Repository: ML-optimized-waste-derived-concrete/Dataset-and-codeNotebooks-for-sustainable-concrete-with-case-study

An Integrated Data-Driven Framework for Sustainable Multi-Waste Concrete Design and Multi-Objective Optimization of Offshore Wind Turbine Towers: A Comparative Evaluation of Ensemble, Deep, and Operator Learning Approaches

Author Information

1. Anjum Parveen
Department of Process, Energy and Environmental Technology, Faculty of Technology, Natural Sciences and Maritime Sciences, University of South-Eastern Norway, Norway
Email: anjumsara0499@gmail.com
ORCID: https://orcid.org/0009-0008-0974-976X

2. Hadi Amlashi (Corresponding Author)
Department of Process, Energy and Environmental Technology, Faculty of Technology, Natural Sciences and Maritime Sciences, University of South-Eastern Norway, Norway
Email: hadi.amlashi@usn.no
ORCID: https://orcid.org/0000-0002-5537-6983

================================================================

OVERVIEW
================================================================

This repository contains the dataset and code from a project that:
1. Built machine-learning surrogate models to predict mechanical, durability, cost, and CO2 outcomes of waste-derived concrete mixes.
2. Used those surrogates in a multi-objective optimization to identify a sustainable, low-carbon, low-cost mix.
3. Applied that optimized mix to a preliminary structural case study of a wind turbine tower.

This work is the foundation for a follow-on project (time-dependent reliability-based design optimization of waste-derived concrete for floating offshore wind turbine support structures) and is shared here for reuse, review, and reproducibility.

================================================================

DATASET: MASTER_waste_concrete_dataset_v5_FINAL_1.csv
================================================================

8,397 rows, 19 columns. Each row is a concrete mix design with one or more waste streams replacing conventional aggregate/cement, along with measured or derived mechanical, durability, cost, and emissions properties.

Column                         Description
----------------------------------------------------------------
sample_id                      Row identifier
waste_type                     Waste stream category (RAC, RCWTB, Ceramic, Plastic, Combined, or freeze-thaw variants)
data_source                    "real" (from literature) or "augmented_literature_based" (synthetically generated - see DATA PROVENANCE below)
paper_ref_no                   Source literature reference for "real" rows
cement_kg_m3                   Cement content
water_cement_ratio             Water/cement ratio
curing_days                    Curing age at test
rac_%, rcwtb_%, ceramic_%, plastic_%   Replacement level per waste stream
total_replacement_%            Sum of all replacement percentages
compressive_strength_mpa       Compressive strength
flexural_strength_mpa          Flexural strength
split_tensile_strength_mpa     Split tensile strength
chloride_penetration_mm        Chloride penetration depth
marine_durability_score        Composite durability score
co2_emission_kg_m3             Embodied CO2 emissions
cost_usd_m3                    Material cost

----------------------------------------------------------------

DATA PROVENANCE - READ BEFORE REUSE
----------------------------------------------------------------

Not all columns carry the same evidentiary weight, and this matters for any reliability, uncertainty, or durability analysis built on top of this dataset:

- compressive_strength_mpa is genuinely literature-sourced for rows where data_source = real.

- flexural_strength_mpa and split_tensile_strength_mpa are derived from compressive strength via formula wherever the original source value was unavailable (check build_master_dataset_v5_FINAL_1.py for the exact relations used).

- co2_emission_kg_m3 and cost_usd_m3 use real literature/database values where available (> 0), and a formula-based estimate otherwise.

- chloride_penetration_mm and marine_durability_score are generated by a fixed formula (with injected random noise) applied to the ENTIRE dataset, including rows labeled "real." No row in this dataset contains a literature-measured chloride penetration or durability value. These two columns should not be used as empirical/data-driven inputs for uncertainty quantification, degradation modeling, or reliability analysis without first replacing them with real measured data.

- Waste-stream sample sizes are uneven. RAC has substantial real support (~7,100 rows across 4 papers). RCWTB, Ceramic, Plastic, and Combined have far fewer real rows (single digits to several dozen) and are predominantly padded with augmented_literature_based synthetic rows generated from a deterministic formula plus fixed-variance noise - see the augmentation logic in build_master_dataset_v5_FINAL_1.py.

File: MASTER_waste_concrete_dataset_v5_FINAL_1.csv (part 1 of 27)
sample_id,waste_type,data_source,paper_ref_no,cement_kg_m3,water_cement_ratio,curing_days,rac_%,rcwtb_%,ceramic_%,plastic_%,total_replacement_%,compressive_strength_mpa,flexural_strength_mpa,split_tensile_strength_mpa,chloride_penetration_mm,marine_durability_score,co2_emission_kg_m3,cost_usd_m3
1,RAC,real,See Table 3 (compiled sources),210.0,0.57,3.0,2.0,0.0,0.0,0.0,2.0,15.9,2.27,1.5,26.81,3.7,169.4,32.7
2,RAC,real,See Table 3 (compiled sources),210.0,0.58,56.0,1.0,0.0,0.0,0.0,1.0,40.7,5.25,3.59,20.46,6.2,170.8,37.1
3,RAC,real,See Table 3 (compiled sources),350.0,0.42,3.0,2.0,0.0,0.0,0.0,2.0,35.6,4.48,3.03,17.06,6.9,288.2,53.8
4,RAC,real,"Hoang 2024, Mathematics (Ref 9)",196.0,0.469,28.0,49.9,0.0,0.0,0.0,49.9,29.8,4.09,2.75,22.41,5.8,120.0,23.7
5,Combined,augmented_literature_based,This study (synthetic augmentation),469.4,0.465,90.0,33.9,12.6,11.4,4.0,61.9,56.8,7.17,5.32,12.34,9.7,346.6,58.4
6,RAC,real,See Table 3 (compiled sources),300.0,0.5,28.0,57.2,0.0,0.0,0.0,57.2,30.2,3.4,3.0,22.92,5.0,201.2,30.6
7,RAC,real,See Table 3 (compiled sources),350.0,0.36,28.0,2.0,0.0,0.0,0.0,2.0,50.1,5.61,4.28,13.08,7.8,279.1,65.3
8,RAC,real,See Table 3 (compiled sources),500.0,0.33,28.0,1.0,0.0,0.0,0.0,1.0,66.6,8.06,5.46,10.02,8.1,412.6,92.5
9,RAC,real,See Table 3 (compiled sources),210.0,0.59,28.0,1.0,0.0,0.0,0.0,1.0,30.1,4.25,2.55,22.75,5.6,173.0,42.5
10,RAC,real,See Table 3 (compiled sources),350.0,0.36,56.0,1.0,0.0,0.0,0.0,1.0,56.7,6.83,4.93,10.36,8.6,288.5,62.5
11,Ceramic,augmented_literature_based,This study (synthetic augmentation),340.7,0.511,28.0,43.3,0.0,20.5,0.0,63.8,47.8,6.28,4.02,19.82,6.9,225.1,44.3
12,RAC,real,"Yuan et al. 2022, Materials (Ref 47, compiled from 68 sources - see their Table S1)",380.0,0.35,28.0,0.0,0.0,0.0,0.0,0.0,74.4,9.0,6.0,8.78,8.1,311.5,70.1
13,RAC,real,See Table 3 (compiled sources),380.0,0.58,28.0,100.0,0.0,0.0,0.0,100.0,40.2,4.8,3.49,29.11,3.7,217.1,30.9
14,RAC,real,See Table 3 (compiled sources),500.0,0.36,28.0,0.0,0.0,0.0,0.0,0.0,48.4,6.03,4.54,11.32,8.0,412.0,75.9
15,RAC,real,"Hoang 2024, Mathematics (Ref 9)",275.0,0.662,3.0,50.0,0.0,0.0,0.0,50.0,23.5,2.97,1.6,28.6,3.7,176.1,27.4
16,RAC,real,See Table 3 (compiled sources),410.0,0.5,1.0,19.5,0.0,0.0,0.0,19.5,18.5,2.0,1.68,23.37,5.2,319.8,45.3
17,RAC,real,See Table 3 (compiled sources),500.0,0.34,56.0,1.0,0.0,0.0,0.0,1.0,70.5,8.76,6.0,8.79,8.6,411.2,81.8
18,RAC,real,See Table 3 (compiled sources),500.0,0.33,3.0,1.0,0.0,0.0,0.0,1.0,38.4,4.46,3.44,13.63,7.2,397.6,76.9
19,RAC,real,See Table 3 (compiled sources),400.0,0.4,28.0,100.0,0.0,0.0,0.0,100.0,58.5,6.79,5.3,20.36,5.8,242.8,36.7
20,RAC,real,See Table 3 (compiled sources),280.0,0.46,28.0,1.0,0.0,0.0,0.0,1.0,43.9,5.11,4.2,15.72,7.0,219.0,46.7
21,RAC,real,See Table 3 (compiled sources),300.0,0.55,28.0,0.0,0.0,0.0,0.0,0.0,38.0,5.24,3.55,19.3,6.0,245.0,47.9
22,RAC,real,See Table 3 (compiled sources),330.0,0.54,3.0,1.0,0.0,0.0,0.0,1.0,23.2,2.9,1.91,22.28,5.1,274.4,47.7
23,RAC,real,See Table 3 (compiled sources),350.0,0.36,56.0,1.0,0.0,0.0,0.0,1.0,59.7,6.96,5.66,10.64,8.7,281.4,70.8
24,RAC,real,See Table 3 (compiled sources),537.0,0.41,28.0,30.0,0.0,0.0,0.0,30.0,55.9,6.7,4.97,16.68,6.6,411.7,82.7
25,RCWTB,augmented_literature_based,This study (synthetic augmentation),498.9,0.339,56.0,34.3,14.5,0.0,0.0,48.8,64.5,7.78,6.0,10.39,9.7,373.9,79.7
26,RAC,real,See Table 3 (compiled sources),350.0,0.37,3.0,1.0,0.0,0.0,0.0,1.0,29.2,3.36,2.59,16.54,6.9,283.6,51.3
27,RAC,real,See Table 3 (compiled sources),280.0,0.5,3.0,2.0,0.0,0.0,0.0,2.0,27.8,2.99,2.47,21.91,5.0,224.5,44.0
28,RCWTB,augmented_literature_based,This study (synthetic augmentation),444.4,0.345,90.0,23.7,17.0,0.0,0.0,40.7,72.5,9.0,6.0,6.54,10.0,334.8,70.2
29,RAC,real,See Table 3 (compiled sources),578.0,0.294,7.0,100.0,0.0,0.0,0.0,100.0,53.5,6.42,4.69,19.25,6.6,384.0,64.2
30,RAC,real,See Table 3 (compiled sources),400.0,0.519,28.0,30.0,0.0,0.0,0.0,30.0,37.0,5.01,3.06,22.87,5.1,297.8,49.3
31,RAC,real,See Table 3 (compiled sources),210.0,0.57,28.0,2.0,0.0,0.0,0.0,2.0,38.2,4.65,3.16,21.76,5.7,169.0,35.6
32,Ceramic,real,See Table 3 (compiled sources),550.0,0.35,28.0,0.0,0.0,50.0,0.0,50.0,42.1,4.95,3.75,9.11,10.0,415.1,73.1
33,RAC,real,See Table 3 (compiled sources),350.0,0.33,28.0,2.0,0.0,0.0,0.0,2.0,56.7,6.68,5.13,11.63,7.6,276.2,67.8
34,RAC,real,See Table 3 (compiled sources),500.0,0.35,56.0,1.0,0.0,0.0,0.0,1.0,65.8,8.1,5.76,8.72,8.6,409.8,85.3
35,RAC,real,See Table 3 (compiled sources),300.0,0.683333333,28.0,0.0,0.0,0.0,0.0,0.0,34.5,3.74,3.19,25.65,4.5,250.8,55.4
36,RAC,real,See Table 3 (compiled sources),350.0,0.514285714,28.0,100.0,0.0,0.0,0.0,100.0,47.6,5.68,4.21,26.2,4.8,198.1,37.6
37,RCWTB,augmented_literature_based,This study (synthetic augmentation),454.3,0.565,28.0,26.1,14.7,0.0,0.0,40.8,48.0,5.44,4.39,22.25,6.3,341.6,68.0
38,RAC,real,See Table 3 (compiled sources),380.0,0.61,28.0,20.0,0.0,0.0,0.0,20.0,38.0,4.89,3.43,23.31,5.4,300.3,57.0
39,RAC,real,See Table 3 (compiled sources),537.0,0.41,3.0,30.0,0.0,0.0,0.0,30.0,32.6,3.15,2.97,19.71,6.6,409.1,71.0
40,RAC,real,"Yuan et al. 2022, Materials (Ref 47, compiled from 68 sources - see their Table S1)",380.0,0.36,28.0,0.0,0.0,0.0,0.0,0.0,48.4,5.79,4.64,12.47,8.0,306.7,64.5
41,Plastic,real,See Table 3 (compiled sources),317.0,0.55,28.0,0.0,0.0,0.0,0.6,0.6,22.9,2.75,2.12,23.63,5.3,251.8,51.4
42,RCWTB,augmented_literature_based,This study (synthetic augmentation),440.3,0.414,14.0,36.2,13.8,0.0,0.0,50.0,55.4,6.99,4.73,16.59,7.2,320.1,68.8
43,Combined,augmented_literature_based,This study (synthetic augmentation),358.6,0.432,14.0,26.5,7.4,10.6,5.8,50.3,53.0,6.02,4.94,16.77,7.9,256.6,54.7
44,RAC,real,See Table 3 (compiled sources),450.0,0.34,3.0,2.0,0.0,0.0,0.0,2.0,45.6,5.06,4.11,14.08,7.3,363.7,68.5
45,RAC,real,See Table 3 (compiled sources),280.0,0.46,28.0,1.0,0.0,0.0,0.0,1.0,41.7,4.79,4.12,18.78,6.4,230.5,46.3
46,RAC,real,See Table 3 (compiled sources),360.0,0.65,28.0,0.0,0.0,0.0,0.0,0.0,20.0,2.64,1.84,24.74,4.2,299.8,55.1
47,RAC,real,See Table 3 (compiled sources),210.0,0.52,56.0,2.0,0.0,0.0,0.0,2.0,45.1,5.12,3.99,17.65,6.6,166.6,34.0
48,RAC,real,See Table 3 (compiled sources),380.0,0.61,28.0,40.0,0.0,0.0,0.0,40.0,33.5,3.75,3.42,25.77,4.2,274.2,47.6
49,RAC,real,See Table 3 (compiled sources),280.0,0.42,28.0,2.0,0.0,0.0,0.0,2.0,41.4,5.03,3.65,16.6,6.5,226.6,51.5
50,Ceramic,augmented_literature_based,This study (synthetic augmentation),355.1,0.467,56.0,26.9,0.0,10.4,0.0,37.3,52.4,6.09,4.78,16.24,7.7,262.4,57.8
51,RAC,real,See Table 3 (compiled sources),210.0,0.55,28.0,1.0,0.0,0.0,0.0,1.0,39.1,4.72,3.7,20.86,5.0,174.0,43.9
52,RAC,real,See Table 3 (compiled sources),417.15,0.45,7.0,0.0,0.0,0.0,0.0,0.0,14.7,2.0,1.5,22.17,5.4,339.8,44.8
53,RAC,real,See Table 3 (compiled sources),426.0,0.422535211,28.0,100.0,0.0,0.0,0.0,100.0,34.0,4.07,3.16,24.12,5.1,262.2,40.7
54,RAC,real,See Table 3 (compiled sources),424.0,0.45,60.0,100.0,0.0,0.0,0.0,100.0,46.7,5.42,3.82,23.57,5.3,260.9,47.8
55,RAC,real,"Yuan et al. 2022, Materials (Ref 47, compiled from 68 sources - see their Table S1)",380.0,0.55,28.0,0.0,0.0,0.0,0.0,0.0,42.0,4.98,3.39,20.45,6.0,311.8,64.8
56,RAC,real,See Table 3 (compiled sources),450.0,0.35,28.0,1.0,0.0,0.0,0.0,1.0,64.1,7.62,6.0,11.02,8.8,370.6,78.1
57,RAC,real,See Table 3 (compiled sources),300.0,0.58,28.0,1.0,0.0,0.0,0.0,1.0,40.5,4.34,3.75,21.34,5.1,242.9,54.0
58,RAC,real,See Table 3 (compiled sources),400.0,0.4,1.0,49.3,0.0,0.0,0.0,49.3,25.3,3.06,2.26,22.98,5.6,281.9,46.8
59,RAC,real,See Table 3 (compiled sources),280.0,0.52,28.0,0.0,0.0,0.0,0.0,0.0,43.6,5.41,3.87,19.29,6.1,230.9,53.1
60,RAC,real,See Table 3 (compiled sources),280.0,0.52,3.0,0.0,0.0,0.0,0.0,0.0,25.6,2.73,2.17,22.36,4.9,222.9,40.9
61,RAC,real,See Table 3 (compiled sources),350.0,0.35,28.0,2.0,0.0,0.0,0.0,2.0,55.3,6.71,4.96,10.56,7.9,283.2,61.6
62,Ceramic,augmented_literature_based,This study (synthetic augmentation),388.7,0.378,28.0,22.5,0.0,10.2,0.0,32.7,56.5,6.68,4.38,14.78,8.2,290.9,62.1
63,Plastic,augmented_literature_based,This study (synthetic augmentation),458.0,0.434,56.0,42.5,0.0,0.0,14.5,57.0,41.8,4.91,3.73,20.14,6.7,336.7,63.0
64,RAC,real,See Table 3 (compiled sources),210.0,0.58,56.0,2.0,0.0,0.0,0.0,2.0,41.9,5.11,3.79,20.94,5.8,173.0,45.2
65,RAC,real,See Table 3 (compiled sources),280.0,0.38,56.0,0.0,0.0,0.0,0.0,0.0,57.1,6.57,4.95,12.36,8.1,236.1,48.1
66,RAC,real,See Table 3 (compiled sources),450.0,0.34,56.0,2.0,0.0,0.0,0.0,2.0,80.2,9.0,6.0,8.7,8.6,366.2,93.0
67,RAC,real,See Table 3 (compiled sources),450.0,0.34,56.0,2.0,0.0,0.0,0.0,2.0,80.2,9.0,6.0,8.11,9.4,363.7,84.0
68,RAC,real,See Table 3 (compiled sources),350.0,0.35,28.0,1.0,0.0,0.0,0.0,1.0,53.4,5.78,4.69,12.35,7.9,291.4,68.0
69,Plastic,real,See Table 3 (compiled sources),380.0,0.45,28.0,0.0,0.0,0.0,15.0,15.0,28.0,3.46,2.55,20.02,6.3,297.6,47.6
70,RAC,real,See Table 3 (compiled sources),280.0,0.41,56.0,2.0,0.0,0.0,0.0,2.0,58.2,6.99,5.39,12.45,8.4,226.6,62.8
71,RAC,real,See Table 3 (compiled sources),500.0,0.33,28.0,2.0,0.0,0.0,0.0,2.0,65.0,7.77,5.7,9.27,8.7,406.7,78.3
72,RAC,real,See Table 3 (compiled sources),350.0,0.42,3.0,2.0,0.0,0.0,0.0,2.0,35.6,4.43,3.04,16.35,6.2,279.0,57.5
73,RAC,real,See Table 3 (compiled sources),280.0,0.4,56.0,1.0,0.0,0.0,0.0,1.0,58.6,7.07,5.49,12.42,8.7,223.2,52.2
74,RAC,real,See Table 3 (compiled sources),450.0,0.33,28.0,0.0,0.0,0.0,0.0,0.0,69.9,8.91,6.0,9.73,8.4,372.2,80.8
75,RAC,real,See Table 3 (compiled sources),380.0,0.3,28.0,100.0,0.0,0.0,0.0,100.0,69.2,8.31,6.0,14.62,7.3,219.2,43.5
76,RAC,real,See Table 3 (compiled sources),300.0,0.4,28.0,45.5,0.0,0.0,0.0,45.5,32.1,4.0,3.5,20.66,6.0,206.3,35.1
77,Ceramic,augmented_literature_based,This study (synthetic augmentation),496.6,0.47,14.0,24.2,0.0,23.0,0.0,47.2,52.4,5.89,4.82,17.5,8.0,368.7,67.1
78,RAC,real,See Table 3 (compiled sources),350.0,0.33,3.0,0.0,0.0,0.0,0.0,0.0,26.8,3.44,2.29,15.64,7.0,289.2,49.7
79,RAC,real,"Yuan et al. 2022, Materials (Ref 47, compiled from 68 sources - see their Table S1)",380.0,0.57,28.0,100.0,0.0,0.0,0.0,100.0,46.8,5.09,4.11,28.46,3.7,219.4,43.1
80,Combined,augmented_literature_based,This study (synthetic augmentation),432.0,0.56,90.0,31.5,14.7,13.6,5.8,65.6,53.2,6.37,4.81,16.65,9.1,302.4,58.6
81,RAC,real,See Table 3 (compiled sources),159.0,1.069,7.0,100.0,0.0,0.0,0.0,100.0,12.0,2.0,1.5,30.0,1.4,80.0,15.0
82,RAC,real,See Table 3 (compiled sources),380.0,0.55,28.0,50.0,0.0,0.0,0.0,50.0,36.4,4.49,3.54,23.6,4.8,264.2,47.6
83,RAC,real,See Table 3 (compiled sources),500.0,0.34,3.0,1.0,0.0,0.0,0.0,1.0,41.4,4.9,3.76,14.64,7.0,417.0,78.7
84,RCWTB_FreezeThaw,augmented_literature_based,This study (synthetic augmentation),413.6,0.407,90.0,31.8,16.8,0.0,0.0,48.6,68.3,7.81,5.81,10.27,10.0,298.1,71.7
85,RAC,real,See Table 3 (compiled sources),350.0,0.33,56.0,1.0,0.0,0.0,0.0,1.0,55.0,6.2,5.12,10.86,9.0,283.1,62.5
86,RAC,real,"Yuan et al. 2022, Materials (Ref 47, compiled from 68 sources - see their Table S1)",380.0,0.43,28.0,33.0,0.0,0.0,0.0,33.0,34.1,4.4,3.33,20.38,5.9,282.6,41.6
87,RAC,real,See Table 3 (compiled sources),147.5,1.3,60.0,100.0,0.0,0.0,0.0,100.0,25.9,2.95,2.28,30.0,1.2,80.0,15.0
88,RAC,real,See Table 3 (compiled sources),400.0,0.52,7.0,1.5,0.0,0.0,0.0,1.5,33.9,4.39,3.04,21.06,5.1,333.9,62.9
89,RAC,real,"Mahmoudian, Bypour & Kontoni 2024, Asian J. Civil Eng. (Ref 45)",437.5,0.4,28.0,0.0,0.0,0.0,0.0,0.0,38.0,4.75,3.23,16.48,7.1,360.6,70.4
90,RAC,real,See Table 3 (compiled sources),380.0,0.61,28.0,30.0,0.0,0.0,0.0,30.0,37.5,4.52,3.36,26.15,4.3,283.5,55.9
91,RAC,real,See Table 3 (compiled sources),300.0,0.58,56.0,1.0,0.0,0.0,0.0,1.0,46.4,5.08,4.05,21.16,5.9,243.1,54.0
92,RAC,real,See Table 3 (compiled sources),350.0,0.33,28.0,1.0,0.0,0.0,0.0,1.0,49.9,5.72,4.51,11.15,7.9,285.4,61.9
93,Ceramic,real,See Table 3 (compiled sources),380.0,0.44,28.0,0.0,0.0,10.0,0.0,10.0,39.8,6.4,6.19,14.64,8.1,300.4,63.1
94,RAC,real,See Table 3 (compiled sources),274.0,0.696,60.0,100.0,0.0,0.0,0.0,100.0,46.4,6.01,4.33,30.0,3.7,143.1,26.0
95,RAC,real,"Hoang 2024, Mathematics (Ref 9)",161.0,0.894,3.0,0.0,0.0,0.0,0.0,0.0,19.0,2.37,1.5,30.0,1.8,134.6,23.3
96,RAC,real,See Table 3 (compiled sources),300.0,0.55,28.0,23.0,0.0,0.0,0.0,23.0,42.0,5.23,4.02,22.9,5.5,220.2,41.0
97,RAC,real,See Table 3 (compiled sources),500.0,0.34,28.0,2.0,0.0,0.0,0.0,2.0,67.1,7.92,5.93,9.84,8.4,403.6,87.6
98,RAC,real,See Table 3 (compiled sources),400.0,0.41,28.0,1.0,0.0,0.0,0.0,1.0,59.1,7.65,5.45,13.67,7.5,316.1,76.7
99,Combined,augmented_literature_based,This study (synthetic augmentation),491.9,0.518,28.0,34.8,9.6,7.6,4.9,56.9,50.3,6.54,4.42,19.41,6.6,362.1,62.5
100,RAC,real,See Table 3 (compiled sources),321.0,0.751,28.0,0.0,0.0,0.0,0.0,0.0,35.3,4.58,3.48,28.43,3.3,271.3,44.6
101,RAC,real,See Table 3 (compiled sources),380.0,0.45,28.0,1.0,0.0,0.0,0.0,1.0,54.0,6.37,5.24,15.23,7.1,306.1,68.2
102,RAC,real,See Table 3 (compiled sources),280.0,0.41,3.0,2.0,0.0,0.0,0.0,2.0,25.6,2.96,2.44,17.43,6.7,229.4,44.7
103,RAC,real,See Table 3 (compiled sources),380.0,0.45,3.0,1.0,0.0,0.0,0.0,1.0,35.9,4.27,3.06,18.85,6.3,315.5,62.1
104,RAC,real,See Table 3 (compiled sources),500.0,0.4286,7.0,8.4,0.0,0.0,0.0,8.4,35.8,3.79,3.05,16.56,7.0,398.1,73.3
105,Ceramic,augmented_literature_based,This study (synthetic augmentation),462.5,0.574,28.0,47.9,0.0,9.1,0.0,57.0,43.0,4.99,4.04,24.57,4.5,332.8,57.4
106,RAC,real,"Yuan et al. 2022, Materials (Ref 47, compiled from 68 sources - see their Table S1)",380.0,0.67,28.0,0.0,0.0,0.0,0.0,0.0,23.6,5.2,2.17,26.46,4.0,303.8,47.9
107,Plastic,augmented_literature_based,This study (synthetic augmentation),316.3,0.389,28.0,24.1,0.0,0.0,12.3,36.4,46.5,5.72,4.18,16.83,6.9,232.8,56.9
108,Plastic,augmented_literature_based,This study (synthetic augmentation),451.5,0.4,90.0,47.8,0.0,0.0,10.4,58.2,55.2,6.64,4.94,15.37,7.9,321.3,62.9
109,RAC,real,See Table 3 (compiled sources),410.0,0.549,1.0,100.0,0.0,0.0,0.0,100.0,9.9,2.0,1.5,30.0,3.7,244.5,25.7
110,RAC,real,See Table 3 (compiled sources),378.0,0.45,3.0,0.0,0.0,0.0,0.0,0.0,15.0,2.0,1.5,21.86,5.3,305.2,53.3
111,RAC,real,See Table 3 (compiled sources),450.0,0.33,3.0,2.0,0.0,0.0,0.0,2.0,44.5,4.84,4.08,14.09,7.0,368.4,69.7
112,RAC,real,See Table 3 (compiled sources),388.0,0.299,7.0,0.0,0.0,0.0,0.0,0.0,42.6,5.61,3.78,13.48,7.8,320.1,65.6
113,RAC,real,"Hoang 2024, Mathematics (Ref 9)",144.0,0.421,28.0,25.0,0.0,0.0,0.0,25.0,23.9,2.47,2.34,19.2,6.3,98.8,22.4
114,RAC,real,See Table 3 (compiled sources),537.0,0.41,7.0,30.0,0.0,0.0,0.0,30.0,39.2,4.86,3.45,20.46,5.6,415.4,76.4
115,RAC,real,See Table 3 (compiled sources),413.0,0.513,28.0,23.3,0.0,0.0,0.0,23.3,49.0,5.63,4.56,18.75,6.2,316.9,53.2
116,RAC,real,See Table 3 (compiled sources),350.0,0.37,28.0,1.0,0.0,0.0,0.0,1.0,44.5,5.15,3.89,13.58,7.1,284.7,63.7
117,RAC,real,See Table 3 (compiled sources),513.0,0.4,7.0,0.0,0.0,0.0,0.0,0.0,25.6,3.59,2.47,17.13,7.3,412.8,77.1
118,RAC,real,See Table 3 (compiled sources),380.0,0.47,7.0,0.0,0.0,0.0,0.0,0.0,24.3,2.81,2.06,19.62,6.5,309.7,51.2
119,RAC,real,"Yuan et al. 2022, Materials (Ref 47, compiled from 68 sources - see their Table S1)",380.0,0.64,28.0,0.0,0.0,0.0,0.0,0.0,33.0,4.57,3.21,24.11,4.7,315.5,66.0
120,RAC,real,"Yuan et al. 2022, Materials (Ref 47, compiled from 68 sources - see their Table S1)",380.0,0.59,28.0,20.0,0.0,0.0,0.0,20.0,49.3,5.49,4.23,23.85,5.1,296.4,58.1
121,Ceramic,augmented_literature_based,This study (synthetic augmentation),347.0,0.332,90.0,37.5,0.0,12.1,0.0,49.6,68.6,8.28,6.0,8.11,10.0,245.8,57.8
122,RAC,real,"Mahmoudian, Bypour & Kontoni 2024, Asian J. Civil Eng. (Ref 45)",400.0,0.45,28.0,100.0,0.0,0.0,0.0,100.0,45.1,5.47,4.12,24.11,5.6,249.5,42.5
123,RAC,real,"Yuan et al. 2022, Materials (Ref 47, compiled from 68 sources - see their Table S1)",380.0,0.76,28.0,100.0,0.0,0.0,0.0,100.0,21.1,2.16,2.02,30.0,3.1,230.5,36.3
124,Plastic,real,See Table 3 (compiled sources),430.0,0.529,28.0,89.9,0.0,0.0,0.0,89.9,37.7,4.28,3.51,27.68,4.3,270.2,46.6
125,RAC,real,See Table 3 (compiled sources),500.0,0.34,28.0,1.0,0.0,0.0,0.0,1.0,63.8,7.97,5.76,11.79,7.7,413.1,80.1
126,RAC,real,See Table 3 (compiled sources),380.0,0.5,28.0,50.0,0.0,0.0,0.0,50.0,45.0,5.35,4.1,22.66,5.6,260.8,46.3
127,RAC,real,See Table 3 (compiled sources),380.0,0.5,28.0,50.0,0.0,0.0,0.0,50.0,59.1,7.23,5.0,20.15,6.0,264.9,55.3
128,RAC,real,See Table 3 (compiled sources),280.0,0.38,56.0,0.0,0.0,0.0,0.0,0.0,57.1,6.62,5.3,10.89,8.5,232.3,59.3
129,RAC,real,"Yuan et al. 2022, Materials (Ref 47, compiled from 68 sources - see their Table S1)",380.0,0.36,28.0,0.0,0.0,0.0,0.0,0.0,52.3,5.43,4.26,10.48,8.7,313.1,69.2
130,RAC,real,"Mahmoudian, Bypour & Kontoni 2024, Asian J. Civil Eng. (Ref 45)",500.0,0.3753999999999999,28.0,100.0,0.0,0.0,0.0,100.0,60.9,7.49,5.44,18.72,7.0,308.2,55.7
131,RCWTB,augmented_literature_based,This study (synthetic augmentation),414.6,0.593,7.0,29.4,9.4,0.0,0.0,38.8,44.6,5.96,4.42,23.98,5.4,302.6,57.0
132,RCWTB_FreezeThaw,augmented_literature_based,This study (synthetic augmentation),431.5,0.507,56.0,42.5,14.6,0.0,0.0,57.1,54.7,6.16,5.25,17.82,7.8,311.2,65.4
133,RAC,real,See Table 3 (compiled sources),280.0,0.38,28.0,0.0,0.0,0.0,0.0,0.0,49.5,6.13,4.28,13.28,8.1,229.7,60.3
134,RAC,real,See Table 3 (compiled sources),210.0,0.53,3.0,2.0,0.0,0.0,0.0,2.0,17.5,2.11,1.69,23.71,5.0,174.2,35.8
135,RAC,real,"Yuan et al. 2022, Materials (Ref 47, compiled from 68 sources - see their Table S1)",380.0,0.41,28.0,0.0,0.0,0.0,0.0,0.0,71.1,8.48,6.0,11.39,7.9,313.7,70.8
136,RAC,real,See Table 3 (compiled sources),350.0,0.34,3.0,2.0,0.0,0.0,0.0,2.0,26.6,2.93,2.22,15.92,6.6,288.9,49.8
137,RAC,real,See Table 3 (compiled sources),450.0,0.34,28.0,2.0,0.0,0.0,0.0,2.0,67.0,8.11,6.0,11.39,8.1,364.5,72.9
138,RAC,real,"Yuan et al. 2022, Materials (Ref 47, compiled from 68 sources - see their Table S1)",380.0,0.54,28.0,100.0,0.0,0.0,0.0,100.0,45.0,5.68,4.39,26.08,4.8,223.8,38.3
139,Plastic,augmented_literature_based,This study (synthetic augmentation),470.4,0.585,56.0,29.8,0.0,0.0,11.7,41.5,43.0,5.12,4.05,24.35,5.5,351.9,64.3
140,RAC,real,See Table 3 (compiled sources),280.0,0.41,3.0,2.0,0.0,0.0,0.0,2.0,25.6,2.79,2.5,18.43,6.3,224.8,48.0
141,RAC,real,"Hoang 2024, Mathematics (Ref 9)",150.0,0.933,90.0,0.0,0.0,0.0,0.0,0.0,19.5,2.02,1.86,30.0,3.1,116.5,32.2
142,RAC,real,See Table 3 (compiled sources),350.0,0.34,3.0,1.0,0.0,0.0,0.0,1.0,29.2,3.86,2.19,15.38,7.6,290.4,49.4
143,Ceramic,augmented_literature_based,This study (synthetic augmentation),325.9,0.316,90.0,21.7,0.0,22.7,0.0,44.4,73.1,8.97,6.0,5.35,10.0,236.6,56.6
144,RAC,real,"Hoang 2024, Mathematics (Ref 9)",285.0,0.368,28.0,100.0,0.0,0.0,0.0,100.0,16.2,2.0,1.5,25.43,5.9,151.8,15.0
145,RAC,real,See Table 3 (compiled sources),280.0,0.44,3.0,2.0,0.0,0.0,0.0,2.0,23.1,2.57,1.58,20.74,5.9,232.8,39.6
146,RAC,real,See Table 3 (compiled sources),280.0,0.43,56.0,1.0,0.0,0.0,0.0,1.0,50.7,6.24,4.6,13.9,7.1,242.7,57.2
147,Combined,augmented_literature_based,This study (synthetic augmentation),487.4,0.373,28.0,27.1,13.1,7.1,3.0,50.3,60.3,7.11,5.06,12.53,9.3,361.7,73.6
148,RAC,real,See Table 3 (compiled sources),210.0,0.51,3.0,1.0,0.0,0.0,0.0,1.0,18.4,2.59,1.59,23.6,5.1,163.3,37.8
149,Plastic,real,See Table 3 (compiled sources),380.0,0.45,28.0,0.0,0.0,0.0,0.0,0.0,30.6,6.22,2.85,19.21,6.3,308.4,63.2
150,RAC,real,See Table 3 (compiled sources),300.0,0.53,3.0,1.0,0.0,0.0,0.0,1.0,24.4,2.69,2.12,23.7,4.8,253.5,42.0
151,RAC,real,See Table 3 (compiled sources),380.0,0.3,28.0,100.0,0.0,0.0,0.0,100.0,57.9,6.48,4.87,17.1,7.2,218.4,44.3
152,RAC,real,See Table 3 (compiled sources),450.0,0.33,28.0,2.0,0.0,0.0,0.0,2.0,68.3,8.54,6.0,9.26,8.3,369.4,84.7
153,RAC,real,See Table 3 (compiled sources),380.0,0.45,28.0,20.0,0.0,0.0,0.0,20.0,62.4,7.44,5.59,16.07,6.6,288.0,64.3
154,RAC,real,See Table 3 (compiled sources),350.0,0.33,56.0,2.0,0.0,0.0,0.0,2.0,69.8,8.44,6.0,7.3,8.8,291.5,72.2
155,RCWTB,augmented_literature_based,This study (synthetic augmentation),303.0,0.534,90.0,32.8,10.1,0.0,0.0,42.9,59.8,7.22,4.94,16.52,8.0,212.6,51.5
156,RCWTB,augmented_literature_based,This study (synthetic augmentation),463.5,0.411,90.0,29.7,18.2,0.0,0.0,47.9,65.8,8.16,5.84,9.26,10.0,347.5,72.1
157,RAC,real,See Table 3 (compiled sources),210.0,0.51,56.0,1.0,0.0,0.0,0.0,1.0,34.7,3.91,2.95,18.3,6.4,172.5,38.7
158,RAC,real,See Table 3 (compiled sources),380.0,0.5,28.0,0.0,0.0,0.0,0.0,0.0,48.2,5.74,4.33,17.61,6.7,303.8,70.5
159,RAC,real,See Table 3 (compiled sources),280.0,0.42,56.0,2.0,0.0,0.0,0.0,2.0,55.3,7.2,4.9,12.51,7.8,217.8,53.5
160,RAC,real,See Table 3 (compiled sources),400.0,0.44,56.0,2.0,0.0,0.0,0.0,2.0,61.8,7.47,5.44,12.71,7.7,321.1,79.5
161,Plastic,augmented_literature_based,This study (synthetic augmentation),342.5,0.35,56.0,35.0,0.0,0.0,13.2,48.2,54.7,6.27,4.86,14.62,8.0,235.3,57.1
162,RAC,real,See Table 3 (compiled sources),400.0,0.44,3.0,1.0,0.0,0.0,0.0,1.0,35.8,4.33,3.05,17.85,5.6,334.2,63.3
163,RAC,real,See Table 3 (compiled sources),420.0,0.47,28.0,1.0,0.0,0.0,0.0,1.0,48.8,5.66,4.46,15.68,6.5,340.9,72.1
164,RAC,real,See Table 3 (compiled sources),420.0,0.47,56.0,1.0,0.0,0.0,0.0,1.0,54.2,6.04,4.79,14.39,7.5,347.6,75.7
165,RAC,real,See Table 3 (compiled sources),280.0,0.44,3.0,2.0,0.0,0.0,0.0,2.0,23.1,3.03,1.85,18.64,6.6,227.0,47.3
166,RAC,real,See Table 3 (compiled sources),280.0,0.46,56.0,1.0,0.0,0.0,0.0,1.0,46.8,5.96,4.08,14.4,7.0,224.6,56.4
167,RAC,real,See Table 3 (compiled sources),380.0,0.55,28.0,100.0,0.0,0.0,0.0,100.0,38.1,4.6,3.43,28.35,4.1,222.0,32.5
168,RAC,real,See Table 3 (compiled sources),350.0,0.36,3.0,1.0,0.0,0.0,0.0,1.0,27.0,2.98,2.81,15.73,7.0,285.3,52.9
169,RAC,real,"Yuan et al. 2022, Materials (Ref 47, compiled from 68 sources - see their Table S1)",380.0,0.43,28.0,100.0,0.0,0.0,0.0,100.0,26.7,2.65,2.54,26.88,5.1,217.4,39.1
170,RAC_FreezeThaw,real,See Table 3 (compiled sources),336.0,0.643,28.0,44.2,0.0,0.0,0.0,44.2,35.3,3.97,2.9,27.41,3.4,233.8,45.3
171,RAC,real,"Hoang 2024, Mathematics (Ref 9)",142.0,0.483,28.0,100.0,0.0,0.0,0.0,100.0,18.3,2.18,2.0,28.25,4.1,80.0,15.0
172,RAC,real,See Table 3 (compiled sources),500.0,0.482,1.0,8.3,0.0,0.0,0.0,8.3,14.8,2.0,1.5,22.77,4.9,406.0,65.7
173,RAC,real,See Table 3 (compiled sources),210.0,0.51,56.0,1.0,0.0,0.0,0.0,1.0,46.4,5.42,4.23,18.01,6.3,168.9,43.5
174,RAC,real,See Table 3 (compiled sources),350.0,0.37,28.0,1.0,0.0,0.0,0.0,1.0,44.5,4.91,4.09,13.3,7.6,285.7,60.2
175,RAC,real,See Table 3 (compiled sources),210.0,0.56,3.0,2.0,0.0,0.0,0.0,2.0,16.7,2.06,1.82,24.45,4.5,166.7,33.2
176,RAC,real,See Table 3 (compiled sources),350.0,0.55,28.0,0.0,0.0,0.0,0.0,0.0,36.7,4.5,3.57,21.41,5.1,294.1,60.4
177,RAC,real,See Table 3 (compiled sources),500.0,0.34,28.0,2.0,0.0,0.0,0.0,2.0,60.4,7.03,5.47,11.46,8.5,406.5,86.0
178,RAC,real,"Hoang 2024, Mathematics (Ref 9)",284.0,0.38,90.0,0.0,0.0,0.0,0.0,0.0,22.4,2.68,2.27,13.76,8.1,234.2,40.0
179,RAC,real,See Table 3 (compiled sources),380.0,0.6,28.0,100.0,0.0,0.0,0.0,100.0,32.9,3.48,3.12,30.0,3.3,227.9,37.0
180,RAC,real,See Table 3 (compiled sources),380.0,0.9,28.0,75.0,0.0,0.0,0.0,75.0,11.5,2.0,1.5,30.0,2.4,248.8,31.2
181,RAC,real,See Table 3 (compiled sources),280.0,0.46,56.0,1.0,0.0,0.0,0.0,1.0,49.3,6.19,4.29,15.83,6.7,225.6,54.7
182,Combined,augmented_literature_based,This study (synthetic augmentation),351.3,0.441,7.0,16.5,6.7,7.2,5.7,36.1,52.4,5.76,4.63,17.27,7.2,262.6,59.5
183,RAC,real,See Table 3 (compiled sources),480.0,0.354,7.0,100.0,0.0,0.0,0.0,100.0,38.6,4.27,3.18,22.34,6.2,291.8,51.9
184,RAC,real,See Table 3 (compiled sources),210.0,0.57,3.0,2.0,0.0,0.0,0.0,2.0,18.1,2.0,1.83,24.39,4.6,170.0,34.2
185,RAC,real,See Table 3 (compiled sources),350.0,0.35,3.0,1.0,0.0,0.0,0.0,1.0,29.8,3.67,2.55,15.66,7.1,280.8,47.5
186,RAC,real,See Table 3 (compiled sources),350.0,0.43,28.0,1.0,0.0,0.0,0.0,1.0,57.0,7.16,5.18,15.02,7.4,291.0,62.0
187,RAC,real,See Table 3 (compiled sources),350.0,0.37,3.0,1.0,0.0,0.0,0.0,1.0,27.7,2.74,2.32,16.07,6.9,280.1,46.0
188,RAC,real,See Table 3 (compiled sources),350.0,0.34,28.0,1.0,0.0,0.0,0.0,1.0,56.2,6.84,5.0,11.63,8.2,286.4,68.3
189,RAC,real,See Table 3 (compiled sources),210.0,1.01,28.0,100.0,0.0,0.0,0.0,100.0,21.8,2.42,1.97,30.0,2.3,80.0,15.0
190,RAC,real,See Table 3 (compiled sources),350.0,0.37,28.0,1.0,0.0,0.0,0.0,1.0,49.1,5.72,4.35,12.55,7.8,286.0,63.6
191,RAC,real,See Table 3 (compiled sources),358.0,0.498044693,28.0,100.0,0.0,0.0,0.0,100.0,29.1,3.55,2.62,28.12,4.6,198.6,27.5
192,RAC,real,See Table 3 (compiled sources),280.0,0.58,3.0,1.0,0.0,0.0,0.0,1.0,26.3,3.18,2.27,24.11,4.7,218.5,40.6
193,RAC,real,"Yuan et al. 2022, Materials (Ref 47, compiled from 68 sources - see their Table S1)",380.0,0.41,28.0,15.0,0.0,0.0,0.0,15.0,50.8,5.78,4.84,16.27,7.0,303.6,63.4
194,RCWTB,augmented_literature_based,This study (synthetic augmentation),500.2,0.559,56.0,22.2,16.2,0.0,0.0,38.4,53.1,6.64,4.72,17.32,7.5,380.5,67.3
195,RAC,real,See Table 3 (compiled sources),380.0,0.49,28.0,100.0,0.0,0.0,0.0,100.0,54.4,7.09,4.92,23.62,5.2,226.6,41.8
196,RAC,real,See Table 3 (compiled sources),424.0,0.45,90.0,0.0,0.0,0.0,0.0,0.0,52.8,6.4,4.7,12.17,7.9,344.9,69.5
197,RCWTB,augmented_literature_based,This study (synthetic augmentation),497.0,0.591,56.0,40.8,17.7,0.0,0.0,58.5,50.3,6.81,4.5,21.93,6.5,354.3,69.0
198,RAC,real,See Table 3 (compiled sources),380.0,0.45,28.0,100.0,0.0,0.0,0.0,100.0,45.6,5.3,4.07,23.36,5.6,224.3,32.5
199,RAC,real,"Yuan et al. 2022, Materials (Ref 47, compiled from 68 sources - see their Table S1)",380.0,0.28,28.0,100.0,0.0,0.0,0.0,100.0,32.9,5.9,2.93,21.07,6.9,225.2,41.1
200,RAC,real,See Table 3 (compiled sources),454.5,0.355775578,14.0,8.0,0.0,0.0,0.0,8.0,74.7,8.97,6.0,9.86,8.4,367.9,82.2
201,RAC,real,See Table 3 (compiled sources),500.0,0.35,28.0,2.0,0.0,0.0,0.0,2.0,57.4,6.58,5.34,11.26,7.6,404.6,79.1
202,RCWTB,augmented_literature_based,This study (synthetic augmentation),388.7,0.46,7.0,38.0,15.3,0.0,0.0,53.3,45.5,5.32,4.35,19.07,7.6,276.8,50.7
203,RAC,real,"Yuan et al. 2022, Materials (Ref 47, compiled from 68 sources - see their Table S1)",380.0,0.36,28.0,0.0,0.0,0.0,0.0,0.0,48.9,5.69,4.07,13.58,7.9,310.0,66.2
204,RAC,real,See Table 3 (compiled sources),436.0,0.56,28.0,100.0,0.0,0.0,0.0,100.0,23.1,2.73,1.98,30.0,3.9,266.0,42.0
205,RAC,real,See Table 3 (compiled sources),380.0,0.45,7.0,100.0,0.0,0.0,0.0,100.0,12.5,2.0,1.5,29.1,4.4,217.3,25.4
206,RAC,real,See Table 3 (compiled sources),350.0,0.37,3.0,1.0,0.0,0.0,0.0,1.0,30.7,3.53,2.73,17.89,6.8,280.7,53.4
207,RAC,real,See Table 3 (compiled sources),388.0,0.299,28.0,15.0,0.0,0.0,0.0,15.0,55.1,6.41,5.15,11.18,8.6,299.8,63.4
208,RAC,real,See Table 3 (compiled sources),500.0,0.34,3.0,2.0,0.0,0.0,0.0,2.0,43.4,5.32,3.93,13.53,7.8,405.9,66.0
209,RAC,real,See Table 3 (compiled sources),280.0,0.43,28.0,1.0,0.0,0.0,0.0,1.0,46.4,5.46,4.18,15.35,7.1,233.1,52.3
210,RAC,real,See Table 3 (compiled sources),480.0,0.354,7.0,100.0,0.0,0.0,0.0,100.0,38.6,4.62,3.42,21.58,6.2,303.2,47.2
211,RAC,real,See Table 3 (compiled sources),425.0,0.44,28.0,0.0,0.0,0.0,0.0,0.0,61.6,7.52,5.59,14.69,7.2,353.6,78.2
212,RAC,real,See Table 3 (compiled sources),500.0,0.33,3.0,1.0,0.0,0.0,0.0,1.0,36.5,4.29,3.33,13.68,7.9,408.9,76.8
213,RAC,real,"Yuan et al. 2022, Materials (Ref 47, compiled from 68 sources - see their Table S1)",380.0,0.5,28.0,100.0,0.0,0.0,0.0,100.0,38.3,4.84,3.51,26.27,4.4,220.1,40.7
214,RAC,real,See Table 3 (compiled sources),210.0,0.57,28.0,2.0,0.0,0.0,0.0,2.0,36.4,4.24,3.29,22.95,4.9,163.6,41.9
215,Ceramic,augmented_literature_based,This study (synthetic augmentation),447.2,0.538,90.0,26.6,0.0,8.1,0.0,34.7,57.2,6.72,5.18,18.33,7.2,347.5,64.2
216,RAC,real,See Table 3 (compiled sources),450.0,0.43,3.0,2.0,0.0,0.0,0.0,2.0,32.2,3.82,2.99,18.05,6.5,372.9,63.6
217,RCWTB,augmented_literature_based,This study (synthetic augmentation),450.7,0.488,56.0,34.4,19.8,0.0,0.0,54.2,54.5,6.6,5.23,17.7,8.6,330.5,60.2
218,RAC,real,See Table 3 (compiled sources),280.0,0.38,56.0,0.0,0.0,0.0,0.0,0.0,57.1,7.07,5.43,10.97,8.2,232.5,55.1
219,RAC,real,"Hoang 2024, Mathematics (Ref 9)",150.0,1.017,90.0,100.0,0.0,0.0,0.0,100.0,15.8,2.0,1.5,30.0,2.8,80.0,15.0
220,RAC,real,See Table 3 (compiled sources),210.0,0.53,56.0,2.0,0.0,0.0,0.0,2.0,42.8,4.63,4.2,17.71,6.3,166.9,40.5
221,RAC,real,"Yuan et al. 2022, Materials (Ref 47, compiled from 68 sources - see their Table S1)",380.0,0.41,28.0,0.0,0.0,0.0,0.0,0.0,47.2,5.56,4.53,13.48,7.7,318.4,56.5
222,RAC,real,See Table 3 (compiled sources),353.0,0.649,7.0,49.3,0.0,0.0,0.0,49.3,22.9,2.77,1.83,30.0,3.3,240.6,34.8
223,RAC,real,See Table 3 (compiled sources),380.0,0.61,28.0,0.0,0.0,0.0,0.0,0.0,39.5,5.02,3.54,23.61,4.5,317.8,63.3
224,RAC,real,See Table 3 (compiled sources),485.0,0.34,28.0,100.0,0.0,0.0,0.0,100.0,71.2,8.36,6.0,17.42,6.5,314.3,56.3
225,RAC,real,See Table 3 (compiled sources),300.0,0.6,28.0,2.0,0.0,0.0,0.0,2.0,43.2,4.92,3.58,22.31,5.4,249.1,49.9
226,RAC,real,See Table 3 (compiled sources),300.0,0.58,56.0,1.0,0.0,0.0,0.0,1.0,46.4,5.11,4.22,20.55,5.9,249.9,53.8
227,RAC,real,See Table 3 (compiled sources),280.0,0.42,3.0,1.0,0.0,0.0,0.0,1.0,26.5,2.62,2.4,19.77,5.9,227.4,43.6
228,RAC,real,"Yuan et al. 2022, Materials (Ref 47, compiled from 68 sources - see their Table S1)",380.0,0.53,28.0,20.0,0.0,0.0,0.0,20.0,44.0,5.02,3.95,20.02,6.1,292.9,59.0
229,RAC,real,See Table 3 (compiled sources),806.0,0.4,28.0,0.0,0.0,0.0,0.0,0.0,33.4,3.94,2.63,16.65,6.9,420.0,110.0
230,RAC,real,See Table 3 (compiled sources),450.0,0.33,56.0,2.0,0.0,0.0,0.0,2.0,80.5,9.0,6.0,5.49,9.5,367.2,81.2
231,RAC,real,See Table 3 (compiled sources),417.15,0.45,7.0,0.0,0.0,0.0,0.0,0.0,17.6,2.0,1.6,20.78,5.9,336.0,52.8
232,Combined,augmented_literature_based,This study (synthetic augmentation),303.8,0.517,14.0,25.6,6.0,14.8,7.9,54.3,50.8,5.9,4.3,19.25,7.8,210.2,40.3
233,RAC,real,See Table 3 (compiled sources),380.0,0.55,28.0,20.0,0.0,0.0,0.0,20.0,41.6,4.77,3.72,21.76,5.3,290.0,52.3
234,RAC,real,See Table 3 (compiled sources),280.0,0.41,28.0,1.0,0.0,0.0,0.0,1.0,45.5,5.27,4.31,15.13,7.5,224.8,51.9
235,RAC,real,See Table 3 (compiled sources),350.0,0.33,28.0,1.0,0.0,0.0,0.0,1.0,59.0,6.87,5.25,12.67,8.0,287.3,74.6
236,RAC,real,See Table 3 (compiled sources),410.0,0.549,7.0,49.1,0.0,0.0,0.0,49.1,44.8,4.86,3.85,24.8,4.2,298.3,53.9
237,RAC,real,See Table 3 (compiled sources),350.0,0.4,3.0,2.0,0.0,0.0,0.0,2.0,37.9,4.76,3.67,17.49,6.6,285.9,57.1
238,RAC,real,See Table 3 (compiled sources),500.0,0.35,56.0,1.0,0.0,0.0,0.0,1.0,65.8,8.55,5.75,10.05,9.1,403.4,89.5
239,RCWTB,augmented_literature_based,This study (synthetic augmentation),500.7,0.456,14.0,46.2,11.7,0.0,0.0,57.9,53.1,6.76,5.0,18.58,6.9,360.8,66.9
240,RAC,real,See Table 3 (compiled sources),380.0,0.47,28.0,0.0,0.0,0.0,0.0,0.0,36.4,4.25,2.96,18.31,6.6,312.3,57.1
241,RAC,real,"Yuan et al. 2022, Materials (Ref 47, compiled from 68 sources - see their Table S1)",380.0,0.41,28.0,60.0,0.0,0.0,0.0,60.0,53.2,6.57,4.9,18.93,6.2,251.2,51.1
242,Ceramic,augmented_literature_based,This study (synthetic augmentation),464.9,0.491,14.0,44.2,0.0,20.1,0.0,64.3,46.1,5.21,4.12,20.8,7.2,329.2,57.3
243,RAC_FreezeThaw,real,See Table 3 (compiled sources),461.0,0.328,60.0,44.2,0.0,0.0,0.0,44.2,68.0,8.62,5.86,11.99,8.0,336.1,78.1
244,RAC,real,See Table 3 (compiled sources),461.0,0.52,28.0,0.0,0.0,0.0,0.0,0.0,19.2,2.0,1.65,21.96,5.3,372.2,60.8
245,RAC,real,See Table 3 (compiled sources),300.0,0.58,3.0,1.0,0.0,0.0,0.0,1.0,22.1,2.93,2.09,24.86,4.1,244.4,40.7
246,RAC,real,See Table 3 (compiled sources),380.0,0.51,28.0,100.0,0.0,0.0,0.0,100.0,31.4,4.02,2.99,29.01,3.9,220.4,27.7
247,RAC,real,"Yuan et al. 2022, Materials (Ref 47, compiled from 68 sources - see their Table S1)",380.0,0.7,28.0,100.0,0.0,0.0,0.0,100.0,20.4,2.52,2.02,30.0,3.1,224.4,30.0
248,RAC,real,"Yuan et al. 2022, Materials (Ref 47, compiled from 68 sources - see their Table S1)",380.0,0.5,28.0,100.0,0.0,0.0,0.0,100.0,50.3,5.3,4.6,24.43,5.2,225.8,42.3
249,Ceramic,augmented_literature_based,This study (synthetic augmentation),493.2,0.475,14.0,45.8,0.0,21.2,0.0,67.0,50.6,6.07,4.6,19.31,7.9,354.6,65.0
250,RAC,real,See Table 3 (compiled sources),280.0,0.5,28.0,8.6,0.0,0.0,0.0,8.6,24.7,3.21,2.08,21.48,5.3,222.5,43.0
251,Plastic,real,See Table 3 (compiled sources) [CO2 bug fixed: see methodology note],293.25,0.6,28.0,0.0,0.0,0.0,2.5,2.5,13.9,2.67,1.5,25.43,4.2,237.8,44.5
252,RAC,real,"Yuan et al. 2022, Materials (Ref 47, compiled from 68 sources - see their Table S1)",380.0,0.41,28.0,60.0,0.0,0.0,0.0,60.0,47.5,5.72,4.09,20.18,6.3,255.3,47.8
253,RAC_FreezeThaw,real,See Table 3 (compiled sources),335.0,0.636,28.0,50.0,0.0,0.0,0.0,50.0,34.3,4.51,2.8,28.24,4.3,227.0,43.6
254,RAC,real,See Table 3 (compiled sources),410.0,0.549,1.0,0.0,0.0,0.0,0.0,0.0,12.8,2.0,1.5,23.8,5.1,330.9,57.9
255,RCWTB,augmented_literature_based,This study (synthetic augmentation),396.3,0.51,7.0,32.1,15.1,0.0,0.0,47.2,46.9,5.55,4.39,20.05,7.1,290.4,61.3
256,Combined,augmented_literature_based,This study (synthetic augmentation),471.7,0.533,56.0,16.3,9.3,10.2,7.1,42.9,51.8,6.22,4.41,17.32,8.2,355.5,66.2
257,RAC,real,See Table 3 (compiled sources),210.0,0.57,3.0,1.0,0.0,0.0,0.0,1.0,16.5,2.35,1.5,24.59,4.5,180.1,33.2
258,RAC,real,See Table 3 (compiled sources),380.0,0.84,28.0,20.0,0.0,0.0,0.0,20.0,18.5,2.62,1.5,30.0,3.2,295.2,52.4
259,RAC,real,See Table 3 (compiled sources),537.0,0.409683426,28.0,60.0,0.0,0.0,0.0,60.0,42.4,5.46,3.75,19.49,6.8,385.1,67.0
260,RAC,real,"Yuan et al. 2022, Materials (Ref 47, compiled from 68 sources - see their Table S1)",380.0,0.41,28.0,60.0,0.0,0.0,0.0,60.0,42.4,4.38,3.58,20.35,6.2,256.0,49.8
261,Combined,augmented_literature_based,This study (synthetic augmentation),453.9,0.482,28.0,27.6,5.4,10.5,5.8,49.3,48.4,5.94,4.17,20.44,6.8,345.8,60.2
262,RAC,real,See Table 3 (compiled sources),280.0,0.43,3.0,2.0,0.0,0.0,0.0,2.0,24.3,3.24,2.1,19.42,6.2,220.1,46.8
263,RAC,real,See Table 3 (compiled sources),400.0,0.45,4.0,0.0,0.0,0.0,0.0,0.0,45.8,5.65,4.07,16.96,6.1,332.5,64.5
264,RAC,real,See Table 3 (compiled sources),300.0,0.65,7.0,100.0,0.0,0.0,0.0,100.0,33.0,3.65,3.04,30.0,3.3,157.7,29.9
265,RAC,real,See Table 3 (compiled sources),280.0,0.42,28.0,1.0,0.0,0.0,0.0,1.0,51.2,5.48,4.11,14.16,6.7,229.9,55.7
266,RAC,real,See Table 3 (compiled sources),360.0,0.58,56.0,2.0,0.0,0.0,0.0,2.0,52.8,6.64,4.49,19.13,6.4,286.1,68.4
267,RAC,real,"Hoang 2024, Mathematics (Ref 9)",375.0,0.42,7.0,0.0,0.0,0.0,0.0,0.0,27.6,3.57,2.03,18.55,5.8,302.7,57.7
268,RAC,real,See Table 3 (compiled sources),380.0,0.52,28.0,0.0,0.0,0.0,0.0,0.0,39.0,4.58,2.95,20.14,5.8,304.4,62.9
269,RAC,real,See Table 3 (compiled sources),400.0,0.52,180.0,5.9,0.0,0.0,0.0,5.9,44.1,5.43,3.59,14.07,8.3,320.7,62.0
270,RAC,real,See Table 3 (compiled sources),454.5,0.289108911,90.0,7.7,0.0,0.0,0.0,7.7,78.5,9.0,6.0,4.35,10.0,364.4,78.5
271,RAC,real,See Table 3 (compiled sources),378.0,0.45,90.0,100.0,0.0,0.0,0.0,100.0,40.4,4.81,3.48,22.54,5.8,214.6,35.7
272,RAC,real,See Table 3 (compiled sources),500.0,0.36,56.0,1.0,0.0,0.0,0.0,1.0,63.6,7.56,5.91,8.7,9.4,412.3,83.3
273,RAC,real,See Table 3 (compiled sources),325.0,0.55,28.0,20.0,0.0,0.0,0.0,20.0,56.5,7.08,4.82,20.69,5.1,250.0,55.5
274,RAC,real,See Table 3 (compiled sources),350.0,0.36,3.0,2.0,0.0,0.0,0.0,2.0,28.2,3.47,2.38,17.27,6.5,277.6,50.9
275,RAC,real,See Table 3 (compiled sources),380.0,0.61,28.0,100.0,0.0,0.0,0.0,100.0,30.5,3.82,2.51,30.0,4.3,220.5,35.1
276,RAC,real,See Table 3 (compiled sources),400.0,0.519,28.0,100.0,0.0,0.0,0.0,100.0,34.5,4.54,3.02,28.54,4.3,236.5,32.8
277,RAC,real,See Table 3 (compiled sources),537.0,0.409683426,28.0,15.0,0.0,0.0,0.0,15.0,45.0,5.2,3.82,16.65,7.1,420.0,84.8
278,RAC,real,"Yuan et al. 2022, Materials (Ref 47, compiled from 68 sources - see their Table S1)",380.0,0.86,28.0,0.0,0.0,0.0,0.0,0.0,23.9,2.72,2.03,30.0,2.9,306.9,56.2
279,RAC,real,See Table 3 (compiled sources),380.0,0.35,7.0,7.1,0.0,0.0,0.0,7.1,36.4,4.71,3.53,15.19,7.1,307.6,54.3
280,RAC,real,See Table 3 (compiled sources),300.0,0.53,56.0,1.0,0.0,0.0,0.0,1.0,50.4,6.27,4.75,18.03,6.2,242.9,51.3
281,RAC,real,See Table 3 (compiled sources),350.0,0.34,56.0,1.0,0.0,0.0,0.0,1.0,53.5,6.53,4.51,9.71,8.3,280.0,60.2
282,RAC,real,See Table 3 (compiled sources),280.0,0.42,3.0,1.0,0.0,0.0,0.0,1.0,26.5,3.25,2.25,18.27,5.5,224.1,46.0
283,RAC,real,See Table 3 (compiled sources),380.0,0.38,28.0,20.0,0.0,0.0,0.0,20.0,64.0,7.18,5.65,13.0,7.5,299.9,61.6
284,RAC,real,"Hoang 2024, Mathematics (Ref 9)",300.0,0.368,28.0,0.0,0.0,0.0,0.0,0.0,41.1,4.38,3.79,13.63,8.1,247.9,55.3
285,RAC,real,See Table 3 (compiled sources),485.0,0.34,28.0,51.8,0.0,0.0,0.0,51.8,71.2,4.938870968,3.651791045,12.97,8.1,351.0,71.8
286,RAC,real,See Table 3 (compiled sources),380.0,0.5,28.0,37.0,0.0,0.0,0.0,37.0,42.6,5.26,4.17,21.36,5.4,286.4,56.1
287,RAC,real,See Table 3 (compiled sources),537.0,0.409683426,28.0,15.0,0.0,0.0,0.0,15.0,49.1,5.95,4.33,15.81,7.5,420.0,82.5
288,RAC,real,See Table 3 (compiled sources),380.0,0.95,28.0,30.0,0.0,0.0,0.0,30.0,13.5,2.0,1.5,30.0,2.3,292.8,42.7
289,RAC,real,See Table 3 (compiled sources),300.0,0.65,28.0,0.0,0.0,0.0,0.0,0.0,40.5,5.09,3.71,23.94,4.4,254.3,49.0
290,RAC,real,See Table 3 (compiled sources),450.0,0.43,28.0,2.0,0.0,0.0,0.0,2.0,56.1,6.27,5.41,13.67,7.7,363.6,72.4
291,RAC,real,See Table 3 (compiled sources),210.0,0.59,3.0,1.0,0.0,0.0,0.0,1.0,15.8,2.0,1.86,24.91,4.0,166.1,36.8
292,RAC,real,See Table 3 (compiled sources),500.0,0.33,3.0,2.0,0.0,0.0,0.0,2.0,42.4,5.34,3.95,12.83,8.0,407.9,64.8
293,RAC,real,See Table 3 (compiled sources),450.0,0.33,3.0,0.0,0.0,0.0,0.0,0.0,40.3,5.32,3.59,13.07,8.4,367.3,76.2
294,RAC,real,See Table 3 (compiled sources),350.0,0.43,28.0,1.0,0.0,0.0,0.0,1.0,57.0,6.89,5.24,15.19,7.4,285.7,65.3
295,RAC,real,"Yuan et al. 2022, Materials (Ref 47, compiled from 68 sources - see their Table S1)",380.0,0.45,28.0,100.0,0.0,0.0,0.0,100.0,33.3,4.59,3.17,25.43,5.1,222.7,36.9
296,RAC,real,"Yuan et al. 2022, Materials (Ref 47, compiled from 68 sources - see their Table S1)",380.0,0.54,28.0,90.0,0.0,0.0,0.0,90.0,45.4,4.4,4.26,27.02,4.2,228.4,37.8
297,RAC,real,See Table 3 (compiled sources),300.0,0.6,3.0,2.0,0.0,0.0,0.0,2.0,23.7,2.98,2.08,26.36,4.1,237.8,44.0
298,RAC,real,See Table 3 (compiled sources),349.2,0.332,7.0,45.0,0.0,0.0,0.0,45.0,42.5,5.19,3.55,16.3,6.6,243.9,52.1
299,RAC,real,See Table 3 (compiled sources),280.0,0.39,56.0,1.0,0.0,0.0,0.0,1.0,54.4,6.33,5.01,13.18,7.6,229.7,55.7
300,RAC,real,See Table 3 (compiled sources),454.5,0.289108911,14.0,7.7,0.0,0.0,0.0,7.7,67.1,8.06,6.0,8.51,8.6,372.8,78.9
301,RAC,real,See Table 3 (compiled sources),300.0,0.56,56.0,1.0,0.0,0.0,0.0,1.0,45.2,5.4,4.43,19.82,5.8,243.8,56.5
302,RAC,real,See Table 3 (compiled sources),330.0,0.58,3.0,1.0,0.0,0.0,0.0,1.0,23.8,2.52,2.29,23.45,4.7,264.9,51.8
303,RAC,real,See Table 3 (compiled sources),300.0,0.52,28.0,2.0,0.0,0.0,0.0,2.0,45.7,5.87,4.11,19.76,6.0,250.5,53.5
304,RAC,real,See Table 3 (compiled sources),340.0,0.47,28.0,0.0,0.0,0.0,0.0,0.0,53.1,5.83,5.03,17.46,6.9,281.5,65.2
305,RAC,real,See Table 3 (compiled sources),210.0,0.6,28.0,1.0,0.0,0.0,0.0,1.0,31.7,3.8,2.76,23.25,5.1,182.0,43.0
306,Ceramic,augmented_literature_based,This study (synthetic augmentation),341.7,0.304,28.0,25.0,0.0,9.8,0.0,34.8,68.5,8.85,6.0,10.53,9.1,249.7,67.5
307,RAC,real,See Table 3 (compiled sources),665.0,0.188,28.0,0.0,0.0,0.0,0.0,0.0,65.0,7.95,6.0,4.41,10.0,420.0,165.4
308,RAC,real,"Yuan et al. 2022, Materials (Ref 47, compiled from 68 sources - see their Table S1)",380.0,0.55,28.0,100.0,0.0,0.0,0.0,100.0,38.1,4.05,3.36,29.91,3.9,210.3,43.2
309,RAC,real,See Table 3 (compiled sources),210.0,0.58,3.0,2.0,0.0,0.0,0.0,2.0,16.3,2.16,1.5,26.11,3.5,168.5,34.5
310,RAC,real,See Table 3 (compiled sources),300.0,0.58,28.0,1.0,0.0,0.0,0.0,1.0,40.5,4.53,3.95,21.23,5.8,248.2,56.1
311,RAC,real,See Table 3 (compiled sources),500.0,0.33,56.0,1.0,0.0,0.0,0.0,1.0,65.4,7.93,5.99,9.02,9.0,408.3,90.3
312,RAC,real,See Table 3 (compiled sources),330.0,0.54,56.0,1.0,0.0,0.0,0.0,1.0,42.8,5.49,3.69,19.67,6.2,267.6,64.1
313,RAC,real,See Table 3 (compiled sources),210.0,0.53,28.0,1.0,0.0,0.0,0.0,1.0,35.6,4.03,3.2,19.12,6.3,168.2,40.7
314,RAC,real,"Hoang 2024, Mathematics (Ref 9)",142.0,0.483,7.0,100.0,0.0,0.0,0.0,100.0,15.5,2.0,1.5,28.89,4.5,80.0,15.0
