Repository: ML-optimized-waste-derived-concrete/Dataset-and-codeNotebooks-for-sustainable-concrete-with-case-study

An Integrated Data-Driven Framework for Sustainable Multi-Waste Concrete Design and Multi-Objective Optimization of Offshore Wind Turbine Towers: A Comparative Evaluation of Ensemble, Deep, and Operator Learning Approaches

Author Information

1. Anjum Parveen
Department of Process, Energy and Environmental Technology, Faculty of Technology, Natural Sciences and Maritime Sciences, University of South-Eastern Norway, Norway
Email: anjumsara0499@gmail.com
ORCID: https://orcid.org/0009-0008-0974-976X

2. Hadi Amlashi (Corresponding Author)

File: MASTER_waste_concrete_dataset_v5_FINAL_1.csv (part 2 of 27)
sample_id,waste_type,data_source,paper_ref_no,cement_kg_m3,water_cement_ratio,curing_days,rac_%,rcwtb_%,ceramic_%,plastic_%,total_replacement_%,compressive_strength_mpa,flexural_strength_mpa,split_tensile_strength_mpa,chloride_penetration_mm,marine_durability_score,co2_emission_kg_m3,cost_usd_m3
315,RAC,real,"Yuan et al. 2022, Materials (Ref 47, compiled from 68 sources - see their Table S1)",380.0,0.5,28.0,60.0,0.0,0.0,0.0,60.0,25.4,2.7,2.27,24.45,5.4,254.0,40.8
316,RCWTB_FreezeThaw,augmented_literature_based,This study (synthetic augmentation),324.0,0.387,56.0,39.2,13.8,0.0,0.0,53.0,60.6,7.16,5.28,12.57,8.9,218.2,50.0
317,RAC,real,See Table 3 (compiled sources),450.0,0.45,28.0,1.0,0.0,0.0,0.0,1.0,51.6,6.01,4.63,14.19,7.3,368.7,71.9
318,RAC,real,"Hoang 2024, Mathematics (Ref 9)",285.0,0.421,28.0,0.0,0.0,0.0,0.0,0.0,40.5,5.17,3.7,16.22,6.5,243.6,46.5
319,RAC,real,See Table 3 (compiled sources),280.0,0.45,28.0,1.0,0.0,0.0,0.0,1.0,46.1,5.75,4.13,17.16,7.0,226.6,47.1
320,Combined,augmented_literature_based,This study (synthetic augmentation),343.4,0.406,14.0,33.7,9.1,8.2,5.5,56.5,55.0,6.28,5.0,17.11,8.0,233.2,44.2
321,RCWTB,augmented_literature_based,This study (synthetic augmentation),485.3,0.305,14.0,36.9,13.9,0.0,0.0,50.8,61.2,6.98,5.04,10.57,9.4,362.7,75.7
322,RAC,real,See Table 3 (compiled sources),353.0,0.7,56.0,48.6,0.0,0.0,0.0,48.6,39.7,5.12,3.38,28.81,4.3,240.6,47.3
323,RCWTB_FreezeThaw,augmented_literature_based,This study (synthetic augmentation),456.2,0.445,28.0,47.7,10.6,0.0,0.0,58.3,49.5,6.26,4.36,17.17,7.8,321.8,61.9
324,RAC,real,See Table 3 (compiled sources),350.0,0.4,28.0,2.0,0.0,0.0,0.0,2.0,63.9,7.75,5.44,13.43,7.5,288.0,62.3
325,RAC,real,See Table 3 (compiled sources),380.0,0.61,28.0,100.0,0.0,0.0,0.0,100.0,31.0,4.12,3.19,30.0,3.1,216.1,30.3
326,Plastic,real,See Table 3 (compiled sources),380.0,0.45,28.0,0.0,0.0,0.0,2.0,2.0,38.6,4.75,3.65,17.92,6.4,309.1,55.8
327,RAC,real,See Table 3 (compiled sources),500.0,0.4134,7.0,8.2,0.0,0.0,0.0,8.2,38.8,5.19,3.73,17.31,6.8,399.9,72.8
328,RAC,real,See Table 3 (compiled sources),300.0,0.55,28.0,55.0,0.0,0.0,0.0,55.0,28.0,2.96,2.74,27.29,3.8,198.3,28.4
329,Plastic,real,See Table 3 (compiled sources),380.0,0.45,28.0,0.0,0.0,0.0,2.5,2.5,37.1,4.55,3.5,18.42,6.7,310.2,60.0
330,RAC,real,See Table 3 (compiled sources),380.0,0.61,28.0,40.0,0.0,0.0,0.0,40.0,36.0,4.24,3.05,26.36,4.2,268.2,60.4
331,RAC,real,See Table 3 (compiled sources),350.0,0.33,56.0,2.0,0.0,0.0,0.0,2.0,69.8,8.07,6.0,7.29,9.2,285.2,67.7
332,RAC,real,See Table 3 (compiled sources),500.0,0.36,3.0,0.0,0.0,0.0,0.0,0.0,36.5,4.26,3.09,15.82,6.7,410.5,74.1
333,Ceramic,augmented_literature_based,This study (synthetic augmentation),303.2,0.581,28.0,31.4,0.0,16.3,0.0,47.7,49.1,6.42,4.71,22.9,6.5,201.7,37.0
334,RAC,real,See Table 3 (compiled sources),210.0,0.55,28.0,1.0,0.0,0.0,0.0,1.0,39.1,5.43,3.9,20.26,6.3,155.6,40.7
335,RAC,real,See Table 3 (compiled sources),340.0,0.57,56.0,1.0,0.0,0.0,0.0,1.0,45.1,5.39,4.21,20.13,5.6,287.1,52.7
336,RAC,real,See Table 3 (compiled sources),300.0,0.58,56.0,1.0,0.0,0.0,0.0,1.0,46.4,5.41,4.76,20.77,5.6,253.0,58.5
337,RAC,real,See Table 3 (compiled sources),280.0,0.45,28.0,1.0,0.0,0.0,0.0,1.0,46.1,5.86,4.14,17.22,6.7,225.4,48.2
338,RCWTB,augmented_literature_based,This study (synthetic augmentation),326.4,0.444,56.0,45.6,9.3,0.0,0.0,54.9,57.6,6.7,5.27,15.3,8.5,224.3,54.5
339,RAC,real,See Table 3 (compiled sources),400.0,0.41,28.0,1.0,0.0,0.0,0.0,1.0,59.1,7.06,5.05,14.95,7.3,330.0,66.1
340,RAC,real,See Table 3 (compiled sources),280.0,0.39,56.0,1.0,0.0,0.0,0.0,1.0,54.4,6.34,5.24,10.81,8.3,231.3,61.6
341,RAC,real,See Table 3 (compiled sources),350.0,0.34,28.0,1.0,0.0,0.0,0.0,1.0,56.2,6.94,4.87,11.82,7.6,289.4,62.5
342,RAC,real,See Table 3 (compiled sources),300.0,0.58,56.0,1.0,0.0,0.0,0.0,1.0,47.5,5.88,4.23,17.02,7.2,245.8,49.4
343,RAC,real,See Table 3 (compiled sources),500.0,0.33,28.0,1.0,0.0,0.0,0.0,1.0,66.6,8.22,5.87,8.95,9.0,403.5,87.1
344,RAC,real,See Table 3 (compiled sources),280.0,0.44,28.0,2.0,0.0,0.0,0.0,2.0,42.8,5.24,3.68,17.87,6.6,231.0,44.8
345,RAC,real,See Table 3 (compiled sources),210.0,0.51,3.0,1.0,0.0,0.0,0.0,1.0,18.4,2.08,1.72,25.04,4.2,171.7,31.0
346,RAC,real,See Table 3 (compiled sources),320.0,0.55,7.0,0.0,0.0,0.0,0.0,0.0,26.6,3.04,2.65,22.16,5.6,262.4,53.7
347,RAC,real,See Table 3 (compiled sources),500.0,0.36,56.0,0.0,0.0,0.0,0.0,0.0,51.9,5.72,4.56,12.46,8.5,415.8,80.8
348,RCWTB,augmented_literature_based,This study (synthetic augmentation),472.6,0.389,90.0,40.9,19.1,0.0,0.0,60.0,65.1,7.77,5.84,10.63,9.9,341.3,73.5
349,RAC,real,See Table 3 (compiled sources),210.0,0.55,3.0,1.0,0.0,0.0,0.0,1.0,18.3,2.4,1.5,23.75,4.6,172.7,27.1
350,RAC,real,See Table 3 (compiled sources),280.0,0.38,28.0,0.0,0.0,0.0,0.0,0.0,49.5,6.03,4.22,14.69,7.2,228.0,56.1
351,RAC,real,See Table 3 (compiled sources),340.0,0.5,7.0,100.0,0.0,0.0,0.0,100.0,37.0,4.38,3.38,28.22,4.4,181.7,34.7
352,RAC,real,"Yuan et al. 2022, Materials (Ref 47, compiled from 68 sources - see their Table S1)",380.0,0.66,28.0,100.0,0.0,0.0,0.0,100.0,26.1,3.26,2.29,30.0,3.2,229.2,34.8
353,RCWTB,augmented_literature_based,This study (synthetic augmentation),437.7,0.377,56.0,37.3,14.9,0.0,0.0,52.2,60.4,7.12,5.76,12.54,9.4,323.3,63.6
354,RAC,real,"Yuan et al. 2022, Materials (Ref 47, compiled from 68 sources - see their Table S1)",380.0,0.36,28.0,53.0,0.0,0.0,0.0,53.0,45.7,4.89,4.18,17.71,6.9,268.0,50.7
355,RAC,real,See Table 3 (compiled sources),400.0,0.52,180.0,1.5,0.0,0.0,0.0,1.5,46.6,5.98,4.44,13.3,8.4,326.3,64.9
356,RAC,real,See Table 3 (compiled sources),320.0,0.55,7.0,0.0,0.0,0.0,0.0,0.0,25.4,3.07,2.42,24.02,5.4,261.5,48.4
357,RAC,real,See Table 3 (compiled sources),360.0,0.39,56.0,0.0,0.0,0.0,0.0,0.0,68.0,8.61,6.0,10.32,8.5,292.6,66.6
358,Combined,augmented_literature_based,This study (synthetic augmentation),408.9,0.595,7.0,15.7,7.7,14.8,6.7,44.9,44.5,5.49,4.37,22.9,6.2,296.8,57.9
359,RCWTB,real,See Table 3 (compiled sources),380.0,0.45,14.0,0.0,10.0,0.0,0.0,10.0,30.5,4.8,3.45,17.75,6.7,307.2,50.0
360,RAC,real,See Table 3 (compiled sources),446.0,0.445515695,28.0,100.0,0.0,0.0,0.0,100.0,47.2,5.75,3.98,24.38,6.2,276.8,45.8
361,RAC,real,See Table 3 (compiled sources),330.0,0.54,28.0,1.0,0.0,0.0,0.0,1.0,35.3,4.57,3.42,20.57,6.3,272.3,53.7
362,Combined,augmented_literature_based,This study (synthetic augmentation),353.6,0.415,14.0,39.4,9.0,8.9,4.3,61.6,52.5,5.33,4.88,17.79,7.9,230.1,48.2
363,RAC,real,See Table 3 (compiled sources),280.0,0.42,28.0,2.0,0.0,0.0,0.0,2.0,41.4,5.06,3.68,14.13,7.7,228.1,46.5
364,RAC,real,See Table 3 (compiled sources),210.0,0.51,56.0,1.0,0.0,0.0,0.0,1.0,46.4,5.39,4.1,16.54,6.7,174.4,42.3
365,RAC,real,See Table 3 (compiled sources),350.0,0.37,56.0,1.0,0.0,0.0,0.0,1.0,61.2,7.37,5.3,10.03,8.4,293.6,70.4
366,RCWTB,augmented_literature_based,This study (synthetic augmentation),405.2,0.417,28.0,40.5,18.0,0.0,0.0,58.5,54.6,7.03,4.99,15.39,8.4,282.5,52.5
367,RAC,real,See Table 3 (compiled sources),500.0,0.35,28.0,1.0,0.0,0.0,0.0,1.0,61.0,7.64,5.22,11.56,8.2,410.4,90.3
368,RAC,real,See Table 3 (compiled sources),450.0,0.33,56.0,0.0,0.0,0.0,0.0,0.0,68.7,8.84,6.0,7.85,9.5,369.9,73.4
369,RAC,real,"Yuan et al. 2022, Materials (Ref 47, compiled from 68 sources - see their Table S1)",380.0,0.36,28.0,0.0,0.0,0.0,0.0,0.0,48.9,6.02,4.56,14.26,7.5,319.9,69.5
370,RAC,real,See Table 3 (compiled sources),450.0,0.43,56.0,2.0,0.0,0.0,0.0,2.0,61.0,7.06,5.49,12.7,7.8,360.1,71.6
371,RAC,real,See Table 3 (compiled sources),210.0,0.6,56.0,1.0,0.0,0.0,0.0,1.0,38.8,5.07,3.73,21.33,5.7,169.4,37.8
372,RAC,real,See Table 3 (compiled sources),300.0,0.58,28.0,1.0,0.0,0.0,0.0,1.0,41.2,4.91,3.79,23.07,4.7,241.0,58.6
373,RAC,real,See Table 3 (compiled sources),380.0,0.62,28.0,0.0,0.0,0.0,0.0,0.0,41.0,4.76,3.75,22.16,5.8,305.3,58.2
374,RAC,real,See Table 3 (compiled sources),340.0,0.57,3.0,1.0,0.0,0.0,0.0,1.0,21.0,2.59,1.55,24.69,3.9,273.0,46.2
375,RAC,real,See Table 3 (compiled sources),280.0,0.43,3.0,1.0,0.0,0.0,0.0,1.0,23.9,2.82,2.48,18.95,6.3,224.5,42.8
376,RAC,real,See Table 3 (compiled sources),280.0,0.55,3.0,1.0,0.0,0.0,0.0,1.0,24.5,2.88,2.6,25.0,4.1,230.9,46.7
377,RAC,real,See Table 3 (compiled sources),350.0,0.33,28.0,2.0,0.0,0.0,0.0,2.0,59.5,7.2,5.26,10.16,8.9,289.0,71.0
378,RAC,real,See Table 3 (compiled sources),350.0,0.36,28.0,2.0,0.0,0.0,0.0,2.0,50.1,5.91,4.53,12.3,7.9,293.5,63.7
379,RCWTB,augmented_literature_based,This study (synthetic augmentation),328.7,0.389,90.0,27.0,5.7,0.0,0.0,32.7,70.2,8.7,6.0,10.76,9.1,250.3,56.8
380,RAC,real,See Table 3 (compiled sources),330.0,0.54,28.0,1.0,0.0,0.0,0.0,1.0,35.3,4.34,2.87,19.56,5.9,276.8,49.2
381,RAC,real,See Table 3 (compiled sources),210.0,0.58,28.0,2.0,0.0,0.0,0.0,2.0,34.6,3.57,2.52,22.59,5.0,165.2,42.4
382,RAC,real,See Table 3 (compiled sources),280.0,0.42,28.0,2.0,0.0,0.0,0.0,2.0,41.4,4.65,3.7,16.79,6.8,232.6,49.6
383,RAC,real,See Table 3 (compiled sources),280.0,0.46,56.0,1.0,0.0,0.0,0.0,1.0,46.8,5.29,4.3,15.26,6.7,226.2,45.1
384,RAC,real,See Table 3 (compiled sources),417.15,0.45,14.0,0.0,0.0,0.0,0.0,0.0,20.0,2.56,1.67,22.54,5.3,328.8,58.6
385,RAC,real,See Table 3 (compiled sources),350.0,0.33,56.0,1.0,0.0,0.0,0.0,1.0,61.1,7.21,5.45,8.98,8.8,282.4,62.4
386,RAC,real,See Table 3 (compiled sources),380.0,0.73,28.0,0.0,0.0,0.0,0.0,0.0,28.5,3.29,2.66,28.7,3.5,311.2,56.3
387,RAC,real,See Table 3 (compiled sources),380.0,0.45,28.0,20.0,0.0,0.0,0.0,20.0,62.4,7.68,5.46,16.66,6.7,296.8,67.5
388,RAC,real,See Table 3 (compiled sources),463.0,0.410367171,28.0,100.0,0.0,0.0,0.0,100.0,60.1,7.21,5.47,22.56,5.6,291.3,53.9
389,RAC,real,See Table 3 (compiled sources),350.0,0.37,3.0,1.0,0.0,0.0,0.0,1.0,30.7,3.83,2.42,15.68,7.2,278.3,62.6
390,RAC,real,See Table 3 (compiled sources),300.0,0.58,28.0,1.0,0.0,0.0,0.0,1.0,40.5,4.7,3.6,22.43,5.4,237.5,58.8
391,RAC,real,See Table 3 (compiled sources),400.0,0.44,3.0,2.0,0.0,0.0,0.0,2.0,37.6,3.99,3.56,18.56,5.2,326.3,63.2
392,RAC,real,See Table 3 (compiled sources),500.0,0.33,56.0,2.0,0.0,0.0,0.0,2.0,76.7,9.0,6.0,7.12,9.1,409.1,88.9
393,RAC,real,See Table 3 (compiled sources),680.0,0.25,90.0,100.0,0.0,0.0,0.0,100.0,65.3,7.56,5.95,11.4,9.3,420.0,83.3
394,RAC,real,See Table 3 (compiled sources),350.0,0.33,56.0,0.0,0.0,0.0,0.0,0.0,64.2,7.77,5.92,8.51,8.7,286.6,69.8
395,RAC,real,See Table 3 (compiled sources),467.4,0.42,90.0,0.0,0.0,0.0,0.0,0.0,41.1,4.92,3.48,13.77,7.7,376.9,75.1
396,Combined,augmented_literature_based,This study (synthetic augmentation),361.2,0.391,90.0,15.0,6.6,8.2,7.7,37.5,65.1,8.14,5.47,9.74,9.7,273.6,58.1
397,RAC,real,See Table 3 (compiled sources),400.0,0.45,7.0,0.0,0.0,0.0,0.0,0.0,8.3,2.0,1.5,20.97,5.2,328.9,50.7
398,RAC,real,See Table 3 (compiled sources),350.0,0.35,56.0,1.0,0.0,0.0,0.0,1.0,50.8,6.28,4.52,10.43,7.6,288.3,55.1
399,RAC,real,See Table 3 (compiled sources),380.0,0.45,7.0,75.0,0.0,0.0,0.0,75.0,16.2,2.0,1.5,25.91,5.5,240.1,32.1
400,RAC,real,See Table 3 (compiled sources),280.0,0.5,28.0,2.0,0.0,0.0,0.0,2.0,48.0,6.38,4.24,19.07,6.2,223.5,47.5
401,RAC,real,See Table 3 (compiled sources),350.0,0.34,28.0,2.0,0.0,0.0,0.0,2.0,60.9,7.12,5.55,12.42,8.0,278.9,66.1
402,RAC,real,See Table 3 (compiled sources),210.0,0.58,28.0,2.0,0.0,0.0,0.0,2.0,34.6,4.42,2.78,20.88,5.8,169.2,36.3
403,RAC,real,See Table 3 (compiled sources),380.0,0.65,28.0,0.0,0.0,0.0,0.0,0.0,22.7,2.95,1.85,24.6,4.5,312.4,49.3
404,RAC,real,See Table 3 (compiled sources),500.0,0.34,56.0,1.0,0.0,0.0,0.0,1.0,67.0,7.51,5.92,8.89,8.8,402.8,87.9
405,RAC,real,See Table 3 (compiled sources),380.0,0.84,28.0,20.0,0.0,0.0,0.0,20.0,18.5,2.0,1.61,30.0,2.9,288.3,49.3
406,Ceramic,augmented_literature_based,This study (synthetic augmentation),475.3,0.475,56.0,45.8,0.0,19.2,0.0,65.0,53.0,6.62,4.7,18.25,8.4,331.7,60.6
407,RAC,real,See Table 3 (compiled sources),500.0,0.35,3.0,1.0,0.0,0.0,0.0,1.0,43.5,4.87,3.85,14.6,7.3,403.3,74.4
408,RAC,real,See Table 3 (compiled sources),500.0,0.36,3.0,1.0,0.0,0.0,0.0,1.0,43.2,5.1,3.97,13.11,7.7,410.7,76.8
409,RAC,real,See Table 3 (compiled sources),350.0,0.35,28.0,2.0,0.0,0.0,0.0,2.0,58.0,6.6,5.34,12.61,8.2,288.7,59.9
410,RAC,real,"Yuan et al. 2022, Materials (Ref 47, compiled from 68 sources - see their Table S1)",380.0,0.39,28.0,20.0,0.0,0.0,0.0,20.0,47.4,5.52,4.17,14.18,7.1,292.8,49.4
411,RAC,real,See Table 3 (compiled sources),380.0,0.5,28.0,100.0,0.0,0.0,0.0,100.0,35.3,4.53,3.19,27.17,4.2,220.1,30.7
412,RAC,real,See Table 3 (compiled sources),320.0,0.55,14.0,0.0,0.0,0.0,0.0,0.0,32.7,4.23,2.82,20.84,5.2,266.8,48.7
413,RAC,real,See Table 3 (compiled sources),280.0,0.44,56.0,2.0,0.0,0.0,0.0,2.0,54.6,6.95,4.79,12.99,7.7,231.4,50.1
414,RAC,real,See Table 3 (compiled sources),400.0,0.44,56.0,1.0,0.0,0.0,0.0,1.0,56.5,6.48,5.28,13.05,8.1,339.1,66.0
415,RCWTB_FreezeThaw,augmented_literature_based,This study (synthetic augmentation),500.3,0.536,90.0,36.6,14.0,0.0,0.0,50.6,59.2,6.83,5.13,16.33,8.4,367.1,73.1
416,RAC,real,See Table 3 (compiled sources),537.0,0.41,3.0,15.0,0.0,0.0,0.0,15.0,34.0,3.91,2.97,18.8,5.7,420.0,78.9
417,RAC,real,See Table 3 (compiled sources),280.0,0.43,56.0,1.0,0.0,0.0,0.0,1.0,50.7,6.06,4.3,13.37,7.3,225.4,57.2
418,RAC,real,See Table 3 (compiled sources),380.0,0.84,28.0,100.0,0.0,0.0,0.0,100.0,15.5,2.0,1.59,30.0,3.3,227.3,19.9
419,RCWTB,augmented_literature_based,This study (synthetic augmentation),393.7,0.575,90.0,41.7,13.4,0.0,0.0,55.1,51.6,6.27,4.85,19.75,7.6,271.2,52.3
420,RAC,real,See Table 3 (compiled sources),460.0,0.36,28.0,100.0,0.0,0.0,0.0,100.0,60.2,7.49,5.25,20.62,6.3,285.9,50.2
421,RAC,real,See Table 3 (compiled sources),500.0,0.33,56.0,1.0,0.0,0.0,0.0,1.0,62.1,7.31,5.74,9.38,9.0,408.2,82.4
422,RAC,real,See Table 3 (compiled sources),275.0,0.650909091,28.0,20.0,0.0,0.0,0.0,20.0,33.5,4.8,3.06,24.88,4.6,211.0,41.6
423,RAC,real,See Table 3 (compiled sources),350.0,0.42,56.0,2.0,0.0,0.0,0.0,2.0,67.4,7.73,6.0,10.88,8.1,287.4,70.6
424,RAC,real,See Table 3 (compiled sources),454.5,0.355775578,3.0,8.0,0.0,0.0,0.0,8.0,57.8,7.23,5.39,12.95,7.0,369.8,69.4
425,RAC,real,"Hoang 2024, Mathematics (Ref 9)",285.0,0.421,7.0,0.0,0.0,0.0,0.0,0.0,33.3,3.94,3.11,17.81,6.0,235.4,46.2
426,RAC,real,See Table 3 (compiled sources),210.0,0.53,28.0,1.0,0.0,0.0,0.0,1.0,35.6,3.71,3.3,20.17,5.4,166.7,39.2
427,RAC,real,See Table 3 (compiled sources),210.0,0.51,3.0,1.0,0.0,0.0,0.0,1.0,12.5,2.0,1.5,24.22,4.6,179.5,25.7
428,RAC,real,See Table 3 (compiled sources),280.0,0.4,3.0,1.0,0.0,0.0,0.0,1.0,22.0,2.59,2.29,19.01,6.9,222.4,38.8
429,RAC,real,See Table 3 (compiled sources),537.0,0.41,3.0,30.0,0.0,0.0,0.0,30.0,36.2,4.11,3.41,19.64,6.1,416.8,72.5
430,RAC,real,See Table 3 (compiled sources),380.0,0.7,28.0,73.0,0.0,0.0,0.0,73.0,25.0,3.15,2.49,30.0,3.2,241.5,43.0
431,RAC,real,See Table 3 (compiled sources),330.0,0.6,56.0,2.0,0.0,0.0,0.0,2.0,47.8,5.25,3.97,20.53,5.6,263.8,59.1
432,RAC,real,See Table 3 (compiled sources),340.0,0.57,56.0,1.0,0.0,0.0,0.0,1.0,45.1,5.16,4.03,18.62,5.3,276.7,57.1
433,RCWTB_FreezeThaw,augmented_literature_based,This study (synthetic augmentation),478.0,0.471,90.0,45.9,13.7,0.0,0.0,59.6,62.5,7.78,5.62,15.19,8.4,354.5,68.8
434,RAC,real,See Table 3 (compiled sources),450.0,0.34,28.0,2.0,0.0,0.0,0.0,2.0,70.5,8.46,6.0,10.49,8.3,371.9,79.9
435,RAC,real,See Table 3 (compiled sources),450.0,0.44,3.0,2.0,0.0,0.0,0.0,2.0,35.7,4.6,2.98,16.58,6.2,365.2,67.1
436,Combined,augmented_literature_based,This study (synthetic augmentation),413.7,0.442,56.0,15.6,11.3,6.7,4.3,37.9,64.0,7.84,5.43,13.6,8.8,311.5,69.8
437,RAC,real,See Table 3 (compiled sources),410.0,0.549,4.0,0.0,0.0,0.0,0.0,0.0,32.6,4.55,3.17,20.66,5.5,329.8,62.5
438,RAC,real,See Table 3 (compiled sources),210.0,0.58,56.0,2.0,0.0,0.0,0.0,2.0,41.9,5.26,3.79,19.79,6.3,167.3,45.6
439,RCWTB,augmented_literature_based,This study (synthetic augmentation),477.4,0.371,7.0,20.1,13.2,0.0,0.0,33.3,59.0,7.08,5.25,14.38,8.0,370.0,77.6
440,RAC,real,See Table 3 (compiled sources),480.0,0.354,90.0,100.0,0.0,0.0,0.0,100.0,48.3,5.26,4.63,17.83,8.0,309.7,50.4
441,RAC,real,"Hoang 2024, Mathematics (Ref 9)",305.5,0.412,28.0,73.0,0.0,0.0,0.0,73.0,29.1,3.87,2.12,22.4,6.4,177.1,24.8
442,RAC,real,See Table 3 (compiled sources),350.0,0.34,28.0,1.0,0.0,0.0,0.0,1.0,56.2,6.89,4.91,12.04,8.3,283.7,69.4
443,RCWTB,augmented_literature_based,This study (synthetic augmentation),465.5,0.449,7.0,44.7,16.7,0.0,0.0,61.4,50.4,6.34,4.62,16.82,7.3,329.9,61.9
444,RAC,real,See Table 3 (compiled sources),500.0,0.35,28.0,1.0,0.0,0.0,0.0,1.0,58.0,7.16,5.3,11.18,8.3,399.1,84.4
445,RAC,real,"Yuan et al. 2022, Materials (Ref 47, compiled from 68 sources - see their Table S1)",380.0,0.5,28.0,20.0,0.0,0.0,0.0,20.0,39.3,4.23,3.6,19.65,6.5,294.0,53.7
446,RAC,real,See Table 3 (compiled sources),350.0,0.37,56.0,1.0,0.0,0.0,0.0,1.0,61.2,6.58,5.62,10.64,8.5,286.4,74.5
447,RAC,real,See Table 3 (compiled sources),337.0,0.49,28.0,40.0,0.0,0.0,0.0,40.0,39.3,4.76,3.38,22.76,4.4,242.6,48.2
448,RAC,real,See Table 3 (compiled sources),410.0,0.549,90.0,49.1,0.0,0.0,0.0,49.1,49.5,5.78,4.54,20.09,6.2,288.5,58.0
449,RAC,real,See Table 3 (compiled sources),350.0,0.37,56.0,1.0,0.0,0.0,0.0,1.0,61.2,7.7,5.45,10.84,8.0,283.5,70.1
450,Plastic,real,See Table 3 (compiled sources),430.0,0.498,28.0,59.9,0.0,0.0,0.0,59.9,32.4,4.2,3.05,23.2,5.6,301.5,46.7
451,RAC,real,See Table 3 (compiled sources),400.0,0.48,3.0,100.0,0.0,0.0,0.0,100.0,16.4,2.28,1.5,30.0,3.8,240.3,27.4
452,RAC,real,See Table 3 (compiled sources),280.0,0.41,28.0,1.0,0.0,0.0,0.0,1.0,45.5,5.2,3.88,14.99,7.2,227.1,46.3
453,RAC,real,See Table 3 (compiled sources),350.0,0.36,3.0,1.0,0.0,0.0,0.0,1.0,27.0,3.34,2.68,15.73,6.9,290.3,48.9
454,RAC,real,See Table 3 (compiled sources),350.0,0.33,28.0,0.0,0.0,0.0,0.0,0.0,52.4,6.38,4.62,11.67,8.4,280.4,64.9
455,RAC,real,"Yuan et al. 2022, Materials (Ref 47, compiled from 68 sources - see their Table S1)",380.0,0.41,28.0,45.0,0.0,0.0,0.0,45.0,45.8,5.43,4.3,17.71,6.8,269.7,58.1
456,RAC,real,See Table 3 (compiled sources),454.5,0.299229923,14.0,7.7,0.0,0.0,0.0,7.7,81.9,9.0,6.0,8.89,8.7,355.1,91.6
457,RAC,real,See Table 3 (compiled sources),350.0,0.34,3.0,1.0,0.0,0.0,0.0,1.0,29.2,3.63,2.65,14.76,6.8,289.0,55.9
458,RAC,real,See Table 3 (compiled sources),350.0,0.36,3.0,2.0,0.0,0.0,0.0,2.0,29.7,3.7,2.57,15.93,6.9,286.4,54.9
459,RCWTB,augmented_literature_based,This study (synthetic augmentation),349.9,0.375,7.0,27.5,9.2,0.0,0.0,36.7,58.2,6.92,5.15,12.79,8.4,257.5,60.9
460,RAC,real,"Yuan et al. 2022, Materials (Ref 47, compiled from 68 sources - see their Table S1)",380.0,0.45,28.0,20.0,0.0,0.0,0.0,20.0,62.4,7.33,5.51,15.26,6.8,297.6,66.9
461,RAC,real,"Yuan et al. 2022, Materials (Ref 47, compiled from 68 sources - see their Table S1)",380.0,0.52,28.0,100.0,0.0,0.0,0.0,100.0,50.3,6.01,4.91,27.37,4.6,222.8,42.4
462,RAC,real,See Table 3 (compiled sources),350.0,0.33,56.0,0.0,0.0,0.0,0.0,0.0,64.2,7.6,5.89,9.76,8.5,287.7,68.4
463,RAC,real,See Table 3 (compiled sources),280.0,0.42,3.0,1.0,0.0,0.0,0.0,1.0,25.2,3.0,2.2,18.81,6.3,230.9,41.9
464,RAC,real,See Table 3 (compiled sources),300.0,0.65,7.0,100.0,0.0,0.0,0.0,100.0,33.1,3.92,3.13,30.0,3.4,163.2,18.3
465,RAC,real,See Table 3 (compiled sources),280.0,0.4,3.0,1.0,0.0,0.0,0.0,1.0,24.1,2.87,2.38,18.36,6.1,228.9,41.8
466,RAC,real,See Table 3 (compiled sources),400.0,0.44,56.0,1.0,0.0,0.0,0.0,1.0,56.5,6.5,5.04,13.83,7.3,325.0,67.7
467,RAC,real,See Table 3 (compiled sources),370.0,0.45,28.0,100.0,0.0,0.0,0.0,100.0,50.2,6.53,4.71,24.01,5.3,210.7,43.9
468,RCWTB,augmented_literature_based,This study (synthetic augmentation),346.1,0.478,7.0,42.2,13.9,0.0,0.0,56.1,46.8,5.8,4.26,19.14,7.0,243.4,55.0
469,RAC,real,See Table 3 (compiled sources),528.0,0.35,28.0,25.0,0.0,0.0,0.0,25.0,49.4,5.91,4.36,13.71,7.7,409.4,84.1
470,RCWTB,augmented_literature_based,This study (synthetic augmentation),501.8,0.351,90.0,44.8,18.2,0.0,0.0,63.0,69.4,8.78,6.0,9.55,10.0,365.9,80.0
471,Ceramic,augmented_literature_based,This study (synthetic augmentation),357.7,0.466,90.0,27.2,0.0,24.8,0.0,52.0,63.2,7.61,5.77,12.68,9.3,250.3,62.5
472,RAC,real,See Table 3 (compiled sources),437.0,0.389,7.0,100.0,0.0,0.0,0.0,100.0,38.3,4.94,3.54,23.47,5.5,263.7,40.5
473,RAC,real,"Hoang 2024, Mathematics (Ref 9)",168.0,1.095,7.0,100.0,0.0,0.0,0.0,100.0,16.2,2.32,1.92,30.0,1.7,80.0,15.0
474,Combined,augmented_literature_based,This study (synthetic augmentation),388.7,0.595,14.0,19.0,14.8,6.9,4.9,45.6,44.0,5.33,3.96,22.76,6.3,282.0,52.3
475,RAC,real,See Table 3 (compiled sources),280.0,0.42,56.0,2.0,0.0,0.0,0.0,2.0,55.3,6.2,5.34,13.57,7.1,231.7,58.3
476,RAC,real,See Table 3 (compiled sources),280.0,0.45,28.0,1.0,0.0,0.0,0.0,1.0,46.1,5.17,4.32,15.26,7.1,233.6,47.7
477,RAC,real,See Table 3 (compiled sources),420.0,0.47,3.0,1.0,0.0,0.0,0.0,1.0,32.5,3.97,3.28,19.2,6.0,336.7,57.9
478,RAC,real,See Table 3 (compiled sources),380.0,0.61,28.0,100.0,0.0,0.0,0.0,100.0,28.0,3.78,2.52,30.0,3.6,219.2,28.6
479,Plastic,augmented_literature_based,This study (synthetic augmentation),340.5,0.375,7.0,40.4,0.0,0.0,5.8,46.2,49.9,5.95,4.45,17.63,6.9,239.4,53.1
480,RCWTB,augmented_literature_based,This study (synthetic augmentation),311.6,0.515,7.0,36.6,5.8,0.0,0.0,42.4,44.2,5.25,3.88,21.6,5.7,219.9,46.4
481,RAC,real,See Table 3 (compiled sources),280.0,0.39,28.0,1.0,0.0,0.0,0.0,1.0,47.1,5.6,4.26,14.9,7.3,236.4,54.6
482,RAC,real,See Table 3 (compiled sources),275.0,0.650909091,28.0,100.0,0.0,0.0,0.0,100.0,65.1,7.42,5.47,29.52,3.9,135.5,37.7
483,RCWTB,augmented_literature_based,This study (synthetic augmentation),320.9,0.409,56.0,45.1,5.8,0.0,0.0,50.9,60.4,6.69,5.54,13.76,8.4,213.2,50.5
484,RAC,real,See Table 3 (compiled sources),350.0,0.34,56.0,1.0,0.0,0.0,0.0,1.0,53.5,6.62,4.93,10.51,8.4,284.7,63.9
485,RAC,real,See Table 3 (compiled sources),280.0,0.45,3.0,1.0,0.0,0.0,0.0,1.0,23.9,2.76,2.32,20.62,6.1,230.7,32.1
486,RAC,real,See Table 3 (compiled sources),380.0,0.61,28.0,40.0,0.0,0.0,0.0,40.0,38.0,4.32,3.6,26.33,4.3,272.9,50.8
487,RAC,real,See Table 3 (compiled sources),380.0,0.5,28.0,0.0,0.0,0.0,0.0,0.0,46.7,5.68,3.99,17.95,6.1,306.0,64.5
488,RAC_FreezeThaw,real,See Table 3 (compiled sources),448.0,0.335,60.0,0.0,0.0,0.0,0.0,0.0,65.0,7.64,5.69,8.07,9.5,362.3,77.0
489,RAC,real,See Table 3 (compiled sources),455.0,0.264,28.0,0.0,0.0,0.0,0.0,0.0,83.2,9.0,6.0,3.9,9.4,368.6,94.5
490,RAC,real,See Table 3 (compiled sources),280.0,0.42,28.0,2.0,0.0,0.0,0.0,2.0,45.8,5.34,4.21,14.82,7.6,228.1,53.0
491,RAC,real,See Table 3 (compiled sources),280.0,0.42,28.0,2.0,0.0,0.0,0.0,2.0,41.4,5.09,3.84,16.91,6.4,222.6,54.4
492,RAC,real,See Table 3 (compiled sources),280.0,0.42,3.0,2.0,0.0,0.0,0.0,2.0,24.3,3.23,1.96,18.52,5.8,236.9,45.0
493,RAC,real,See Table 3 (compiled sources),340.0,0.54,3.0,2.0,0.0,0.0,0.0,2.0,26.1,3.29,2.64,22.24,5.2,278.0,51.0
494,RAC,real,"Mahmoudian, Bypour & Kontoni 2024, Asian J. Civil Eng. (Ref 45)",330.0,0.4757575757575757,28.0,30.4,0.0,0.0,0.0,30.4,26.7,3.21,2.63,21.76,5.6,232.5,40.5
495,RAC,real,"Yuan et al. 2022, Materials (Ref 47, compiled from 68 sources - see their Table S1)",380.0,0.41,28.0,45.0,0.0,0.0,0.0,45.0,44.6,4.71,3.99,18.19,6.0,271.5,51.4
496,Combined,augmented_literature_based,This study (synthetic augmentation),358.2,0.316,7.0,27.9,6.5,14.1,5.7,54.2,61.2,7.31,5.72,11.24,9.3,257.7,49.5
497,RAC,real,See Table 3 (compiled sources),410.0,0.549,90.0,79.5,0.0,0.0,0.0,79.5,47.6,5.81,4.26,23.27,6.2,258.7,48.4
498,Ceramic,augmented_literature_based,This study (synthetic augmentation),396.8,0.551,14.0,38.1,0.0,13.6,0.0,51.7,44.2,5.64,4.53,22.1,6.1,283.0,56.2
499,RAC,real,See Table 3 (compiled sources),280.0,0.41,3.0,2.0,0.0,0.0,0.0,2.0,23.6,2.62,1.91,18.55,6.6,226.8,44.8
500,RAC,real,"Yuan et al. 2022, Materials (Ref 47, compiled from 68 sources - see their Table S1)",380.0,0.44,28.0,50.0,0.0,0.0,0.0,50.0,44.6,5.93,4.1,20.29,6.0,266.1,49.5
501,Plastic,real,See Table 3 (compiled sources),317.0,0.55,28.0,0.0,0.0,0.0,1.0,1.0,19.2,2.3,1.9,23.44,4.7,254.6,36.5
502,RAC,real,See Table 3 (compiled sources),350.0,0.35,3.0,1.0,0.0,0.0,0.0,1.0,27.7,3.36,2.56,15.33,7.3,285.4,55.3
503,RAC,real,See Table 3 (compiled sources),410.0,0.549,1.0,19.5,0.0,0.0,0.0,19.5,11.9,2.0,1.5,25.65,4.6,322.9,54.1
504,RAC,real,See Table 3 (compiled sources),537.0,0.41,7.0,30.0,0.0,0.0,0.0,30.0,35.9,4.2,3.25,19.3,5.9,406.2,72.7
505,RAC,real,See Table 3 (compiled sources),300.0,0.52,28.0,2.0,0.0,0.0,0.0,2.0,45.7,5.54,3.82,18.45,5.9,243.9,60.3
506,RAC,real,See Table 3 (compiled sources),350.0,0.35,3.0,2.0,0.0,0.0,0.0,2.0,31.7,4.13,2.75,16.32,6.6,290.4,47.6
507,RAC,real,See Table 3 (compiled sources),420.0,0.5,28.0,100.0,0.0,0.0,0.0,100.0,50.3,6.41,4.39,23.82,5.1,261.8,52.5
508,RAC,real,See Table 3 (compiled sources),537.0,0.409683426,28.0,45.0,0.0,0.0,0.0,45.0,56.9,7.27,5.12,17.35,7.0,396.4,71.5
509,RAC,real,See Table 3 (compiled sources),450.0,0.34,56.0,2.0,0.0,0.0,0.0,2.0,80.2,9.0,6.0,6.88,9.1,373.3,81.9
510,RAC,real,See Table 3 (compiled sources),329.8,0.352,7.0,15.0,0.0,0.0,0.0,15.0,37.5,4.0,3.85,16.62,6.6,263.1,56.1
511,RAC,real,"Hoang 2024, Mathematics (Ref 9)",350.0,0.371,91.0,0.0,0.0,0.0,0.0,0.0,48.7,5.55,4.56,10.41,8.8,295.7,65.2
512,RAC,real,See Table 3 (compiled sources),280.0,0.42,28.0,2.0,0.0,0.0,0.0,2.0,41.4,5.06,3.65,15.27,6.7,219.4,46.4
513,RAC,real,See Table 3 (compiled sources),210.0,0.54,28.0,2.0,0.0,0.0,0.0,2.0,36.5,4.47,3.09,21.23,5.4,174.4,37.1
514,RAC,real,See Table 3 (compiled sources),450.0,0.34,28.0,2.0,0.0,0.0,0.0,2.0,67.0,8.38,5.76,9.06,8.6,354.3,79.4
515,RAC,real,See Table 3 (compiled sources),300.0,0.56,56.0,2.0,0.0,0.0,0.0,2.0,49.4,5.43,4.3,17.39,6.7,243.2,49.1
516,RAC,real,See Table 3 (compiled sources),454.5,0.299229923,3.0,7.7,0.0,0.0,0.0,7.7,62.4,7.71,5.79,9.62,8.4,371.6,78.4
517,RAC,real,"Yuan et al. 2022, Materials (Ref 47, compiled from 68 sources - see their Table S1)",380.0,0.29,28.0,100.0,0.0,0.0,0.0,100.0,39.3,5.2,3.88,19.95,6.7,225.0,38.6
518,RAC,real,See Table 3 (compiled sources),280.0,0.57,28.0,1.0,0.0,0.0,0.0,1.0,42.5,4.88,3.59,20.79,5.7,225.9,50.3
519,RAC,real,See Table 3 (compiled sources),210.0,0.55,3.0,1.0,0.0,0.0,0.0,1.0,18.3,2.21,1.72,23.85,4.2,169.3,29.3
520,RAC,real,See Table 3 (compiled sources),340.0,0.57,28.0,1.0,0.0,0.0,0.0,1.0,38.5,4.68,3.43,21.33,6.0,270.4,59.3
521,RAC,real,See Table 3 (compiled sources),500.0,0.35,28.0,1.0,0.0,0.0,0.0,1.0,58.0,7.26,5.29,11.9,7.7,405.0,80.2
522,RAC,real,See Table 3 (compiled sources),500.0,0.35,3.0,2.0,0.0,0.0,0.0,2.0,40.2,5.31,3.74,14.73,6.9,404.8,75.3
523,RAC,real,See Table 3 (compiled sources),380.0,0.3,28.0,0.0,0.0,0.0,0.0,0.0,82.6,9.0,6.0,7.14,8.6,313.0,71.9
524,Ceramic,augmented_literature_based,This study (synthetic augmentation),379.0,0.451,56.0,26.8,0.0,18.6,0.0,45.4,57.5,6.95,5.06,15.34,8.0,272.0,65.1
525,RAC,real,"Hoang 2024, Mathematics (Ref 9)",143.0,0.472,28.0,75.0,0.0,0.0,0.0,75.0,21.2,2.46,2.28,26.39,5.1,80.0,15.0
526,RAC,real,See Table 3 (compiled sources),280.0,0.4,28.0,2.0,0.0,0.0,0.0,2.0,48.7,5.8,4.18,14.58,7.4,227.8,56.9
527,RAC,real,See Table 3 (compiled sources),500.0,0.34,28.0,2.0,0.0,0.0,0.0,2.0,63.8,7.33,5.58,10.48,8.5,405.2,88.0
528,RAC,real,"Yuan et al. 2022, Materials (Ref 47, compiled from 68 sources - see their Table S1)",380.0,0.68,28.0,20.0,0.0,0.0,0.0,20.0,64.8,7.84,6.0,24.29,4.6,284.3,72.8
529,Combined,augmented_literature_based,This study (synthetic augmentation),416.0,0.416,7.0,22.8,7.5,5.4,7.2,42.9,53.2,5.8,4.97,16.51,6.9,315.6,60.1
530,RAC,real,See Table 3 (compiled sources),210.0,0.52,3.0,2.0,0.0,0.0,0.0,2.0,18.4,2.58,1.59,23.68,5.1,178.8,24.8
531,RAC,real,See Table 3 (compiled sources),350.0,0.33,3.0,1.0,0.0,0.0,0.0,1.0,25.5,2.72,2.43,14.98,6.9,286.4,52.3
532,Plastic,real,See Table 3 (compiled sources),430.0,0.487,28.0,50.0,0.0,0.0,0.0,50.0,29.2,3.92,2.71,23.79,5.4,305.7,50.6
533,RAC,real,See Table 3 (compiled sources),280.0,0.44,56.0,2.0,0.0,0.0,0.0,2.0,54.6,6.31,4.96,12.41,7.8,225.4,52.7
534,Combined,augmented_literature_based,This study (synthetic augmentation),302.2,0.559,7.0,26.8,5.5,6.1,3.3,41.7,39.0,4.26,3.6,22.93,5.8,220.1,37.3
535,RCWTB_FreezeThaw,augmented_literature_based,This study (synthetic augmentation),379.5,0.425,56.0,47.5,7.8,0.0,0.0,55.3,56.1,6.8,5.07,17.1,7.7,270.7,61.6
536,RAC,real,See Table 3 (compiled sources),400.0,0.45,1.0,19.5,0.0,0.0,0.0,19.5,23.6,3.48,2.21,22.37,5.3,318.2,57.2
537,RCWTB,augmented_literature_based,This study (synthetic augmentation),398.2,0.331,7.0,28.6,18.9,0.0,0.0,47.5,63.5,7.65,6.0,12.46,9.0,287.4,57.7
538,RAC,real,See Table 3 (compiled sources),380.0,0.45,28.0,1.0,0.0,0.0,0.0,1.0,54.0,6.54,4.85,14.87,6.6,320.9,71.9
539,RAC,real,See Table 3 (compiled sources),380.0,0.55,28.0,0.0,0.0,0.0,0.0,0.0,40.7,4.4,3.45,19.27,6.0,313.1,60.6
540,RAC,real,See Table 3 (compiled sources),350.0,0.35,3.0,2.0,0.0,0.0,0.0,2.0,31.7,3.64,2.67,16.56,7.0,281.6,51.5
541,RAC,real,See Table 3 (compiled sources),280.0,0.38,3.0,0.0,0.0,0.0,0.0,0.0,24.4,2.55,2.17,16.56,6.9,220.8,47.0
542,RAC,real,"Hoang 2024, Mathematics (Ref 9)",196.0,0.474,7.0,74.9,0.0,0.0,0.0,74.9,24.7,3.36,2.09,28.09,4.1,96.9,15.0
543,RAC,real,"Hoang 2024, Mathematics (Ref 9)",350.0,0.371,28.0,0.0,0.0,0.0,0.0,0.0,43.2,4.72,4.21,13.69,7.7,294.0,60.3
544,RAC,real,See Table 3 (compiled sources),350.0,0.34,3.0,1.0,0.0,0.0,0.0,1.0,29.2,3.38,2.53,15.46,6.7,283.2,54.6
545,RAC,real,"Yuan et al. 2022, Materials (Ref 47, compiled from 68 sources - see their Table S1)",380.0,0.47,28.0,0.0,0.0,0.0,0.0,0.0,48.6,5.8,4.57,16.88,6.9,311.2,60.8
546,RCWTB,augmented_literature_based,This study (synthetic augmentation),405.1,0.529,56.0,26.7,9.6,0.0,0.0,36.3,55.2,6.75,4.87,17.82,7.0,296.3,59.0
547,Combined,augmented_literature_based,This study (synthetic augmentation),496.5,0.393,28.0,31.8,12.7,11.0,7.6,63.1,55.5,6.29,5.07,12.55,9.2,356.1,73.3
548,RAC,real,See Table 3 (compiled sources),400.0,0.43,56.0,2.0,0.0,0.0,0.0,2.0,64.2,7.64,5.67,12.23,7.7,317.9,68.9
549,RAC,real,See Table 3 (compiled sources),280.0,0.39,28.0,1.0,0.0,0.0,0.0,1.0,47.1,5.93,4.63,14.24,7.6,232.1,59.4
550,RAC,real,See Table 3 (compiled sources),340.0,0.54,28.0,2.0,0.0,0.0,0.0,2.0,49.4,5.76,4.2,18.97,6.2,281.4,68.7
551,RAC,real,See Table 3 (compiled sources),410.0,0.549,90.0,100.0,0.0,0.0,0.0,100.0,50.9,5.88,4.94,25.96,5.1,251.1,46.6
552,RCWTB,augmented_literature_based,This study (synthetic augmentation),370.9,0.475,28.0,31.4,11.0,0.0,0.0,42.4,54.0,6.13,5.16,16.85,7.4,268.2,52.7
553,RAC,real,See Table 3 (compiled sources),450.0,0.33,3.0,0.0,0.0,0.0,0.0,0.0,40.3,4.47,4.05,13.87,7.4,364.4,58.2
554,Combined,augmented_literature_based,This study (synthetic augmentation),322.5,0.388,14.0,31.1,12.5,5.4,4.3,53.3,52.2,5.94,4.7,14.35,8.4,219.5,46.9
555,RAC,real,See Table 3 (compiled sources),450.0,0.34,3.0,2.0,0.0,0.0,0.0,2.0,46.9,5.74,4.51,12.78,7.3,360.4,72.9
556,RAC,real,See Table 3 (compiled sources),400.0,0.45,28.0,0.0,0.0,0.0,0.0,0.0,66.8,8.02,5.54,12.36,7.6,322.2,81.7
557,RAC,real,"Mahmoudian, Bypour & Kontoni 2024, Asian J. Civil Eng. (Ref 45)",400.0,0.45,28.0,100.0,0.0,0.0,0.0,100.0,38.4,4.96,3.49,25.93,5.2,239.6,39.4
558,RCWTB,augmented_literature_based,This study (synthetic augmentation),454.2,0.437,28.0,43.5,9.7,0.0,0.0,53.2,53.8,6.42,4.6,17.44,6.8,325.6,61.0
559,RAC,real,See Table 3 (compiled sources),280.0,0.4,56.0,1.0,0.0,0.0,0.0,1.0,51.7,6.08,4.65,12.44,8.3,226.9,50.3
560,RAC,real,See Table 3 (compiled sources),454.5,0.277227723,14.0,7.7,0.0,0.0,0.0,7.7,73.9,8.95,6.0,10.12,8.2,357.3,76.6
561,RAC,real,"Yuan et al. 2022, Materials (Ref 47, compiled from 68 sources - see their Table S1)",380.0,0.5,28.0,50.0,0.0,0.0,0.0,50.0,46.9,6.26,4.24,22.28,5.0,258.6,51.5
562,Ceramic,real,See Table 3 (compiled sources),550.0,0.35,28.0,0.0,0.0,30.0,0.0,30.0,36.8,4.37,3.4,11.47,9.6,420.0,80.5
563,RAC,real,See Table 3 (compiled sources),400.0,0.44,56.0,2.0,0.0,0.0,0.0,2.0,61.8,7.19,5.88,12.91,7.9,324.3,78.3
564,RAC,real,See Table 3 (compiled sources),210.0,0.54,3.0,2.0,0.0,0.0,0.0,2.0,17.5,2.22,1.59,23.03,4.8,168.5,32.0
565,RAC,real,See Table 3 (compiled sources),280.0,0.42,56.0,2.0,0.0,0.0,0.0,2.0,55.3,6.7,4.8,11.9,7.6,223.3,56.3
566,RAC,real,"Yuan et al. 2022, Materials (Ref 47, compiled from 68 sources - see their Table S1)",380.0,0.67,28.0,0.0,0.0,0.0,0.0,0.0,65.2,7.51,5.55,21.9,5.2,307.6,79.6
567,RCWTB,augmented_literature_based,This study (synthetic augmentation),352.7,0.4,90.0,44.3,15.6,0.0,0.0,59.9,67.2,7.47,6.0,11.74,9.4,243.1,61.9
568,RAC,real,"Hoang 2024, Mathematics (Ref 9)",284.0,0.38,7.0,0.0,0.0,0.0,0.0,0.0,17.8,2.0,1.65,17.84,6.7,234.7,46.0
569,RAC,real,See Table 3 (compiled sources),210.0,0.57,28.0,2.0,0.0,0.0,0.0,2.0,36.4,4.4,3.05,22.1,5.0,174.0,40.5
570,Combined,augmented_literature_based,This study (synthetic augmentation),405.1,0.441,56.0,29.6,5.8,6.8,4.9,47.1,54.3,6.78,4.74,15.04,7.8,286.6,58.8
571,RCWTB,augmented_literature_based,This study (synthetic augmentation),410.0,0.568,56.0,31.4,6.0,0.0,0.0,37.4,51.1,6.35,4.76,21.06,5.6,310.5,59.0
572,RAC,real,See Table 3 (compiled sources),210.0,0.57,28.0,2.0,0.0,0.0,0.0,2.0,33.1,3.57,3.18,22.16,4.7,175.0,35.9
573,RAC,real,"Yuan et al. 2022, Materials (Ref 47, compiled from 68 sources - see their Table S1)",380.0,0.5,28.0,0.0,0.0,0.0,0.0,0.0,54.1,6.72,4.76,17.38,7.1,315.4,62.5
574,RAC,real,See Table 3 (compiled sources),467.4,0.42,7.0,0.0,0.0,0.0,0.0,0.0,22.8,3.36,1.83,18.48,5.5,376.7,65.6
575,RAC,real,See Table 3 (compiled sources),330.0,0.58,28.0,1.0,0.0,0.0,0.0,1.0,39.1,4.38,3.52,19.97,4.9,278.1,55.1
576,RAC,real,"Yuan et al. 2022, Materials (Ref 47, compiled from 68 sources - see their Table S1)",380.0,0.66,28.0,100.0,0.0,0.0,0.0,100.0,25.1,3.28,2.32,30.0,3.8,224.3,30.1
577,RAC,real,See Table 3 (compiled sources),500.0,0.34,3.0,1.0,0.0,0.0,0.0,1.0,43.6,5.49,3.94,13.54,7.5,406.5,77.0
578,RAC,real,"Yuan et al. 2022, Materials (Ref 47, compiled from 68 sources - see their Table S1)",380.0,0.52,28.0,0.0,0.0,0.0,0.0,0.0,29.9,3.6,2.58,22.07,5.2,311.5,66.7
579,RAC,real,See Table 3 (compiled sources),280.0,0.44,3.0,2.0,0.0,0.0,0.0,2.0,21.9,2.6,1.89,20.3,6.2,226.0,42.3
580,RAC,real,See Table 3 (compiled sources),350.0,0.34,28.0,2.0,0.0,0.0,0.0,2.0,53.9,5.99,4.91,10.89,8.3,284.8,62.6
581,RAC,real,See Table 3 (compiled sources),280.0,0.38,56.0,2.0,0.0,0.0,0.0,2.0,65.2,7.34,5.98,11.85,7.6,229.8,53.5
582,RAC,real,See Table 3 (compiled sources),350.0,0.37,56.0,1.0,0.0,0.0,0.0,1.0,58.3,6.44,5.35,11.0,8.5,288.1,60.0
583,RAC,real,See Table 3 (compiled sources),165.0,1.042,14.0,100.0,0.0,0.0,0.0,100.0,6.5,2.0,1.5,30.0,2.0,80.0,15.0
584,RAC,real,See Table 3 (compiled sources),350.0,0.4,3.0,2.0,0.0,0.0,0.0,2.0,37.9,4.37,3.51,16.88,6.5,287.6,52.5
585,RAC,real,See Table 3 (compiled sources),400.0,0.41,28.0,2.0,0.0,0.0,0.0,2.0,60.9,6.99,5.65,13.37,7.3,329.5,69.9
586,RAC,real,See Table 3 (compiled sources),500.0,0.36,28.0,1.0,0.0,0.0,0.0,1.0,58.0,7.09,5.11,11.14,8.0,402.7,77.6
587,RAC,real,See Table 3 (compiled sources),454.5,0.341034103,90.0,7.7,0.0,0.0,0.0,7.7,66.2,8.13,6.0,8.59,9.1,366.7,77.5
588,RAC,real,See Table 3 (compiled sources),350.0,0.33,3.0,2.0,0.0,0.0,0.0,2.0,28.0,2.74,2.26,15.7,7.0,278.1,54.9
589,RCWTB_FreezeThaw,augmented_literature_based,This study (synthetic augmentation),510.5,0.434,90.0,28.1,14.2,0.0,0.0,42.3,66.4,7.78,5.95,11.74,9.8,377.9,72.2
590,RAC,real,See Table 3 (compiled sources),350.0,0.4,28.0,2.0,0.0,0.0,0.0,2.0,63.9,7.69,5.89,13.8,7.5,279.6,72.6
591,RAC,real,See Table 3 (compiled sources),210.0,0.56,56.0,1.0,0.0,0.0,0.0,1.0,42.7,5.37,3.95,19.82,5.7,170.8,34.0
592,RAC,real,See Table 3 (compiled sources),320.0,0.55,14.0,0.0,0.0,0.0,0.0,0.0,33.1,4.62,3.0,20.69,5.1,262.6,56.2
593,RAC,real,"Yuan et al. 2022, Materials (Ref 47, compiled from 68 sources - see their Table S1)",380.0,0.65,28.0,50.0,0.0,0.0,0.0,50.0,18.0,2.17,1.54,30.0,3.8,269.2,40.4
594,RAC,real,See Table 3 (compiled sources),210.0,0.56,3.0,1.0,0.0,0.0,0.0,1.0,17.4,2.16,1.61,23.34,4.6,168.0,26.1
595,RCWTB,augmented_literature_based,This study (synthetic augmentation),344.8,0.572,14.0,22.6,6.7,0.0,0.0,29.3,44.0,5.46,3.98,23.25,5.6,255.7,50.4
596,RAC,real,"Yuan et al. 2022, Materials (Ref 47, compiled from 68 sources - see their Table S1)",380.0,0.51,28.0,100.0,0.0,0.0,0.0,100.0,42.9,5.23,3.96,26.16,5.1,219.5,32.5
597,RAC,real,See Table 3 (compiled sources),450.0,0.44,28.0,2.0,0.0,0.0,0.0,2.0,58.0,6.89,5.23,15.7,7.0,366.3,79.2
598,RAC,real,See Table 3 (compiled sources),400.0,0.44,3.0,1.0,0.0,0.0,0.0,1.0,35.8,3.9,3.25,18.66,6.3,329.0,66.3
599,RAC,real,See Table 3 (compiled sources),350.0,0.33,3.0,1.0,0.0,0.0,0.0,1.0,23.0,2.63,1.78,16.47,6.9,288.6,49.4
600,RAC,real,See Table 3 (compiled sources),350.0,0.33,3.0,1.0,0.0,0.0,0.0,1.0,23.0,3.27,1.9,15.83,7.2,287.8,58.7
601,RAC,real,See Table 3 (compiled sources),350.0,0.37,56.0,1.0,0.0,0.0,0.0,1.0,61.2,8.13,5.35,10.66,8.5,284.9,65.2
602,RAC,real,See Table 3 (compiled sources),350.0,0.33,28.0,1.0,0.0,0.0,0.0,1.0,49.9,5.95,4.43,10.51,8.5,277.6,58.8
603,RAC,real,See Table 3 (compiled sources),300.0,0.53,28.0,1.0,0.0,0.0,0.0,1.0,41.5,5.25,4.05,17.72,6.0,249.7,56.8
604,Ceramic,augmented_literature_based,This study (synthetic augmentation),348.0,0.457,28.0,22.5,0.0,22.4,0.0,44.9,51.0,5.96,4.84,16.05,8.4,238.6,45.3
605,Ceramic,augmented_literature_based,This study (synthetic augmentation),323.4,0.481,28.0,30.9,0.0,12.8,0.0,43.7,51.5,6.19,4.94,18.7,7.0,230.5,51.6
606,RAC,real,See Table 3 (compiled sources),500.0,0.35,28.0,1.0,0.0,0.0,0.0,1.0,61.0,7.66,5.44,9.85,8.1,407.6,85.3
607,RAC,real,"Yuan et al. 2022, Materials (Ref 47, compiled from 68 sources - see their Table S1)",380.0,0.7,28.0,100.0,0.0,0.0,0.0,100.0,65.1,7.94,6.0,30.0,2.9,220.2,48.1
608,RAC,real,See Table 3 (compiled sources),360.0,0.39,56.0,0.0,0.0,0.0,0.0,0.0,68.0,8.01,6.0,10.87,8.4,300.1,61.7
609,RAC,real,See Table 3 (compiled sources),330.0,0.6,3.0,2.0,0.0,0.0,0.0,2.0,22.5,2.33,2.06,25.52,4.0,266.2,45.7
610,RAC,real,See Table 3 (compiled sources),380.0,0.45,56.0,1.0,0.0,0.0,0.0,1.0,60.0,6.97,5.36,14.24,7.8,309.9,72.4
611,RAC,real,See Table 3 (compiled sources),537.0,0.41,3.0,45.0,0.0,0.0,0.0,45.0,36.6,3.84,3.36,21.58,5.7,398.6,65.5
612,RAC,real,See Table 3 (compiled sources),350.0,0.41,28.0,1.0,0.0,0.0,0.0,1.0,61.4,7.34,5.39,13.41,7.3,285.6,71.9
613,RAC,real,See Table 3 (compiled sources),210.0,0.57,56.0,2.0,0.0,0.0,0.0,2.0,44.1,5.39,4.2,18.47,7.1,166.5,46.3
614,RAC,real,See Table 3 (compiled sources),340.0,0.57,3.0,1.0,0.0,0.0,0.0,1.0,21.0,2.21,1.55,23.59,4.0,282.0,48.0
615,Ceramic,augmented_literature_based,This study (synthetic augmentation),328.9,0.518,7.0,48.8,0.0,18.6,0.0,67.4,45.6,5.33,4.07,21.18,6.2,219.2,38.8
616,RAC,real,"Hoang 2024, Mathematics (Ref 9)",375.0,0.4,28.0,9.1,0.0,0.0,0.0,9.1,40.0,4.73,3.19,16.51,7.0,293.5,54.1
617,RAC,real,See Table 3 (compiled sources),280.0,0.38,3.0,0.0,0.0,0.0,0.0,0.0,24.4,3.14,2.3,17.46,6.6,228.7,36.9
618,RAC,real,See Table 3 (compiled sources),380.0,0.61,28.0,100.0,0.0,0.0,0.0,100.0,33.0,4.01,3.15,30.0,3.7,213.2,36.2
619,RAC,real,See Table 3 (compiled sources),325.0,0.55,28.0,50.0,0.0,0.0,0.0,50.0,48.9,5.87,4.5,22.68,5.5,220.7,46.2
620,RAC,real,See Table 3 (compiled sources),450.0,0.42,56.0,1.0,0.0,0.0,0.0,1.0,57.2,7.08,5.14,13.29,7.8,372.1,78.4
621,RAC,real,See Table 3 (compiled sources),210.0,0.58,3.0,1.0,0.0,0.0,0.0,1.0,17.4,2.37,1.53,25.12,4.5,179.0,28.3
622,RAC,real,See Table 3 (compiled sources),380.0,0.55,28.0,50.0,0.0,0.0,0.0,50.0,41.7,5.15,3.76,23.94,5.1,272.2,52.3
623,RAC,real,See Table 3 (compiled sources),450.0,0.33,56.0,0.0,0.0,0.0,0.0,0.0,68.7,8.14,6.0,7.66,8.9,374.9,77.0
624,RAC,real,See Table 3 (compiled sources),401.0,0.43,28.0,25.0,0.0,0.0,0.0,25.0,46.0,5.9,4.17,16.65,6.9,308.3,56.3
625,RAC,real,See Table 3 (compiled sources),350.0,0.35,56.0,2.0,0.0,0.0,0.0,2.0,64.7,8.09,5.77,10.44,8.6,284.3,65.4
626,RAC,real,See Table 3 (compiled sources),400.0,0.41,56.0,1.0,0.0,0.0,0.0,1.0,64.8,7.05,5.73,10.87,8.6,339.0,78.1
627,RAC,real,"Yuan et al. 2022, Materials (Ref 47, compiled from 68 sources - see their Table S1)",380.0,0.41,28.0,45.0,0.0,0.0,0.0,45.0,51.4,5.73,4.85,15.3,7.3,274.3,56.7
628,RAC,real,See Table 3 (compiled sources),500.0,0.36,28.0,1.0,0.0,0.0,0.0,1.0,61.0,7.11,5.47,11.12,8.0,412.0,82.7
629,RAC,real,See Table 3 (compiled sources),210.0,0.6,3.0,1.0,0.0,0.0,0.0,1.0,16.6,2.38,1.77,26.37,4.6,171.2,34.2
630,RAC,real,See Table 3 (compiled sources),350.0,0.33,56.0,2.0,0.0,0.0,0.0,2.0,66.5,7.66,5.8,8.14,9.0,279.3,69.6
631,Plastic,augmented_literature_based,This study (synthetic augmentation),418.4,0.314,90.0,35.0,0.0,0.0,9.3,44.3,64.2,8.01,5.76,10.5,9.7,312.0,69.7
