Repository: ML-optimized-waste-derived-concrete/Dataset-and-codeNotebooks-for-sustainable-concrete-with-case-study

An Integrated Data-Driven Framework for Sustainable Multi-Waste Concrete Design and Multi-Objective Optimization of Offshore Wind Turbine Towers: A Comparative Evaluation of Ensemble, Deep, and Operator Learning Approaches

Author Information

1. Anjum Parveen
Department of Process, Energy and Environmental Technology, Faculty of Technology, Natural Sciences and Maritime Sciences, University of South-Eastern Norway, Norway
Email: anjumsara0499@gmail.com
ORCID: https://orcid.org/0009-0008-0974-976X

2. Hadi Amlashi (Corresponding Author)

File: MASTER_waste_concrete_dataset_v5_FINAL_1.csv (part 3 of 27)
sample_id,waste_type,data_source,paper_ref_no,cement_kg_m3,water_cement_ratio,curing_days,rac_%,rcwtb_%,ceramic_%,plastic_%,total_replacement_%,compressive_strength_mpa,flexural_strength_mpa,split_tensile_strength_mpa,chloride_penetration_mm,marine_durability_score,co2_emission_kg_m3,cost_usd_m3
632,RAC,real,See Table 3 (compiled sources),380.0,0.58,28.0,20.0,0.0,0.0,0.0,20.0,41.2,5.01,3.54,23.8,4.9,289.0,50.8
633,RAC,real,See Table 3 (compiled sources),388.0,0.299,28.0,15.0,0.0,0.0,0.0,15.0,55.8,6.8,5.06,11.13,8.3,298.9,63.2
634,RAC,real,See Table 3 (compiled sources),280.0,0.38,56.0,2.0,0.0,0.0,0.0,2.0,65.2,7.9,6.0,9.39,8.7,227.1,51.8
635,Combined,augmented_literature_based,This study (synthetic augmentation),341.3,0.446,90.0,29.9,9.1,10.5,4.6,54.1,59.9,7.15,5.41,13.29,9.0,237.1,54.0
636,RAC,real,See Table 3 (compiled sources),280.0,0.58,28.0,1.0,0.0,0.0,0.0,1.0,43.3,5.49,3.8,20.95,5.5,235.4,50.0
637,RAC,real,See Table 3 (compiled sources),400.0,0.45,1.0,0.0,0.0,0.0,0.0,0.0,25.8,2.85,2.49,18.24,6.3,323.6,62.7
638,RAC,real,"Hoang 2024, Mathematics (Ref 9)",307.7,0.447,7.0,0.0,0.0,0.0,0.0,0.0,41.6,5.74,3.8,18.18,5.9,248.5,58.2
639,RAC,real,See Table 3 (compiled sources),210.0,0.51,56.0,1.0,0.0,0.0,0.0,1.0,34.7,4.13,3.44,19.57,6.3,168.8,44.4
640,RAC,real,See Table 3 (compiled sources),450.0,0.4,28.0,22.0,0.0,0.0,0.0,22.0,50.4,5.7,5.2,15.69,6.8,350.3,67.9
641,RAC,real,See Table 3 (compiled sources),417.15,0.45,28.0,0.0,0.0,0.0,0.0,0.0,26.8,3.47,2.33,18.28,6.5,340.8,62.2
642,RAC,real,See Table 3 (compiled sources),280.0,0.42,3.0,2.0,0.0,0.0,0.0,2.0,24.3,3.23,2.24,19.48,5.4,230.3,37.4
643,RAC_FreezeThaw,real,See Table 3 (compiled sources),448.0,0.335,28.0,0.0,0.0,0.0,0.0,0.0,60.1,7.1,3.9,10.18,8.5,365.9,79.7
644,RAC,real,See Table 3 (compiled sources),537.0,0.41,28.0,60.0,0.0,0.0,0.0,60.0,40.4,4.82,3.91,20.07,5.8,385.4,72.3
645,RAC,real,See Table 3 (compiled sources),454.5,0.440484048,7.0,7.9,0.0,0.0,0.0,7.9,48.9,6.27,4.27,16.55,7.1,358.0,72.9
646,RAC,real,"Hoang 2024, Mathematics (Ref 9)",275.0,0.662,28.0,50.0,0.0,0.0,0.0,50.0,44.1,5.57,3.8,28.12,3.8,183.7,41.9
647,RAC,real,See Table 3 (compiled sources),350.0,0.35,56.0,2.0,0.0,0.0,0.0,2.0,64.7,7.8,5.44,9.58,9.3,290.0,70.3
648,RAC,real,See Table 3 (compiled sources),210.0,0.55,3.0,1.0,0.0,0.0,0.0,1.0,18.3,2.08,1.76,24.07,4.8,164.8,33.8
649,RAC,real,See Table 3 (compiled sources),500.0,0.34,56.0,2.0,0.0,0.0,0.0,2.0,68.8,8.7,6.0,7.67,8.8,405.1,85.8
650,RAC,real,See Table 3 (compiled sources),210.0,0.51,56.0,1.0,0.0,0.0,0.0,1.0,34.7,3.75,3.12,19.43,6.1,174.8,39.9
651,RAC,real,See Table 3 (compiled sources),210.0,0.53,3.0,2.0,0.0,0.0,0.0,2.0,17.5,2.34,1.5,23.2,4.3,168.7,36.9
652,RAC,real,See Table 3 (compiled sources),420.0,0.47,56.0,1.0,0.0,0.0,0.0,1.0,54.2,6.73,5.21,13.84,7.4,344.6,64.6
653,RAC,real,See Table 3 (compiled sources),300.0,0.5,28.0,25.0,0.0,0.0,0.0,25.0,34.6,4.05,3.02,22.26,5.1,228.9,44.4
654,RAC,real,See Table 3 (compiled sources),400.0,0.43,28.0,2.0,0.0,0.0,0.0,2.0,59.0,7.18,5.34,12.89,7.6,331.7,75.0
655,RAC,real,"Yuan et al. 2022, Materials (Ref 47, compiled from 68 sources - see their Table S1)",380.0,0.6,28.0,0.0,0.0,0.0,0.0,0.0,47.8,6.12,4.46,20.38,5.6,309.3,71.7
656,RCWTB,augmented_literature_based,This study (synthetic augmentation),436.6,0.359,28.0,31.0,18.6,0.0,0.0,49.6,62.1,6.86,5.79,11.11,9.1,317.8,70.0
657,RAC,real,See Table 3 (compiled sources),350.0,0.33,3.0,0.0,0.0,0.0,0.0,0.0,26.8,2.92,2.42,15.19,7.6,288.3,55.9
658,RAC_FreezeThaw,real,See Table 3 (compiled sources),336.0,0.643,60.0,44.2,0.0,0.0,0.0,44.2,39.9,5.14,3.5,26.44,4.0,232.4,48.8
659,RAC,real,See Table 3 (compiled sources),380.0,0.55,28.0,20.0,0.0,0.0,0.0,20.0,41.2,4.98,3.71,23.92,5.2,285.4,61.0
660,RAC,real,See Table 3 (compiled sources),280.0,0.5,3.0,2.0,0.0,0.0,0.0,2.0,27.8,3.11,2.56,21.08,5.4,233.8,40.5
661,RAC,real,See Table 3 (compiled sources),210.0,0.54,3.0,2.0,0.0,0.0,0.0,2.0,17.5,2.0,1.74,24.66,5.1,167.0,25.3
662,RAC,real,See Table 3 (compiled sources),500.0,0.34,56.0,2.0,0.0,0.0,0.0,2.0,68.8,7.72,6.0,7.85,9.5,409.3,87.7
663,RAC,real,See Table 3 (compiled sources),280.0,0.39,3.0,1.0,0.0,0.0,0.0,1.0,23.2,2.3,1.95,17.4,6.6,227.9,50.4
664,RAC,real,"Yuan et al. 2022, Materials (Ref 47, compiled from 68 sources - see their Table S1)",380.0,0.49,28.0,100.0,0.0,0.0,0.0,100.0,21.6,5.3,1.74,30.0,4.5,226.6,30.6
665,RAC,real,See Table 3 (compiled sources),300.0,0.58,28.0,1.0,0.0,0.0,0.0,1.0,41.2,5.59,3.51,22.02,4.9,235.7,52.5
666,RAC,real,See Table 3 (compiled sources),400.0,0.46,56.0,1.0,0.0,0.0,0.0,1.0,57.1,7.36,4.97,14.62,7.6,335.9,72.2
667,RAC,real,See Table 3 (compiled sources),350.0,0.35,28.0,2.0,0.0,0.0,0.0,2.0,55.1,6.5,4.93,12.02,7.8,275.3,68.3
668,RAC,real,See Table 3 (compiled sources),400.0,0.4,1.0,0.0,0.0,0.0,0.0,0.0,30.8,4.05,2.92,16.52,7.2,321.5,61.0
669,RAC,real,See Table 3 (compiled sources),450.0,0.4,3.0,1.0,0.0,0.0,0.0,1.0,33.4,3.67,3.15,17.59,6.7,370.2,73.0
670,RAC,real,See Table 3 (compiled sources),410.0,0.549,90.0,19.5,0.0,0.0,0.0,19.5,55.8,6.49,5.09,16.69,7.2,311.2,55.8
671,RAC,real,"Yuan et al. 2022, Materials (Ref 47, compiled from 68 sources - see their Table S1)",380.0,0.45,28.0,0.0,0.0,0.0,0.0,0.0,66.9,3.8,6.0,14.85,7.0,305.6,75.8
672,RAC,real,See Table 3 (compiled sources),400.0,0.52,90.0,0.0,0.0,0.0,0.0,0.0,42.1,5.33,3.91,16.92,7.0,330.6,63.4
673,RAC,real,See Table 3 (compiled sources),350.0,0.37,28.0,1.0,0.0,0.0,0.0,1.0,44.5,4.78,3.79,13.94,7.7,289.1,57.5
674,RAC,real,See Table 3 (compiled sources),410.0,0.548780488,28.0,100.0,0.0,0.0,0.0,100.0,38.1,5.06,3.39,28.15,4.2,242.6,38.9
675,RAC,real,See Table 3 (compiled sources),210.0,0.57,28.0,2.0,0.0,0.0,0.0,2.0,36.4,4.42,3.24,22.33,5.6,173.0,33.4
676,RAC,real,See Table 3 (compiled sources),210.0,0.58,28.0,2.0,0.0,0.0,0.0,2.0,34.6,4.38,3.0,21.53,5.0,166.3,35.5
677,Combined,augmented_literature_based,This study (synthetic augmentation),460.0,0.447,14.0,22.3,12.5,10.2,4.4,49.4,51.4,5.88,4.54,16.44,8.2,333.3,63.5
678,Ceramic,augmented_literature_based,This study (synthetic augmentation),378.6,0.358,56.0,23.8,0.0,16.0,0.0,39.8,67.0,8.3,6.0,10.21,9.8,283.6,67.8
679,RAC,real,See Table 3 (compiled sources),350.0,0.4,28.0,2.0,0.0,0.0,0.0,2.0,63.9,7.13,5.68,10.53,8.2,288.4,63.8
680,RAC,real,See Table 3 (compiled sources),300.0,0.56,3.0,2.0,0.0,0.0,0.0,2.0,23.7,2.88,1.87,24.85,4.2,236.3,51.5
681,RAC,real,See Table 3 (compiled sources),461.0,0.52,28.0,0.0,0.0,0.0,0.0,0.0,27.7,3.22,2.47,21.67,5.5,377.0,72.3
682,RAC,real,"Mahmoudian, Bypour & Kontoni 2024, Asian J. Civil Eng. (Ref 45)",500.0,0.36,28.0,100.0,0.0,0.0,0.0,100.0,58.4,6.67,5.2,20.11,7.0,323.4,56.7
683,RAC,real,See Table 3 (compiled sources),388.0,0.299,28.0,45.0,0.0,0.0,0.0,45.0,50.1,6.5,4.38,14.67,7.5,279.7,57.2
684,RAC,real,"Yuan et al. 2022, Materials (Ref 47, compiled from 68 sources - see their Table S1)",380.0,0.5,28.0,100.0,0.0,0.0,0.0,100.0,49.0,5.81,4.5,26.09,5.2,220.7,36.4
685,RAC,real,See Table 3 (compiled sources),500.0,0.34,56.0,1.0,0.0,0.0,0.0,1.0,70.5,8.82,6.0,9.43,8.9,413.4,91.5
686,RAC,real,See Table 3 (compiled sources),210.0,0.5,28.0,2.0,0.0,0.0,0.0,2.0,41.2,4.99,3.48,19.78,5.6,174.9,37.5
687,RAC,real,See Table 3 (compiled sources),380.0,0.61,28.0,100.0,0.0,0.0,0.0,100.0,23.0,3.06,2.21,30.0,4.0,219.5,28.8
688,RAC,real,"Yuan et al. 2022, Materials (Ref 47, compiled from 68 sources - see their Table S1)",380.0,0.49,28.0,100.0,0.0,0.0,0.0,100.0,35.3,4.29,3.32,25.89,5.0,217.3,35.8
689,RAC,real,"Yuan et al. 2022, Materials (Ref 47, compiled from 68 sources - see their Table S1)",380.0,0.65,28.0,50.0,0.0,0.0,0.0,50.0,32.4,4.1,3.01,28.56,3.6,271.0,48.3
690,RAC,real,See Table 3 (compiled sources),271.0,0.59,28.0,0.0,0.0,0.0,0.0,0.0,38.9,4.87,3.41,22.59,4.9,216.3,40.3
691,RAC,real,See Table 3 (compiled sources),380.0,0.45,28.0,25.0,0.0,0.0,0.0,25.0,23.2,2.48,1.84,20.79,5.9,282.6,46.7
692,RAC,real,See Table 3 (compiled sources),210.0,0.6,3.0,1.0,0.0,0.0,0.0,1.0,16.6,2.0,1.5,26.41,3.5,158.5,29.3
693,RAC,real,See Table 3 (compiled sources),500.0,0.34,56.0,2.0,0.0,0.0,0.0,2.0,68.8,7.99,6.0,7.61,9.1,408.4,87.8
694,RAC,real,See Table 3 (compiled sources),280.0,0.45,3.0,1.0,0.0,0.0,0.0,1.0,23.9,2.96,2.21,20.65,6.1,240.7,38.0
695,RAC,real,"Yuan et al. 2022, Materials (Ref 47, compiled from 68 sources - see their Table S1)",380.0,0.58,28.0,0.0,0.0,0.0,0.0,0.0,44.6,5.21,4.05,21.57,5.4,306.3,64.0
696,RAC,real,See Table 3 (compiled sources),243.0,0.55,14.0,0.0,0.0,0.0,0.0,0.0,19.6,2.67,1.8,22.5,5.2,197.6,36.8
697,RAC,real,"Yuan et al. 2022, Materials (Ref 47, compiled from 68 sources - see their Table S1)",380.0,0.43,28.0,100.0,0.0,0.0,0.0,100.0,33.2,4.3,2.71,24.65,5.5,209.4,29.5
698,RAC,real,See Table 3 (compiled sources),454.5,0.299229923,1.0,7.7,0.0,0.0,0.0,7.7,43.0,4.92,3.9,13.32,7.7,360.9,63.5
699,RAC,real,See Table 3 (compiled sources),353.0,0.683,7.0,100.0,0.0,0.0,0.0,100.0,24.4,3.13,2.25,30.0,3.1,206.3,33.2
700,RAC,real,"Yuan et al. 2022, Materials (Ref 47, compiled from 68 sources - see their Table S1)",380.0,0.45,28.0,100.0,0.0,0.0,0.0,100.0,61.0,7.44,5.38,22.81,5.7,220.2,44.4
701,RAC,real,See Table 3 (compiled sources),380.0,0.96,28.0,100.0,0.0,0.0,0.0,100.0,9.5,2.0,1.5,30.0,1.8,227.1,29.4
702,RCWTB_FreezeThaw,augmented_literature_based,This study (synthetic augmentation),394.2,0.49,56.0,38.2,13.7,0.0,0.0,51.9,53.0,6.2,4.59,17.56,7.6,284.3,54.8
703,Ceramic,real,See Table 3 (compiled sources),380.0,0.44,28.0,0.0,0.0,30.0,0.0,30.0,41.5,6.95,6.15,13.39,9.1,290.3,54.9
704,RAC,real,See Table 3 (compiled sources),349.2,0.332,7.0,15.0,0.0,0.0,0.0,15.0,38.8,4.14,3.67,15.13,7.2,278.8,50.5
705,RAC,real,See Table 3 (compiled sources),450.0,0.34,3.0,2.0,0.0,0.0,0.0,2.0,45.6,5.2,4.48,14.67,7.1,369.5,71.9
706,RCWTB,augmented_literature_based,This study (synthetic augmentation),460.4,0.581,7.0,37.4,13.5,0.0,0.0,50.9,40.7,4.91,3.92,25.45,5.6,344.6,56.3
707,RAC,real,See Table 3 (compiled sources),400.0,0.44,28.0,2.0,0.0,0.0,0.0,2.0,61.0,7.54,5.17,14.33,6.3,330.1,74.0
708,RAC,real,See Table 3 (compiled sources),680.0,0.25,3.0,100.0,0.0,0.0,0.0,100.0,45.0,4.84,3.95,17.65,7.0,420.0,67.7
709,Ceramic,augmented_literature_based,This study (synthetic augmentation),504.4,0.402,7.0,25.1,0.0,11.1,0.0,36.2,57.4,6.95,5.52,15.62,7.3,381.9,76.4
710,RAC,real,See Table 3 (compiled sources),210.0,0.56,3.0,1.0,0.0,0.0,0.0,1.0,17.4,2.12,1.54,25.14,4.2,171.5,28.3
711,RAC,real,See Table 3 (compiled sources),280.0,0.43,56.0,2.0,0.0,0.0,0.0,2.0,57.3,6.55,5.26,12.87,7.7,231.5,54.4
712,RAC,real,See Table 3 (compiled sources),210.0,0.54,3.0,1.0,0.0,0.0,0.0,1.0,16.6,2.0,1.5,24.09,4.9,172.2,40.5
713,RAC,real,See Table 3 (compiled sources),380.0,0.45,56.0,1.0,0.0,0.0,0.0,1.0,60.0,7.46,5.79,13.54,7.7,319.3,69.6
714,RAC,real,See Table 3 (compiled sources),380.0,0.5,28.0,100.0,0.0,0.0,0.0,100.0,39.5,4.83,3.63,27.07,4.5,220.9,37.3
715,RAC,real,See Table 3 (compiled sources),380.0,0.41,28.0,20.0,0.0,0.0,0.0,20.0,46.1,5.73,3.88,15.59,7.0,296.9,59.3
716,RAC,real,See Table 3 (compiled sources),340.0,0.57,3.0,1.0,0.0,0.0,0.0,1.0,21.0,2.27,2.08,23.89,4.1,272.4,52.3
717,RAC,real,"Hoang 2024, Mathematics (Ref 9)",163.0,1.031,7.0,50.0,0.0,0.0,0.0,50.0,17.0,2.0,1.53,30.0,1.4,82.7,15.0
718,RAC,real,See Table 3 (compiled sources),537.0,0.409683426,28.0,60.0,0.0,0.0,0.0,60.0,47.5,5.75,4.35,20.02,6.7,386.3,75.4
719,RAC,real,See Table 3 (compiled sources),380.0,0.45,56.0,1.0,0.0,0.0,0.0,1.0,60.0,6.76,5.53,13.77,7.6,308.8,68.6
720,RAC,real,"Hoang 2024, Mathematics (Ref 9)",285.0,0.389,120.0,0.0,0.0,0.0,0.0,0.0,27.2,3.05,2.39,11.5,8.7,241.1,36.9
721,RAC,real,See Table 3 (compiled sources),385.0,0.384,7.0,100.0,0.0,0.0,0.0,100.0,18.5,2.55,1.5,27.55,4.5,222.3,22.9
722,RAC,real,See Table 3 (compiled sources),350.0,0.37,3.0,1.0,0.0,0.0,0.0,1.0,30.7,3.68,2.39,17.25,6.2,286.4,52.8
723,RAC,real,"Hoang 2024, Mathematics (Ref 9)",189.0,0.778,7.0,0.0,0.0,0.0,0.0,0.0,27.5,3.02,2.51,30.0,2.6,151.0,32.6
724,RAC,real,See Table 3 (compiled sources),380.0,0.43,28.0,50.0,0.0,0.0,0.0,50.0,41.0,5.06,3.69,20.72,6.3,259.1,46.5
725,RAC,real,See Table 3 (compiled sources),350.0,0.35,3.0,1.0,0.0,0.0,0.0,1.0,27.7,3.16,2.1,16.83,7.2,285.9,51.6
726,RAC,real,See Table 3 (compiled sources),500.0,0.35,28.0,1.0,0.0,0.0,0.0,1.0,61.0,7.67,5.31,10.68,8.3,404.4,80.4
727,RAC,real,See Table 3 (compiled sources),420.0,0.47,28.0,1.0,0.0,0.0,0.0,1.0,48.8,5.92,4.27,16.38,6.9,337.4,71.2
728,RAC,real,See Table 3 (compiled sources),300.0,0.53,56.0,1.0,0.0,0.0,0.0,1.0,50.4,6.13,4.45,17.29,6.3,250.6,63.4
729,RAC,real,See Table 3 (compiled sources),380.0,0.51,28.0,100.0,0.0,0.0,0.0,100.0,47.6,5.52,4.4,25.9,4.6,212.3,37.4
730,RAC,real,See Table 3 (compiled sources),300.0,0.55,3.0,2.0,0.0,0.0,0.0,2.0,24.9,3.37,2.23,24.99,4.6,243.0,43.8
731,RAC,real,See Table 3 (compiled sources),350.0,0.5,28.0,100.0,0.0,0.0,0.0,100.0,33.2,3.99,2.61,28.07,3.8,185.1,35.5
732,RAC,real,See Table 3 (compiled sources),394.0,0.47,7.0,0.0,0.0,0.0,0.0,0.0,24.7,2.88,2.39,21.67,5.3,318.9,56.2
733,Combined,augmented_literature_based,This study (synthetic augmentation),514.9,0.502,7.0,23.0,11.6,7.6,6.2,48.4,45.7,5.26,4.08,19.48,7.2,388.4,68.9
734,RAC,real,See Table 3 (compiled sources),280.0,0.39,28.0,1.0,0.0,0.0,0.0,1.0,47.1,5.71,4.13,14.16,7.1,236.2,48.4
735,RAC,real,See Table 3 (compiled sources),500.0,0.35,28.0,1.0,0.0,0.0,0.0,1.0,58.0,7.22,5.01,14.0,7.6,412.8,76.4
736,Combined,augmented_literature_based,This study (synthetic augmentation),375.0,0.336,90.0,26.1,12.6,10.0,5.5,54.2,65.9,7.95,5.14,7.76,10.0,268.8,59.5
737,RAC,real,See Table 3 (compiled sources),450.0,0.33,3.0,0.0,0.0,0.0,0.0,0.0,40.3,4.81,3.57,13.46,6.9,366.5,71.9
738,RAC,real,See Table 3 (compiled sources),300.0,0.56,3.0,1.0,0.0,0.0,0.0,1.0,23.3,3.22,2.41,24.15,4.7,251.2,43.1
739,RAC,real,See Table 3 (compiled sources),400.0,0.43,56.0,2.0,0.0,0.0,0.0,2.0,64.2,7.87,5.72,13.13,7.1,317.2,71.5
740,Combined,augmented_literature_based,This study (synthetic augmentation),311.5,0.591,90.0,31.4,12.5,8.0,4.3,56.2,55.7,7.08,5.28,18.06,8.0,210.4,50.9
741,RAC,real,See Table 3 (compiled sources),380.0,0.55,28.0,50.0,0.0,0.0,0.0,50.0,37.1,4.55,3.12,25.25,4.7,267.4,47.7
742,RAC,real,"Hoang 2024, Mathematics (Ref 9)",225.0,0.836,91.0,100.0,0.0,0.0,0.0,100.0,46.1,5.36,4.72,30.0,3.3,90.2,22.4
743,RAC,real,See Table 3 (compiled sources),450.0,0.42,3.0,2.0,0.0,0.0,0.0,2.0,34.3,4.52,3.08,16.29,6.9,357.6,67.7
744,RAC,real,See Table 3 (compiled sources),360.0,0.39,3.0,0.0,0.0,0.0,0.0,0.0,37.0,5.23,3.01,18.51,5.9,296.2,62.2
745,RAC,real,See Table 3 (compiled sources),417.15,0.45,7.0,0.0,0.0,0.0,0.0,0.0,18.4,2.26,1.52,19.89,5.8,337.5,54.0
746,RAC,real,See Table 3 (compiled sources),280.0,0.44,3.0,2.0,0.0,0.0,0.0,2.0,21.9,2.45,1.8,20.24,6.0,223.6,44.7
747,RAC,real,See Table 3 (compiled sources),350.0,0.35,3.0,2.0,0.0,0.0,0.0,2.0,31.2,3.24,2.89,16.77,6.9,278.7,55.5
748,RAC,real,See Table 3 (compiled sources),300.0,0.65,28.0,100.0,0.0,0.0,0.0,100.0,43.7,5.13,3.85,30.0,3.0,150.8,27.8
749,RAC,real,See Table 3 (compiled sources),450.0,0.42,3.0,2.0,0.0,0.0,0.0,2.0,34.3,4.49,2.68,17.76,6.3,363.5,75.4
750,RAC,real,"Yuan et al. 2022, Materials (Ref 47, compiled from 68 sources - see their Table S1)",380.0,0.54,28.0,100.0,0.0,0.0,0.0,100.0,45.2,5.67,4.01,27.96,4.4,221.5,38.3
751,RAC,real,See Table 3 (compiled sources),350.0,0.34,56.0,1.0,0.0,0.0,0.0,1.0,53.5,6.44,4.9,10.43,8.9,286.0,65.0
752,RAC,real,See Table 3 (compiled sources),410.0,0.5,28.0,100.0,0.0,0.0,0.0,100.0,43.4,4.73,3.93,26.67,5.0,245.7,42.4
753,RAC,real,See Table 3 (compiled sources),350.0,0.33,3.0,2.0,0.0,0.0,0.0,2.0,29.4,3.37,2.78,14.37,6.6,277.5,51.8
754,RAC,real,See Table 3 (compiled sources),430.0,0.34,28.0,100.0,0.0,0.0,0.0,100.0,31.3,3.52,2.48,22.35,6.2,255.2,35.0
755,Plastic,augmented_literature_based,This study (synthetic augmentation),318.9,0.586,90.0,20.9,0.0,0.0,14.9,35.8,46.9,5.95,4.46,20.42,5.9,232.2,48.4
756,RAC,real,See Table 3 (compiled sources),450.0,0.42,28.0,1.0,0.0,0.0,0.0,1.0,55.6,6.91,4.92,14.15,7.6,379.0,76.7
757,RAC,real,See Table 3 (compiled sources),380.0,0.58,28.0,100.0,0.0,0.0,0.0,100.0,39.2,4.8,3.63,30.0,4.1,222.5,42.3
758,RAC,real,See Table 3 (compiled sources),280.0,0.4,3.0,2.0,0.0,0.0,0.0,2.0,24.8,3.29,2.05,17.83,6.5,225.4,36.5
759,RAC,real,See Table 3 (compiled sources),210.0,0.5,3.0,1.0,0.0,0.0,0.0,1.0,13.2,2.0,1.5,21.22,5.4,172.4,25.1
760,RAC,real,See Table 3 (compiled sources),280.0,0.42,3.0,1.0,0.0,0.0,0.0,1.0,25.2,3.02,2.24,18.62,6.3,226.6,45.4
761,RAC,real,See Table 3 (compiled sources),500.0,0.33,56.0,1.0,0.0,0.0,0.0,1.0,65.4,8.23,5.97,8.05,9.2,402.2,88.6
762,RAC,real,See Table 3 (compiled sources),210.0,0.55,56.0,1.0,0.0,0.0,0.0,1.0,44.8,5.0,3.74,19.69,6.1,176.4,36.7
763,RAC,real,See Table 3 (compiled sources),227.5,0.846,60.0,100.0,0.0,0.0,0.0,100.0,36.2,4.72,3.06,30.0,2.6,102.0,15.0
764,RAC,real,"Yuan et al. 2022, Materials (Ref 47, compiled from 68 sources - see their Table S1)",380.0,0.45,28.0,100.0,0.0,0.0,0.0,100.0,52.1,6.06,4.9,23.94,5.3,227.4,44.3
765,RAC,real,See Table 3 (compiled sources),280.0,0.38,56.0,0.0,0.0,0.0,0.0,0.0,57.1,7.59,5.3,9.78,8.7,228.9,54.0
766,RAC,real,See Table 3 (compiled sources),350.0,0.33,28.0,1.0,0.0,0.0,0.0,1.0,59.0,7.2,5.24,9.85,8.2,287.2,65.5
767,RAC,real,See Table 3 (compiled sources),350.0,0.43,3.0,1.0,0.0,0.0,0.0,1.0,37.6,4.83,3.73,15.37,6.5,281.7,50.7
768,RAC,real,See Table 3 (compiled sources),360.0,0.58,3.0,2.0,0.0,0.0,0.0,2.0,24.9,2.81,2.38,24.03,4.5,290.9,58.7
769,RCWTB,augmented_literature_based,This study (synthetic augmentation),455.7,0.373,7.0,29.2,13.6,0.0,0.0,42.8,57.3,6.96,5.0,14.06,8.7,336.4,66.5
770,RAC,real,See Table 3 (compiled sources),280.0,0.46,3.0,1.0,0.0,0.0,0.0,1.0,22.8,2.01,1.87,21.5,5.7,233.6,41.7
771,RAC,real,See Table 3 (compiled sources),350.0,0.33,3.0,2.0,0.0,0.0,0.0,2.0,28.0,2.87,2.75,14.83,7.2,291.3,59.1
772,RAC,real,See Table 3 (compiled sources),353.0,0.606,56.0,0.0,0.0,0.0,0.0,0.0,48.3,5.77,4.19,18.97,6.0,286.2,58.5
773,RAC,real,See Table 3 (compiled sources),113.0,1.504,28.0,100.0,0.0,0.0,0.0,100.0,16.3,2.0,1.5,30.0,1.0,80.0,15.0
774,RAC,real,See Table 3 (compiled sources),280.0,0.39,3.0,1.0,0.0,0.0,0.0,1.0,23.2,2.5,1.67,18.89,6.4,235.0,40.7
775,RAC,real,See Table 3 (compiled sources),210.0,0.53,28.0,1.0,0.0,0.0,0.0,1.0,35.6,4.67,3.34,22.51,5.5,176.1,38.6
776,RAC,real,See Table 3 (compiled sources),280.0,0.42,56.0,2.0,0.0,0.0,0.0,2.0,61.1,7.55,5.8,12.75,8.2,233.5,56.8
777,Ceramic,augmented_literature_based,This study (synthetic augmentation),403.2,0.374,56.0,36.0,0.0,5.8,0.0,41.8,64.0,7.55,5.96,14.06,8.0,295.7,64.7
778,RCWTB,augmented_literature_based,This study (synthetic augmentation),374.1,0.431,90.0,26.7,12.0,0.0,0.0,38.7,71.2,8.43,6.0,10.86,9.4,290.2,62.5
779,RCWTB,augmented_literature_based,This study (synthetic augmentation),399.7,0.442,28.0,34.5,8.1,0.0,0.0,42.6,56.1,6.53,5.33,16.44,7.1,282.7,63.7
780,RAC,real,See Table 3 (compiled sources),513.0,0.4,28.0,0.0,0.0,0.0,0.0,0.0,35.3,4.41,3.1,15.24,7.2,415.3,74.5
781,RAC,real,See Table 3 (compiled sources),350.0,0.36,56.0,2.0,0.0,0.0,0.0,2.0,57.9,6.82,5.04,12.72,8.6,289.4,69.4
782,RAC,real,See Table 3 (compiled sources),350.0,0.35,56.0,2.0,0.0,0.0,0.0,2.0,61.5,7.52,5.41,10.34,8.8,284.4,67.2
783,RAC,real,"Hoang 2024, Mathematics (Ref 9)",375.0,0.4,28.0,35.6,0.0,0.0,0.0,35.6,37.0,4.65,3.4,16.58,7.0,276.2,49.7
784,RAC,real,"Hoang 2024, Mathematics (Ref 9)",196.0,0.474,28.0,74.9,0.0,0.0,0.0,74.9,28.1,3.52,2.15,23.83,5.0,84.4,19.2
785,Combined,augmented_literature_based,This study (synthetic augmentation),463.1,0.468,56.0,15.5,9.3,15.0,6.9,46.7,52.3,6.06,4.44,14.32,8.8,344.5,68.0
786,RAC,real,See Table 3 (compiled sources),280.0,0.39,56.0,1.0,0.0,0.0,0.0,1.0,54.4,6.67,4.76,10.59,8.5,226.7,58.2
787,RAC,real,See Table 3 (compiled sources),300.0,0.4,28.0,8.0,0.0,0.0,0.0,8.0,29.7,3.66,2.97,15.78,6.7,239.3,48.7
788,RAC,real,See Table 3 (compiled sources),500.0,0.3754,56.0,8.1,0.0,0.0,0.0,8.1,48.8,5.69,4.18,12.41,7.7,407.8,82.2
789,RAC,real,See Table 3 (compiled sources),280.0,0.46,28.0,1.0,0.0,0.0,0.0,1.0,41.7,5.12,3.76,18.2,6.9,238.5,52.6
790,RAC,real,See Table 3 (compiled sources),350.0,0.37,3.0,1.0,0.0,0.0,0.0,1.0,27.7,3.46,2.13,17.19,6.5,289.7,48.7
791,Combined,augmented_literature_based,This study (synthetic augmentation),408.7,0.395,14.0,18.9,10.3,8.1,5.7,43.0,55.5,6.66,4.99,13.68,8.7,307.6,56.5
792,RAC,real,See Table 3 (compiled sources),210.0,0.59,56.0,1.0,0.0,0.0,0.0,1.0,36.9,4.3,3.24,22.0,5.2,177.3,35.6
793,RCWTB,augmented_literature_based,This study (synthetic augmentation),452.9,0.405,7.0,22.4,16.2,0.0,0.0,38.6,56.9,6.51,5.26,14.67,8.3,335.9,70.6
794,RAC,real,See Table 3 (compiled sources),500.0,0.34,56.0,1.0,0.0,0.0,0.0,1.0,70.5,8.65,6.0,7.39,9.2,401.9,84.1
795,Plastic,augmented_literature_based,This study (synthetic augmentation),498.0,0.362,14.0,28.2,0.0,0.0,14.4,42.6,47.8,5.69,4.08,16.75,6.4,372.1,69.8
796,RAC,real,See Table 3 (compiled sources),380.0,0.5,28.0,100.0,0.0,0.0,0.0,100.0,67.6,8.4,6.0,22.7,5.1,217.9,49.8
797,RAC,real,See Table 3 (compiled sources),400.0,0.45,28.0,100.0,0.0,0.0,0.0,100.0,42.0,3.84,3.61,24.74,5.6,238.0,35.0
798,RAC,real,See Table 3 (compiled sources),500.0,0.34,3.0,1.0,0.0,0.0,0.0,1.0,41.4,4.78,3.69,14.6,7.7,417.5,71.7
799,RAC,real,See Table 3 (compiled sources),350.0,0.33,28.0,0.0,0.0,0.0,0.0,0.0,52.4,5.81,4.75,11.0,8.2,284.0,57.7
800,RAC,real,See Table 3 (compiled sources),537.0,0.409683426,28.0,60.0,0.0,0.0,0.0,60.0,43.3,5.23,3.93,20.24,5.9,391.8,64.9
801,RAC,real,See Table 3 (compiled sources),350.0,0.33,56.0,1.0,0.0,0.0,0.0,1.0,55.0,6.78,5.04,9.63,8.9,281.4,53.3
802,RAC,real,See Table 3 (compiled sources),380.0,0.55,28.0,0.0,0.0,0.0,0.0,0.0,48.6,6.09,4.34,19.09,6.4,315.7,61.2
803,RAC,real,See Table 3 (compiled sources),210.0,0.58,3.0,2.0,0.0,0.0,0.0,2.0,16.3,2.0,1.88,26.48,4.6,175.0,31.6
804,RAC,real,See Table 3 (compiled sources),500.0,0.35,28.0,2.0,0.0,0.0,0.0,2.0,57.4,6.88,5.18,11.55,7.7,400.9,84.3
805,RCWTB,augmented_literature_based,This study (synthetic augmentation),518.3,0.479,14.0,29.8,19.9,0.0,0.0,49.7,49.2,6.22,4.52,18.64,7.7,378.7,72.1
806,RAC,real,See Table 3 (compiled sources),410.0,0.5,1.0,0.0,0.0,0.0,0.0,0.0,20.5,2.56,1.66,23.39,4.9,329.8,64.7
807,RCWTB,augmented_literature_based,This study (synthetic augmentation),427.3,0.507,56.0,26.6,12.0,0.0,0.0,38.6,57.2,6.8,5.13,15.84,7.5,322.1,61.3
808,RAC,real,See Table 3 (compiled sources),300.0,0.65,28.0,20.0,0.0,0.0,0.0,20.0,38.5,4.55,3.68,27.06,4.1,224.8,51.1
809,Combined,augmented_literature_based,This study (synthetic augmentation),302.8,0.312,56.0,24.6,6.5,8.3,4.7,44.1,70.8,8.12,6.0,8.45,10.0,213.9,54.9
810,Combined,augmented_literature_based,This study (synthetic augmentation),335.2,0.512,14.0,36.2,5.5,13.8,4.6,60.1,45.8,5.26,4.17,20.34,7.6,226.0,40.1
811,RAC,real,See Table 3 (compiled sources),350.0,0.33,3.0,0.0,0.0,0.0,0.0,0.0,26.8,3.06,2.3,14.16,7.8,284.7,51.4
812,RAC,real,See Table 3 (compiled sources),353.0,0.648725212,28.0,49.0,0.0,0.0,0.0,49.0,44.7,5.68,4.22,28.21,3.7,249.1,44.9
813,RAC,real,See Table 3 (compiled sources),380.0,0.5,28.0,20.0,0.0,0.0,0.0,20.0,54.9,6.1,4.88,17.52,6.0,289.9,65.7
814,RAC,real,See Table 3 (compiled sources),450.0,0.44,28.0,2.0,0.0,0.0,0.0,2.0,58.0,7.16,5.42,13.53,7.5,375.0,74.4
815,RCWTB,augmented_literature_based,This study (synthetic augmentation),441.8,0.34,90.0,24.2,14.1,0.0,0.0,38.3,74.9,9.0,6.0,7.81,10.0,331.5,78.0
816,RAC,real,See Table 3 (compiled sources),509.0,0.434,14.0,100.0,0.0,0.0,0.0,100.0,42.5,5.16,3.72,24.23,5.4,329.2,55.7
817,RAC,real,See Table 3 (compiled sources),500.0,0.414,28.0,8.1,0.0,0.0,0.0,8.1,44.5,4.96,3.83,16.18,7.0,399.1,73.4
818,RAC,real,See Table 3 (compiled sources),280.0,0.45,56.0,1.0,0.0,0.0,0.0,1.0,51.8,6.48,4.67,13.67,8.0,235.0,59.2
819,RAC,real,See Table 3 (compiled sources),467.4,0.42,90.0,0.0,0.0,0.0,0.0,0.0,36.5,4.61,3.74,13.48,7.8,379.9,69.6
820,RAC,real,"Yuan et al. 2022, Materials (Ref 47, compiled from 68 sources - see their Table S1)",380.0,0.49,28.0,20.0,0.0,0.0,0.0,20.0,45.3,5.16,4.38,20.45,6.1,292.7,58.0
821,RAC,real,See Table 3 (compiled sources),450.0,0.35,3.0,1.0,0.0,0.0,0.0,1.0,45.4,5.65,4.32,13.78,7.3,369.8,67.2
822,RAC,real,"Yuan et al. 2022, Materials (Ref 47, compiled from 68 sources - see their Table S1)",380.0,0.66,28.0,100.0,0.0,0.0,0.0,100.0,27.5,3.11,2.48,30.0,3.6,222.3,30.0
823,RAC,real,See Table 3 (compiled sources),364.56,0.659315339,28.0,10.7,0.0,0.0,0.0,10.7,36.7,3.85,3.44,26.37,4.0,295.3,59.4
824,RAC,real,See Table 3 (compiled sources),380.0,0.45,28.0,1.0,0.0,0.0,0.0,1.0,54.0,5.9,4.91,14.74,6.7,314.0,67.5
825,RAC,real,See Table 3 (compiled sources),450.0,0.33,56.0,2.0,0.0,0.0,0.0,2.0,80.5,9.0,6.0,6.57,9.4,364.2,86.9
826,RAC,real,See Table 3 (compiled sources),210.0,0.58,3.0,1.0,0.0,0.0,0.0,1.0,17.4,2.44,1.5,25.92,3.8,175.1,26.9
827,RAC,real,"Yuan et al. 2022, Materials (Ref 47, compiled from 68 sources - see their Table S1)",380.0,0.8,28.0,0.0,0.0,0.0,0.0,0.0,17.3,4.4,1.5,30.0,2.9,313.4,51.6
828,RAC,real,See Table 3 (compiled sources),400.0,0.45,28.0,20.0,0.0,0.0,0.0,20.0,62.4,7.6,5.53,14.95,7.0,305.2,72.3
829,RAC,real,See Table 3 (compiled sources),450.0,0.4,28.0,45.9,0.0,0.0,0.0,45.9,47.2,5.2,5.1,18.05,6.6,340.5,60.6
830,RAC,real,See Table 3 (compiled sources),420.0,0.47,3.0,1.0,0.0,0.0,0.0,1.0,32.5,3.85,2.64,19.84,6.0,347.5,60.4
831,RAC,real,See Table 3 (compiled sources),280.0,0.41,3.0,2.0,0.0,0.0,0.0,2.0,25.6,2.95,2.34,18.6,5.9,229.6,47.9
832,RAC,real,"Yuan et al. 2022, Materials (Ref 47, compiled from 68 sources - see their Table S1)",380.0,0.53,28.0,100.0,0.0,0.0,0.0,100.0,34.6,5.0,3.36,28.54,4.1,226.4,38.2
833,Plastic,real,See Table 3 (compiled sources),430.0,0.459,28.0,25.0,0.0,0.0,0.0,25.0,32.5,4.22,2.96,20.89,6.1,331.5,60.5
834,RAC,real,See Table 3 (compiled sources),454.5,0.277227723,14.0,0.0,0.0,0.0,0.0,0.0,80.7,9.0,6.0,7.23,9.6,370.7,85.8
835,RAC,real,See Table 3 (compiled sources),500.0,0.35,56.0,1.0,0.0,0.0,0.0,1.0,65.8,7.66,5.86,9.03,9.2,411.6,89.2
836,Plastic,augmented_literature_based,This study (synthetic augmentation),305.1,0.449,90.0,49.3,0.0,0.0,10.5,59.8,55.8,6.27,4.72,16.11,6.7,199.8,47.1
837,RAC,real,See Table 3 (compiled sources),500.0,0.34,28.0,2.0,0.0,0.0,0.0,2.0,61.8,7.14,5.44,10.71,7.9,413.3,84.6
838,RAC,real,See Table 3 (compiled sources),350.0,0.37,56.0,1.0,0.0,0.0,0.0,1.0,55.4,6.92,5.41,11.87,8.6,287.5,66.3
839,RAC,real,See Table 3 (compiled sources),350.0,0.35,56.0,2.0,0.0,0.0,0.0,2.0,61.5,7.32,5.75,11.07,8.3,290.9,69.9
840,RAC,real,See Table 3 (compiled sources),360.0,0.58,28.0,2.0,0.0,0.0,0.0,2.0,45.4,4.89,3.86,21.38,5.6,308.5,58.9
841,RAC,real,See Table 3 (compiled sources),210.0,0.57,56.0,2.0,0.0,0.0,0.0,2.0,39.2,4.3,3.51,21.04,6.3,174.2,44.0
842,RAC,real,"Yuan et al. 2022, Materials (Ref 47, compiled from 68 sources - see their Table S1)",380.0,0.36,28.0,100.0,0.0,0.0,0.0,100.0,35.7,4.08,3.14,21.4,6.3,219.4,39.0
843,Combined,augmented_literature_based,This study (synthetic augmentation),477.6,0.511,90.0,20.5,11.2,12.2,6.6,50.5,58.1,7.01,5.33,14.59,9.0,354.3,70.1
844,Plastic,augmented_literature_based,This study (synthetic augmentation),515.4,0.581,90.0,44.0,0.0,0.0,13.5,57.5,47.7,5.72,4.06,22.49,6.0,382.5,65.1
845,Plastic,real,See Table 3 (compiled sources),430.0,0.529,28.0,89.9,0.0,0.0,0.0,89.9,37.7,4.3,3.44,27.55,3.9,271.5,45.1
846,Plastic,real,See Table 3 (compiled sources),380.0,0.45,28.0,0.0,0.0,0.0,30.0,30.0,16.3,2.0,2.16,22.45,5.7,295.3,41.3
847,RAC,real,See Table 3 (compiled sources),450.0,0.43,56.0,2.0,0.0,0.0,0.0,2.0,61.0,7.31,5.48,14.23,7.0,364.0,75.3
848,RCWTB,augmented_literature_based,This study (synthetic augmentation),310.7,0.454,56.0,47.2,18.4,0.0,0.0,65.6,58.7,7.45,5.53,15.51,9.1,200.4,44.3
849,RAC,real,See Table 3 (compiled sources),210.0,0.57,28.0,1.0,0.0,0.0,0.0,1.0,35.3,4.67,3.13,21.41,5.5,175.2,40.6
850,RAC,real,See Table 3 (compiled sources),350.0,0.35,28.0,2.0,0.0,0.0,0.0,2.0,55.1,6.46,5.04,10.73,8.6,280.2,65.0
851,RAC,real,See Table 3 (compiled sources),210.0,0.51,28.0,1.0,0.0,0.0,0.0,1.0,30.0,3.45,2.72,20.71,5.6,161.6,33.3
852,RAC,real,See Table 3 (compiled sources),380.0,0.67,28.0,0.0,0.0,0.0,0.0,0.0,22.5,2.9,1.82,27.77,4.1,309.8,49.5
853,Combined,augmented_literature_based,This study (synthetic augmentation),489.1,0.548,7.0,22.7,7.5,14.4,3.8,48.4,42.6,5.05,4.0,21.04,6.9,353.6,72.4
854,RCWTB,augmented_literature_based,This study (synthetic augmentation),367.9,0.426,28.0,27.8,15.4,0.0,0.0,43.2,55.4,6.94,5.01,15.01,8.4,266.4,56.9
855,RAC,real,See Table 3 (compiled sources),210.0,0.52,56.0,2.0,0.0,0.0,0.0,2.0,45.1,4.61,4.25,17.22,6.4,160.8,43.9
856,RAC,real,See Table 3 (compiled sources),280.0,0.44,3.0,2.0,0.0,0.0,0.0,2.0,23.1,2.87,2.33,19.48,5.9,226.4,42.1
857,RAC,real,See Table 3 (compiled sources),380.0,0.68,28.0,100.0,0.0,0.0,0.0,100.0,37.1,4.85,3.35,30.0,3.7,214.7,24.8
858,RAC,real,See Table 3 (compiled sources),280.0,0.44,3.0,2.0,0.0,0.0,0.0,2.0,23.1,2.89,2.11,17.81,6.0,230.2,50.2
859,RAC,real,See Table 3 (compiled sources),350.0,0.37,56.0,1.0,0.0,0.0,0.0,1.0,55.4,6.54,5.08,11.19,8.2,282.7,64.4
860,RAC,real,See Table 3 (compiled sources),487.0,0.37,28.0,0.0,0.0,0.0,0.0,0.0,61.9,7.57,5.53,12.18,8.0,397.0,87.0
861,RCWTB,augmented_literature_based,This study (synthetic augmentation),427.8,0.589,28.0,46.4,16.9,0.0,0.0,63.3,48.5,5.5,4.74,21.61,6.6,302.0,50.4
862,RAC,real,See Table 3 (compiled sources),467.4,0.42,90.0,0.0,0.0,0.0,0.0,0.0,37.3,4.55,3.42,14.23,7.6,379.2,70.2
863,RAC,real,See Table 3 (compiled sources),418.0,0.55,28.0,0.0,0.0,0.0,0.0,0.0,29.5,3.72,3.12,22.16,4.8,342.7,65.4
864,RAC,real,See Table 3 (compiled sources),454.5,0.277227723,14.0,0.0,0.0,0.0,0.0,0.0,80.7,9.0,6.0,8.2,8.9,380.9,90.1
865,RAC,real,See Table 3 (compiled sources),413.0,0.528,28.0,100.0,0.0,0.0,0.0,100.0,49.0,5.86,4.38,26.92,4.3,251.3,44.0
866,Combined,augmented_literature_based,This study (synthetic augmentation),317.5,0.349,28.0,21.3,10.3,9.9,4.8,46.3,61.7,6.82,5.54,11.23,9.6,227.2,58.3
867,RAC,real,See Table 3 (compiled sources),400.0,0.44,56.0,1.0,0.0,0.0,0.0,1.0,56.5,6.7,4.85,13.0,7.1,325.9,67.2
868,RCWTB,augmented_literature_based,This study (synthetic augmentation),330.4,0.518,14.0,24.9,5.6,0.0,0.0,30.5,48.0,6.12,4.41,21.13,5.9,243.1,54.7
869,RAC,real,See Table 3 (compiled sources),350.0,0.36,56.0,2.0,0.0,0.0,0.0,2.0,57.9,6.79,5.14,10.82,8.2,282.8,66.9
870,RAC,real,See Table 3 (compiled sources),300.0,0.53,28.0,1.0,0.0,0.0,0.0,1.0,41.5,4.61,4.05,19.64,6.6,240.4,52.8
871,Ceramic,augmented_literature_based,This study (synthetic augmentation),337.4,0.496,56.0,27.5,0.0,18.4,0.0,45.9,55.4,6.93,5.26,17.55,8.0,231.5,54.8
872,RAC,real,See Table 3 (compiled sources),463.0,0.41,28.0,100.0,0.0,0.0,0.0,100.0,60.1,7.16,5.55,22.61,5.3,290.6,59.3
873,RAC,real,See Table 3 (compiled sources),300.0,0.65,28.0,20.0,0.0,0.0,0.0,20.0,39.5,4.76,3.87,24.96,3.9,223.5,43.6
874,RAC,real,See Table 3 (compiled sources),380.0,1.03,28.0,30.0,0.0,0.0,0.0,30.0,9.0,2.0,1.5,30.0,2.3,280.4,39.5
875,RAC,real,"Yuan et al. 2022, Materials (Ref 47, compiled from 68 sources - see their Table S1)",380.0,0.5,28.0,0.0,0.0,0.0,0.0,0.0,46.7,5.71,4.23,18.88,6.0,317.5,66.3
876,RAC,real,See Table 3 (compiled sources),418.0,0.55,28.0,0.0,0.0,0.0,0.0,0.0,21.0,2.4,1.78,23.27,4.9,361.3,60.2
877,RAC,real,See Table 3 (compiled sources),350.0,0.33,28.0,1.0,0.0,0.0,0.0,1.0,44.9,4.92,4.39,11.88,8.0,286.1,60.1
878,RCWTB,augmented_literature_based,This study (synthetic augmentation),430.3,0.54,7.0,23.1,16.8,0.0,0.0,39.9,49.9,5.78,4.79,17.89,6.9,319.9,58.7
879,RAC,real,See Table 3 (compiled sources),420.0,0.431,14.0,100.0,0.0,0.0,0.0,100.0,35.2,4.86,3.01,26.28,4.7,257.1,40.6
880,RAC,real,See Table 3 (compiled sources),450.0,0.33,56.0,2.0,0.0,0.0,0.0,2.0,80.5,9.0,6.0,6.12,9.2,364.2,90.2
881,RAC,real,"Hoang 2024, Mathematics (Ref 9)",191.0,0.901,7.0,50.0,0.0,0.0,0.0,50.0,23.0,3.09,2.31,30.0,2.2,118.7,19.4
882,RAC,real,See Table 3 (compiled sources),210.0,0.55,3.0,1.0,0.0,0.0,0.0,1.0,18.3,2.07,1.67,24.41,4.7,172.9,27.7
883,RAC,real,See Table 3 (compiled sources),280.0,0.52,28.0,0.0,0.0,0.0,0.0,0.0,43.6,5.15,3.95,19.48,5.8,222.7,54.2
884,RAC,real,See Table 3 (compiled sources),210.0,0.51,28.0,1.0,0.0,0.0,0.0,1.0,30.0,3.13,2.61,21.52,5.5,165.7,37.9
885,Combined,augmented_literature_based,This study (synthetic augmentation),427.9,0.572,14.0,28.3,9.2,6.8,7.0,51.3,42.0,5.3,3.6,22.99,6.0,307.9,56.6
886,RAC,real,See Table 3 (compiled sources),400.0,0.41,28.0,2.0,0.0,0.0,0.0,2.0,60.9,7.58,5.2,12.45,7.3,334.6,71.3
887,RAC,real,See Table 3 (compiled sources),500.0,0.34,3.0,1.0,0.0,0.0,0.0,1.0,43.6,4.73,3.92,13.26,7.3,401.4,72.3
888,RAC,real,See Table 3 (compiled sources),375.0,0.43,28.0,0.0,0.0,0.0,0.0,0.0,35.0,3.74,3.04,16.52,6.4,308.7,59.4
889,RAC,real,See Table 3 (compiled sources),300.0,0.56,3.0,1.0,0.0,0.0,0.0,1.0,23.3,3.06,2.23,24.05,4.4,249.9,44.5
890,RAC,real,See Table 3 (compiled sources),450.0,0.42,3.0,1.0,0.0,0.0,0.0,1.0,33.3,4.29,3.11,17.67,6.2,366.1,62.8
891,RAC,real,See Table 3 (compiled sources),500.0,0.34,56.0,2.0,0.0,0.0,0.0,2.0,68.8,8.68,6.0,8.15,8.6,411.2,90.0
892,RAC,real,"Yuan et al. 2022, Materials (Ref 47, compiled from 68 sources - see their Table S1)",380.0,0.45,28.0,64.0,0.0,0.0,0.0,64.0,41.4,4.79,3.56,21.75,5.8,254.7,46.8
893,RAC,real,See Table 3 (compiled sources),380.0,0.65,28.0,0.0,0.0,0.0,0.0,0.0,41.5,4.83,3.85,24.12,4.3,306.8,58.1
894,Combined,augmented_literature_based,This study (synthetic augmentation),325.4,0.301,7.0,21.7,7.2,7.0,7.3,43.2,63.4,7.6,5.82,10.29,9.2,226.0,51.3
895,RAC,real,See Table 3 (compiled sources),450.0,0.45,28.0,21.9,0.0,0.0,0.0,21.9,46.1,4.8,4.8,18.69,5.9,338.5,66.9
896,RAC,real,See Table 3 (compiled sources),210.0,0.56,56.0,2.0,0.0,0.0,0.0,2.0,41.3,5.04,3.89,20.08,6.2,164.7,39.9
897,RAC,real,See Table 3 (compiled sources),330.0,0.58,3.0,1.0,0.0,0.0,0.0,1.0,23.8,2.49,2.5,25.31,4.6,270.8,40.1
898,RAC,real,See Table 3 (compiled sources),500.0,0.35,56.0,1.0,0.0,0.0,0.0,1.0,65.8,7.5,5.78,10.64,8.1,405.1,91.5
899,RAC,real,See Table 3 (compiled sources),210.0,0.54,28.0,1.0,0.0,0.0,0.0,1.0,33.8,4.28,3.3,21.2,5.9,172.9,36.2
900,RAC,real,See Table 3 (compiled sources),380.0,0.35,28.0,7.1,0.0,0.0,0.0,7.1,48.4,5.9,4.5,13.36,7.5,306.4,73.0
901,RAC,real,See Table 3 (compiled sources),280.0,0.4,28.0,2.0,0.0,0.0,0.0,2.0,48.7,5.81,4.48,13.42,8.0,226.9,50.9
902,RAC,real,See Table 3 (compiled sources),400.0,0.42,28.0,1.0,0.0,0.0,0.0,1.0,58.5,7.03,5.42,13.51,7.3,326.1,68.1
903,RAC,real,See Table 3 (compiled sources),446.0,0.429596413,28.0,20.0,0.0,0.0,0.0,20.0,48.0,5.82,4.29,16.58,7.3,340.8,67.7
904,RAC,real,See Table 3 (compiled sources),380.0,0.84,28.0,100.0,0.0,0.0,0.0,100.0,12.5,2.0,1.5,30.0,2.5,221.9,17.6
905,RAC,real,See Table 3 (compiled sources),300.0,0.55,28.0,55.0,0.0,0.0,0.0,55.0,34.0,3.99,3.02,25.05,5.1,185.7,30.0
906,RAC,real,See Table 3 (compiled sources),400.0,0.4,4.0,0.0,0.0,0.0,0.0,0.0,49.4,6.06,4.73,15.69,6.4,325.7,69.6
907,RAC,real,See Table 3 (compiled sources),210.0,0.53,56.0,1.0,0.0,0.0,0.0,1.0,44.2,5.03,3.77,17.72,6.4,174.4,40.7
908,RAC,real,"Hoang 2024, Mathematics (Ref 9)",197.0,0.421,90.0,0.0,0.0,0.0,0.0,0.0,36.7,4.92,3.28,14.38,7.9,159.5,39.4
909,RAC,real,See Table 3 (compiled sources),500.0,0.33,3.0,2.0,0.0,0.0,0.0,2.0,42.4,5.13,3.81,12.92,7.7,409.6,74.8
910,RAC,real,See Table 3 (compiled sources),600.0,0.3,28.0,100.0,0.0,0.0,0.0,100.0,62.8,7.6,5.53,17.2,7.1,392.0,65.4
911,RAC,real,See Table 3 (compiled sources),500.0,0.36,1.0,0.0,0.0,0.0,0.0,0.0,27.3,3.31,2.57,16.15,7.1,408.5,67.2
912,RCWTB,augmented_literature_based,This study (synthetic augmentation),439.8,0.532,56.0,32.6,11.7,0.0,0.0,44.3,58.3,6.69,5.09,17.26,7.7,330.1,70.2
913,RAC,real,See Table 3 (compiled sources),400.0,0.43,28.0,2.0,0.0,0.0,0.0,2.0,59.0,7.03,5.35,13.71,7.2,325.7,77.3
914,RAC,real,See Table 3 (compiled sources),500.0,0.36,28.0,8.0,0.0,0.0,0.0,8.0,49.6,6.46,4.87,12.77,7.3,399.6,80.2
915,RAC,real,See Table 3 (compiled sources),280.0,0.58,56.0,1.0,0.0,0.0,0.0,1.0,48.7,5.61,4.88,19.67,5.4,229.4,47.6
916,RAC,real,See Table 3 (compiled sources),400.0,0.48,1.0,100.0,0.0,0.0,0.0,100.0,6.3,2.0,1.5,30.0,3.5,236.7,31.1
917,RAC,real,See Table 3 (compiled sources),537.0,0.41,7.0,45.0,0.0,0.0,0.0,45.0,42.1,4.89,3.89,19.17,6.6,410.5,64.3
918,RAC,real,See Table 3 (compiled sources),300.0,0.53,56.0,1.0,0.0,0.0,0.0,1.0,50.4,5.73,4.61,18.05,6.3,234.2,59.2
919,RAC,real,See Table 3 (compiled sources),280.0,0.5,3.0,2.0,0.0,0.0,0.0,2.0,27.8,3.82,2.6,22.34,5.1,223.1,43.8
920,RAC,real,"Yuan et al. 2022, Materials (Ref 47, compiled from 68 sources - see their Table S1)",380.0,0.52,28.0,20.0,0.0,0.0,0.0,20.0,47.7,5.58,4.08,19.5,5.3,292.6,60.3
921,RAC,real,See Table 3 (compiled sources),329.8,0.352,56.0,15.0,0.0,0.0,0.0,15.0,47.5,6.19,4.24,13.31,8.1,254.0,51.4
922,RAC,real,"Mahmoudian, Bypour & Kontoni 2024, Asian J. Civil Eng. (Ref 45)",437.5,0.4,28.0,0.0,0.0,0.0,0.0,0.0,28.3,3.29,2.74,17.39,6.6,356.8,67.2
923,RAC,real,See Table 3 (compiled sources),450.0,0.4,56.0,1.0,0.0,0.0,0.0,1.0,61.6,7.43,5.51,11.76,7.8,356.7,80.4
924,RAC,real,See Table 3 (compiled sources),210.0,0.51,28.0,1.0,0.0,0.0,0.0,1.0,30.0,3.07,2.49,21.66,5.3,167.2,41.2
925,RAC,real,See Table 3 (compiled sources),280.0,0.44,56.0,2.0,0.0,0.0,0.0,2.0,54.6,6.85,5.13,13.19,7.8,231.0,57.3
926,RAC,real,See Table 3 (compiled sources),350.0,0.33,28.0,0.0,0.0,0.0,0.0,0.0,52.4,6.38,4.43,10.54,8.1,288.3,65.3
927,Ceramic,augmented_literature_based,This study (synthetic augmentation),473.4,0.345,56.0,32.2,0.0,12.3,0.0,44.5,64.8,7.6,5.78,10.74,9.1,347.0,80.8
928,RCWTB_FreezeThaw,augmented_literature_based,This study (synthetic augmentation),498.4,0.485,56.0,33.8,18.1,0.0,0.0,51.9,55.1,6.78,5.04,16.31,8.2,366.6,62.1
929,RAC,real,See Table 3 (compiled sources),350.0,0.34,56.0,2.0,0.0,0.0,0.0,2.0,63.2,8.02,5.37,9.59,8.8,285.2,73.3
930,RAC,real,See Table 3 (compiled sources),350.0,0.36,28.0,1.0,0.0,0.0,0.0,1.0,50.4,5.96,4.52,11.68,7.6,283.0,67.9
931,RAC,real,See Table 3 (compiled sources),210.0,0.56,56.0,1.0,0.0,0.0,0.0,1.0,42.7,5.11,3.67,19.32,6.0,185.1,41.7
932,RAC,real,See Table 3 (compiled sources),400.0,0.41,28.0,1.0,0.0,0.0,0.0,1.0,59.1,7.19,5.48,13.93,7.2,325.7,75.1
933,RAC,real,See Table 3 (compiled sources),461.0,0.52,28.0,0.0,0.0,0.0,0.0,0.0,33.0,4.2,3.14,20.1,5.4,378.9,67.2
934,RAC,real,"Yuan et al. 2022, Materials (Ref 47, compiled from 68 sources - see their Table S1)",380.0,0.5,28.0,100.0,0.0,0.0,0.0,100.0,40.0,4.66,3.84,26.41,4.6,221.5,36.8
935,RAC,real,"Mahmoudian, Bypour & Kontoni 2024, Asian J. Civil Eng. (Ref 45)",330.0,0.4757575757575757,28.0,0.0,0.0,0.0,0.0,0.0,31.8,4.06,2.9,20.02,5.8,267.6,48.8
936,RAC,real,See Table 3 (compiled sources),280.0,0.43,28.0,2.0,0.0,0.0,0.0,2.0,47.4,5.8,4.0,15.61,6.5,230.5,54.0
937,RAC,real,See Table 3 (compiled sources),350.0,0.36,3.0,1.0,0.0,0.0,0.0,1.0,28.4,3.28,2.46,16.05,7.0,291.6,55.2
938,Plastic,real,See Table 3 (compiled sources),430.0,0.459,28.0,25.0,0.0,0.0,0.0,25.0,32.5,4.19,2.54,20.26,6.8,330.7,58.9
939,RAC,real,See Table 3 (compiled sources),280.0,0.57,28.0,1.0,0.0,0.0,0.0,1.0,42.5,4.83,3.68,21.63,5.3,223.8,43.7
940,Ceramic,augmented_literature_based,This study (synthetic augmentation),355.5,0.54,14.0,23.9,0.0,5.3,0.0,29.2,48.2,5.47,4.07,22.36,5.2,266.0,65.2
941,RAC,real,See Table 3 (compiled sources),350.0,0.35,28.0,1.0,0.0,0.0,0.0,1.0,52.9,6.29,4.76,11.26,7.9,286.1,66.3
942,RAC,real,See Table 3 (compiled sources),300.0,0.5,28.0,0.0,0.0,0.0,0.0,0.0,35.8,4.05,3.25,18.63,5.8,255.0,46.9
943,RAC,real,See Table 3 (compiled sources),210.0,0.57,28.0,2.0,0.0,0.0,0.0,2.0,36.4,4.76,3.55,23.56,5.4,173.9,39.3
944,RAC,real,See Table 3 (compiled sources),330.0,0.56,28.0,1.0,0.0,0.0,0.0,1.0,39.6,4.88,3.46,21.81,5.2,273.5,51.8
945,RAC,real,See Table 3 (compiled sources),353.0,0.768,28.0,100.0,0.0,0.0,0.0,100.0,32.1,3.97,2.82,30.0,2.7,204.9,32.4
946,RAC,real,See Table 3 (compiled sources),210.0,0.54,28.0,1.0,0.0,0.0,0.0,1.0,33.8,3.8,2.94,20.43,6.1,167.6,37.7
947,RAC,real,"Yuan et al. 2022, Materials (Ref 47, compiled from 68 sources - see their Table S1)",380.0,0.41,28.0,15.0,0.0,0.0,0.0,15.0,45.0,5.43,4.22,17.05,6.4,300.5,59.8
948,RAC,real,See Table 3 (compiled sources),380.0,0.61,28.0,20.0,0.0,0.0,0.0,20.0,37.0,3.89,3.33,24.1,4.6,295.2,50.5
949,RAC,real,See Table 3 (compiled sources),280.0,0.43,56.0,1.0,0.0,0.0,0.0,1.0,50.7,5.65,4.57,13.18,7.6,227.1,64.4
950,Ceramic,augmented_literature_based,This study (synthetic augmentation),363.2,0.302,7.0,28.6,0.0,5.5,0.0,34.1,62.0,7.14,5.56,12.0,7.9,266.4,51.7
951,RAC,real,See Table 3 (compiled sources),349.2,0.332,28.0,45.0,0.0,0.0,0.0,45.0,55.2,7.16,4.77,14.07,7.3,245.7,52.7
