Repository: ML-optimized-waste-derived-concrete/Dataset-and-codeNotebooks-for-sustainable-concrete-with-case-study

An Integrated Data-Driven Framework for Sustainable Multi-Waste Concrete Design and Multi-Objective Optimization of Offshore Wind Turbine Towers: A Comparative Evaluation of Ensemble, Deep, and Operator Learning Approaches

Author Information

1. Anjum Parveen
Department of Process, Energy and Environmental Technology, Faculty of Technology, Natural Sciences and Maritime Sciences, University of South-Eastern Norway, Norway
Email: anjumsara0499@gmail.com
ORCID: https://orcid.org/0009-0008-0974-976X

2. Hadi Amlashi (Corresponding Author)

File: MASTER_waste_concrete_dataset_v5_FINAL_1.csv (part 4 of 27)
sample_id,waste_type,data_source,paper_ref_no,cement_kg_m3,water_cement_ratio,curing_days,rac_%,rcwtb_%,ceramic_%,plastic_%,total_replacement_%,compressive_strength_mpa,flexural_strength_mpa,split_tensile_strength_mpa,chloride_penetration_mm,marine_durability_score,co2_emission_kg_m3,cost_usd_m3
952,RAC,real,See Table 3 (compiled sources),413.0,0.412,3.0,100.0,0.0,0.0,0.0,100.0,36.4,4.47,3.13,24.19,5.5,252.6,42.7
953,RAC,real,See Table 3 (compiled sources),485.0,0.34,28.0,100.0,0.0,0.0,0.0,100.0,78.2,9.0,6.0,17.48,6.7,306.9,68.5
954,RAC,real,See Table 3 (compiled sources),450.0,0.43,3.0,2.0,0.0,0.0,0.0,2.0,32.2,3.57,3.06,18.64,6.5,372.0,68.5
955,RAC,real,See Table 3 (compiled sources),275.0,0.649090909,28.0,100.0,0.0,0.0,0.0,100.0,30.1,3.56,2.6,30.0,3.7,130.3,25.3
956,RAC,real,See Table 3 (compiled sources),280.0,0.44,56.0,2.0,0.0,0.0,0.0,2.0,54.6,6.65,4.85,15.11,7.0,229.7,59.7
957,Ceramic,augmented_literature_based,This study (synthetic augmentation),424.7,0.351,90.0,30.4,0.0,7.5,0.0,37.9,66.5,8.31,5.81,9.02,9.7,322.8,62.4
958,RAC,real,See Table 3 (compiled sources),350.0,0.43,56.0,1.0,0.0,0.0,0.0,1.0,59.3,7.49,5.07,12.92,8.2,286.8,61.0
959,RAC,real,See Table 3 (compiled sources),399.0,0.501,28.0,50.0,0.0,0.0,0.0,50.0,51.6,6.49,4.46,21.63,5.8,285.4,55.4
960,RAC,real,See Table 3 (compiled sources),500.0,0.33,3.0,1.0,0.0,0.0,0.0,1.0,36.5,5.25,3.28,13.8,7.6,408.4,81.5
961,RAC,real,See Table 3 (compiled sources),300.0,0.56,28.0,2.0,0.0,0.0,0.0,2.0,44.7,5.6,4.1,21.49,5.4,235.7,52.0
962,RAC,real,See Table 3 (compiled sources),280.0,0.58,56.0,1.0,0.0,0.0,0.0,1.0,48.7,5.92,4.26,19.0,6.3,227.8,53.6
963,RAC,real,See Table 3 (compiled sources),380.0,0.5,28.0,46.0,0.0,0.0,0.0,46.0,44.7,5.42,3.79,21.13,5.6,262.2,50.9
964,Combined,augmented_literature_based,This study (synthetic augmentation),487.7,0.54,7.0,30.1,6.0,7.0,6.4,49.5,39.7,4.89,3.36,23.01,5.5,360.1,61.4
965,RAC,real,See Table 3 (compiled sources),537.0,0.41,7.0,15.0,0.0,0.0,0.0,15.0,45.4,5.57,4.01,17.52,6.3,420.0,78.7
966,RAC,real,See Table 3 (compiled sources),300.0,0.6,56.0,2.0,0.0,0.0,0.0,2.0,50.3,6.35,4.45,19.57,5.1,245.9,55.9
967,RCWTB,augmented_literature_based,This study (synthetic augmentation),307.4,0.307,28.0,45.1,11.6,0.0,0.0,56.7,60.1,6.99,5.53,11.89,9.5,206.1,44.4
968,RAC,real,See Table 3 (compiled sources),350.0,0.36,3.0,1.0,0.0,0.0,0.0,1.0,28.4,2.85,2.23,16.46,6.8,283.1,44.5
969,RAC,real,See Table 3 (compiled sources),280.0,0.4,3.0,1.0,0.0,0.0,0.0,1.0,24.1,2.91,2.22,18.43,6.8,224.2,47.3
970,RCWTB,augmented_literature_based,This study (synthetic augmentation),451.8,0.407,7.0,41.5,14.9,0.0,0.0,56.4,57.3,6.96,5.45,16.51,7.7,324.9,69.6
971,RAC,real,See Table 3 (compiled sources),300.0,0.52,56.0,2.0,0.0,0.0,0.0,2.0,52.2,6.25,4.51,18.02,6.6,250.4,53.6
972,RAC,real,See Table 3 (compiled sources),400.0,0.42,56.0,1.0,0.0,0.0,0.0,1.0,60.2,6.55,5.52,14.09,7.5,331.6,68.1
973,RAC,real,See Table 3 (compiled sources),500.0,0.36,3.0,1.0,0.0,0.0,0.0,1.0,41.0,4.67,3.83,14.72,7.3,409.6,77.1
974,RAC,real,See Table 3 (compiled sources),450.0,0.35,3.0,1.0,0.0,0.0,0.0,1.0,45.4,4.92,3.84,13.99,7.2,367.6,71.7
975,RAC,real,"Mahmoudian, Bypour & Kontoni 2024, Asian J. Civil Eng. (Ref 45)",500.0,0.36,28.0,0.0,0.0,0.0,0.0,0.0,60.2,7.28,5.39,12.43,8.0,419.7,83.2
976,RAC,real,See Table 3 (compiled sources),280.0,0.4,3.0,1.0,0.0,0.0,0.0,1.0,22.0,2.6,1.94,19.08,6.1,230.1,34.9
977,RAC,real,See Table 3 (compiled sources),350.0,0.35,3.0,2.0,0.0,0.0,0.0,2.0,31.7,3.32,2.85,15.58,7.5,275.2,53.6
978,Combined,augmented_literature_based,This study (synthetic augmentation),452.6,0.414,7.0,38.0,11.4,7.5,4.3,61.2,51.9,5.85,4.5,16.67,8.2,322.2,64.2
979,RAC,real,"Yuan et al. 2022, Materials (Ref 47, compiled from 68 sources - see their Table S1)",380.0,0.66,28.0,100.0,0.0,0.0,0.0,100.0,25.0,3.05,2.06,30.0,3.8,226.6,31.5
980,RAC,real,See Table 3 (compiled sources),380.0,0.45,56.0,1.0,0.0,0.0,0.0,1.0,60.0,6.56,4.95,11.61,8.4,315.0,71.5
981,RAC,real,See Table 3 (compiled sources),350.0,0.35,3.0,2.0,0.0,0.0,0.0,2.0,31.7,3.95,3.02,15.43,7.0,284.6,55.2
982,RAC,real,See Table 3 (compiled sources),300.0,0.683333333,28.0,100.0,0.0,0.0,0.0,100.0,35.0,4.31,3.33,30.0,3.1,158.6,26.8
983,RAC,real,"Mahmoudian, Bypour & Kontoni 2024, Asian J. Civil Eng. (Ref 45)",392.0,0.43,28.0,0.0,0.0,0.0,0.0,0.0,37.0,4.33,3.31,16.88,6.1,318.9,62.9
984,RAC,real,"Yuan et al. 2022, Materials (Ref 47, compiled from 68 sources - see their Table S1)",380.0,0.27,28.0,100.0,0.0,0.0,0.0,100.0,60.2,5.0,5.45,15.66,7.8,219.2,41.8
985,RAC,real,"Yuan et al. 2022, Materials (Ref 47, compiled from 68 sources - see their Table S1)",380.0,0.41,28.0,60.0,0.0,0.0,0.0,60.0,40.4,4.62,3.66,21.56,6.3,251.2,48.3
986,RCWTB_FreezeThaw,augmented_literature_based,This study (synthetic augmentation),432.6,0.436,28.0,48.4,13.5,0.0,0.0,61.9,52.3,6.49,4.92,17.38,7.9,302.3,59.0
987,RAC,real,"Yuan et al. 2022, Materials (Ref 47, compiled from 68 sources - see their Table S1)",380.0,0.59,28.0,100.0,0.0,0.0,0.0,100.0,13.4,4.0,1.5,30.0,3.6,221.7,31.4
988,RCWTB,augmented_literature_based,This study (synthetic augmentation),397.2,0.562,7.0,45.2,7.9,0.0,0.0,53.1,46.2,5.15,4.25,22.87,5.4,284.4,50.2
989,RAC,real,See Table 3 (compiled sources),210.0,0.6,28.0,1.0,0.0,0.0,0.0,1.0,31.7,3.66,2.32,23.1,5.1,176.7,33.0
990,RAC,real,See Table 3 (compiled sources),350.0,0.37,28.0,1.0,0.0,0.0,0.0,1.0,49.1,5.73,4.21,13.51,8.1,284.6,64.0
991,RAC,real,See Table 3 (compiled sources),500.0,0.4458,7.0,8.4,0.0,0.0,0.0,8.4,39.5,5.05,3.34,17.3,6.1,409.5,70.6
992,RAC,real,See Table 3 (compiled sources),330.0,0.5,28.0,48.3,0.0,0.0,0.0,48.3,38.1,4.85,3.3,22.08,5.5,229.0,44.1
993,RAC,real,"Hoang 2024, Mathematics (Ref 9)",144.0,0.418,180.0,0.0,0.0,0.0,0.0,0.0,30.1,4.31,2.74,11.5,9.2,124.2,29.8
994,RCWTB,augmented_literature_based,This study (synthetic augmentation),472.8,0.411,28.0,46.7,8.0,0.0,0.0,54.7,58.5,7.07,5.21,17.94,7.4,345.2,61.7
995,RAC,real,See Table 3 (compiled sources),280.0,0.38,3.0,0.0,0.0,0.0,0.0,0.0,24.4,2.67,2.27,16.26,6.8,232.9,43.3
996,RAC,real,See Table 3 (compiled sources),210.0,0.51,3.0,1.0,0.0,0.0,0.0,1.0,12.5,2.0,1.5,23.46,5.0,167.7,38.8
997,RAC,real,"Yuan et al. 2022, Materials (Ref 47, compiled from 68 sources - see their Table S1)",380.0,0.51,28.0,20.0,0.0,0.0,0.0,20.0,43.7,5.82,3.88,20.51,5.8,299.0,53.1
998,RAC,real,See Table 3 (compiled sources),400.0,0.519,7.0,15.1,0.0,0.0,0.0,15.1,33.9,3.89,3.09,21.46,5.1,313.4,60.0
999,RAC,real,See Table 3 (compiled sources),350.0,0.34,56.0,2.0,0.0,0.0,0.0,2.0,63.2,7.54,5.57,9.45,8.7,291.8,65.1
1000,RAC,real,See Table 3 (compiled sources),300.0,0.65,28.0,100.0,0.0,0.0,0.0,100.0,37.4,3.93,3.42,30.0,3.5,154.0,36.9
1001,RAC,real,See Table 3 (compiled sources),500.0,0.33,56.0,1.0,0.0,0.0,0.0,1.0,62.1,6.85,5.93,9.07,9.2,412.7,85.1
1002,RAC,real,See Table 3 (compiled sources),280.0,0.4,3.0,2.0,0.0,0.0,0.0,2.0,24.8,2.87,2.34,19.33,6.7,223.8,48.3
1003,RAC,real,See Table 3 (compiled sources),280.0,0.42,56.0,1.0,0.0,0.0,0.0,1.0,56.1,7.1,4.99,10.93,8.4,234.7,49.7
1004,RAC,real,See Table 3 (compiled sources),210.0,0.57,28.0,2.0,0.0,0.0,0.0,2.0,33.1,3.72,2.73,23.36,4.9,164.8,45.0
1005,RAC,real,See Table 3 (compiled sources),350.0,0.5,28.0,21.8,0.0,0.0,0.0,21.8,38.1,4.2,3.9,19.56,6.0,266.9,49.7
1006,RAC,real,See Table 3 (compiled sources),210.0,0.58,28.0,2.0,0.0,0.0,0.0,2.0,34.6,4.16,2.73,21.9,5.5,177.6,38.3
1007,RAC_FreezeThaw,real,See Table 3 (compiled sources),337.0,0.638,28.0,75.0,0.0,0.0,0.0,75.0,33.6,4.42,2.63,30.0,3.9,209.3,32.6
1008,RAC,real,See Table 3 (compiled sources),280.0,0.42,3.0,1.0,0.0,0.0,0.0,1.0,26.5,3.32,2.31,19.2,5.7,229.5,47.7
1009,RAC,real,See Table 3 (compiled sources),400.0,0.46,56.0,1.0,0.0,0.0,0.0,1.0,57.1,7.17,4.89,14.63,7.0,326.0,73.9
1010,RAC,real,See Table 3 (compiled sources),500.0,0.35,56.0,1.0,0.0,0.0,0.0,1.0,62.5,7.74,5.83,9.2,8.6,409.8,91.9
1011,RAC,real,See Table 3 (compiled sources),413.0,0.498789346,28.0,48.0,0.0,0.0,0.0,48.0,51.0,6.06,4.24,21.73,5.4,304.8,54.9
1012,RAC,real,See Table 3 (compiled sources),300.0,0.56,28.0,2.0,0.0,0.0,0.0,2.0,44.7,5.49,4.23,19.95,5.8,242.6,52.2
1013,Plastic,augmented_literature_based,This study (synthetic augmentation),368.1,0.47,7.0,31.2,0.0,0.0,11.5,42.7,40.8,5.02,3.78,22.01,5.4,273.7,46.2
1014,RAC,real,See Table 3 (compiled sources),210.0,0.55,3.0,1.0,0.0,0.0,0.0,1.0,18.3,2.0,1.57,24.16,4.7,161.2,34.2
1015,RAC,real,See Table 3 (compiled sources),400.0,0.44,28.0,1.0,0.0,0.0,0.0,1.0,54.3,6.53,5.07,14.36,7.7,329.7,70.3
1016,RAC,real,See Table 3 (compiled sources),350.0,0.35,3.0,2.0,0.0,0.0,0.0,2.0,30.1,3.25,3.04,17.11,6.6,296.2,52.8
1017,RAC,real,See Table 3 (compiled sources),550.0,0.3,7.0,100.0,0.0,0.0,0.0,100.0,49.7,6.06,4.4,19.81,6.5,358.2,62.7
1018,RAC,real,See Table 3 (compiled sources),537.0,0.41,3.0,30.0,0.0,0.0,0.0,30.0,33.6,4.03,2.75,20.5,5.9,416.4,63.6
1019,RAC,real,See Table 3 (compiled sources),500.0,0.35,28.0,1.0,0.0,0.0,0.0,1.0,58.0,6.74,5.65,11.68,7.7,411.9,87.0
1020,RAC,real,See Table 3 (compiled sources),380.0,0.38,28.0,20.0,0.0,0.0,0.0,20.0,60.1,7.66,5.4,13.93,7.7,286.0,63.6
1021,RAC,real,See Table 3 (compiled sources),353.0,0.592,56.0,100.0,0.0,0.0,0.0,100.0,39.1,4.48,3.66,28.78,4.5,208.0,35.3
1022,RAC,real,See Table 3 (compiled sources),280.0,0.44,28.0,2.0,0.0,0.0,0.0,2.0,45.1,4.9,4.02,16.86,6.7,228.2,52.6
1023,RAC,real,See Table 3 (compiled sources),350.0,0.35,56.0,2.0,0.0,0.0,0.0,2.0,61.5,7.47,5.32,11.87,8.7,274.9,70.6
1024,RAC,real,See Table 3 (compiled sources),380.0,0.45,28.0,100.0,0.0,0.0,0.0,100.0,17.5,2.61,1.61,28.1,4.7,222.8,32.4
1025,RAC,real,See Table 3 (compiled sources),227.5,0.846,90.0,100.0,0.0,0.0,0.0,100.0,39.8,5.14,3.3,30.0,3.4,88.4,15.4
1026,RAC,real,"Yuan et al. 2022, Materials (Ref 47, compiled from 68 sources - see their Table S1)",380.0,0.43,28.0,20.0,0.0,0.0,0.0,20.0,58.4,7.09,5.22,15.79,7.2,297.0,60.6
1027,RAC,real,See Table 3 (compiled sources),210.0,0.5,28.0,2.0,0.0,0.0,0.0,2.0,41.2,5.19,3.92,17.85,6.2,167.2,43.0
1028,RAC,real,See Table 3 (compiled sources),280.0,0.44,3.0,2.0,0.0,0.0,0.0,2.0,23.1,2.55,2.19,20.28,5.5,227.6,40.1
1029,RAC,real,See Table 3 (compiled sources),212.0,0.9,28.0,100.0,0.0,0.0,0.0,100.0,39.3,5.0,3.22,30.0,2.3,84.8,15.0
1030,RAC,real,See Table 3 (compiled sources),350.0,0.35,3.0,2.0,0.0,0.0,0.0,2.0,30.1,3.72,2.99,14.87,7.1,290.1,54.3
1031,RAC,real,See Table 3 (compiled sources),340.0,0.57,3.0,1.0,0.0,0.0,0.0,1.0,21.0,2.56,1.65,23.33,4.5,279.9,54.1
1032,RAC,real,See Table 3 (compiled sources),210.0,0.57,3.0,2.0,0.0,0.0,0.0,2.0,17.2,2.0,2.05,24.64,4.4,172.2,29.3
1033,Combined,augmented_literature_based,This study (synthetic augmentation),443.0,0.549,90.0,21.1,10.5,7.5,4.5,43.6,63.0,7.01,5.91,15.16,8.2,330.5,70.7
1034,RAC,real,"Yuan et al. 2022, Materials (Ref 47, compiled from 68 sources - see their Table S1)",380.0,0.77,28.0,100.0,0.0,0.0,0.0,100.0,27.5,2.77,2.72,30.0,3.1,225.2,30.4
1035,RAC,real,See Table 3 (compiled sources),370.0,0.45,28.0,50.0,0.0,0.0,0.0,50.0,50.8,6.08,4.55,21.04,6.5,252.9,62.8
1036,RCWTB,augmented_literature_based,This study (synthetic augmentation),500.9,0.377,14.0,37.8,17.6,0.0,0.0,55.4,63.4,7.83,5.42,13.48,9.1,364.1,70.1
1037,RAC,real,See Table 3 (compiled sources),500.0,0.36,56.0,1.0,0.0,0.0,0.0,1.0,60.4,6.59,5.54,9.84,8.2,391.8,86.7
1038,RAC,real,See Table 3 (compiled sources),378.0,0.45,28.0,100.0,0.0,0.0,0.0,100.0,37.1,4.06,3.3,25.75,5.4,221.3,35.5
1039,RAC,real,See Table 3 (compiled sources),450.0,0.34,28.0,2.0,0.0,0.0,0.0,2.0,70.5,8.29,6.0,9.48,8.5,370.3,89.9
1040,RAC,real,See Table 3 (compiled sources),280.0,0.41,28.0,2.0,0.0,0.0,0.0,2.0,43.6,4.92,4.15,15.39,6.8,218.1,45.1
1041,RAC,real,See Table 3 (compiled sources),375.0,0.5,28.0,0.0,0.0,0.0,0.0,0.0,50.2,6.23,4.4,16.18,6.5,307.2,60.6
1042,RAC,real,See Table 3 (compiled sources),467.4,0.42,7.0,0.0,0.0,0.0,0.0,0.0,27.0,3.45,2.7,18.91,6.6,389.2,70.6
1043,RAC,real,See Table 3 (compiled sources),450.0,0.33,28.0,2.0,0.0,0.0,0.0,2.0,68.3,8.29,6.0,9.41,8.8,359.5,79.5
1044,RAC,real,See Table 3 (compiled sources),454.5,0.277227723,90.0,0.0,0.0,0.0,0.0,0.0,89.9,9.0,6.0,2.9,10.0,365.1,95.1
1045,RAC,real,"Yuan et al. 2022, Materials (Ref 47, compiled from 68 sources - see their Table S1)",380.0,0.58,28.0,100.0,0.0,0.0,0.0,100.0,43.1,5.24,3.75,28.47,4.2,220.3,37.9
1046,RAC,real,"Yuan et al. 2022, Materials (Ref 47, compiled from 68 sources - see their Table S1)",380.0,0.42,28.0,50.0,0.0,0.0,0.0,50.0,45.4,5.56,4.14,20.16,5.9,268.5,50.2
1047,RAC,real,See Table 3 (compiled sources),350.0,0.35,28.0,2.0,0.0,0.0,0.0,2.0,55.1,6.59,5.17,12.11,8.0,286.8,65.1
1048,Ceramic,augmented_literature_based,This study (synthetic augmentation),355.5,0.317,56.0,39.0,0.0,15.5,0.0,54.5,62.0,6.56,5.91,10.11,9.6,244.7,51.2
1049,RAC,real,"Hoang 2024, Mathematics (Ref 9)",197.0,0.421,28.0,0.0,0.0,0.0,0.0,0.0,34.2,3.66,2.69,17.22,6.8,159.0,34.5
1050,RAC,real,See Table 3 (compiled sources),400.0,0.41,3.0,2.0,0.0,0.0,0.0,2.0,36.1,4.13,3.58,18.42,6.3,322.4,57.6
1051,RAC,real,"Yuan et al. 2022, Materials (Ref 47, compiled from 68 sources - see their Table S1)",380.0,0.38,28.0,100.0,0.0,0.0,0.0,100.0,34.5,3.97,3.33,24.15,5.4,223.2,34.8
1052,RAC,real,See Table 3 (compiled sources),350.0,0.33,56.0,1.0,0.0,0.0,0.0,1.0,55.0,6.5,5.2,7.92,9.5,291.2,62.0
1053,RAC,real,"Yuan et al. 2022, Materials (Ref 47, compiled from 68 sources - see their Table S1)",380.0,0.4,28.0,0.0,0.0,0.0,0.0,0.0,72.3,8.47,6.0,11.08,8.3,311.2,82.7
1054,RAC,real,See Table 3 (compiled sources),450.0,0.35,3.0,1.0,0.0,0.0,0.0,1.0,45.7,5.19,4.12,12.62,7.6,371.4,62.2
1055,RAC,real,See Table 3 (compiled sources),350.0,0.33,28.0,1.0,0.0,0.0,0.0,1.0,59.0,6.8,5.28,10.66,8.6,286.0,65.7
1056,RAC,real,"Yuan et al. 2022, Materials (Ref 47, compiled from 68 sources - see their Table S1)",380.0,0.52,28.0,50.0,0.0,0.0,0.0,50.0,39.4,5.0,3.66,24.0,5.3,267.2,43.6
1057,RAC,real,See Table 3 (compiled sources),210.0,0.53,3.0,1.0,0.0,0.0,0.0,1.0,17.5,2.25,1.5,24.17,5.0,164.2,34.8
1058,RAC,real,See Table 3 (compiled sources),350.0,0.33,3.0,0.0,0.0,0.0,0.0,0.0,26.8,2.65,2.66,14.86,6.9,289.3,58.3
1059,Ceramic,augmented_literature_based,This study (synthetic augmentation),360.5,0.391,90.0,22.5,0.0,16.3,0.0,38.8,73.0,8.49,6.0,9.43,10.0,264.0,63.1
1060,Ceramic,augmented_literature_based,This study (synthetic augmentation),382.4,0.462,28.0,38.0,0.0,20.0,0.0,58.0,53.0,6.73,5.06,17.11,8.0,262.1,52.9
1061,RAC,real,See Table 3 (compiled sources),500.0,0.35,56.0,1.0,0.0,0.0,0.0,1.0,62.5,7.68,5.49,10.33,8.6,413.9,86.0
1062,RAC,real,See Table 3 (compiled sources),210.0,0.6,3.0,1.0,0.0,0.0,0.0,1.0,16.6,2.0,1.84,26.01,4.1,165.1,32.6
1063,RAC,real,See Table 3 (compiled sources),210.0,0.57,28.0,2.0,0.0,0.0,0.0,2.0,36.4,4.23,3.25,21.18,5.5,170.1,39.5
1064,RAC,real,See Table 3 (compiled sources),500.0,0.34,56.0,2.0,0.0,0.0,0.0,2.0,72.9,8.94,6.0,7.98,9.2,406.6,83.6
1065,RAC,real,See Table 3 (compiled sources),280.0,0.42,28.0,2.0,0.0,0.0,0.0,2.0,41.4,4.77,3.47,16.52,6.3,225.2,48.5
1066,Plastic,real,See Table 3 (compiled sources),317.0,0.55,28.0,0.0,0.0,0.0,0.8,0.8,22.1,2.65,2.07,23.54,4.9,251.5,43.9
1067,RAC,real,See Table 3 (compiled sources),280.0,0.46,56.0,1.0,0.0,0.0,0.0,1.0,46.8,5.05,4.15,14.76,7.1,233.5,55.4
1068,RAC,real,See Table 3 (compiled sources),350.0,0.36,56.0,2.0,0.0,0.0,0.0,2.0,55.0,6.46,5.09,11.13,8.5,279.5,62.4
1069,RAC,real,See Table 3 (compiled sources),500.0,0.34,3.0,2.0,0.0,0.0,0.0,2.0,40.3,4.64,3.48,14.49,6.9,403.7,76.3
1070,RAC,real,See Table 3 (compiled sources),280.0,0.41,3.0,2.0,0.0,0.0,0.0,2.0,23.6,2.54,2.37,20.0,6.1,232.0,40.3
1071,RAC,real,See Table 3 (compiled sources),400.0,0.41,56.0,1.0,0.0,0.0,0.0,1.0,64.8,7.76,5.73,10.11,7.9,324.8,74.7
1072,RAC,real,See Table 3 (compiled sources),300.0,0.5,28.0,22.1,0.0,0.0,0.0,22.1,34.6,3.7,3.4,21.89,5.8,223.9,41.5
1073,RAC,real,See Table 3 (compiled sources),280.0,0.4,3.0,1.0,0.0,0.0,0.0,1.0,24.1,3.12,2.22,17.43,6.5,236.2,42.7
1074,RAC,real,See Table 3 (compiled sources),300.0,0.6,28.0,2.0,0.0,0.0,0.0,2.0,43.2,5.28,3.91,21.45,5.1,247.7,56.4
1075,RAC,real,"Mahmoudian, Bypour & Kontoni 2024, Asian J. Civil Eng. (Ref 45)",500.0,0.36,28.0,0.0,0.0,0.0,0.0,0.0,64.0,7.43,5.81,10.89,8.3,420.0,88.6
1076,RAC,real,See Table 3 (compiled sources),400.0,0.42,28.0,1.0,0.0,0.0,0.0,1.0,58.5,7.44,5.23,12.41,8.0,320.4,72.6
1077,RAC,real,See Table 3 (compiled sources),280.0,0.46,28.0,1.0,0.0,0.0,0.0,1.0,41.7,5.02,3.83,17.81,7.0,219.8,45.9
1078,RAC,real,See Table 3 (compiled sources),454.5,0.277227723,7.0,0.0,0.0,0.0,0.0,0.0,72.8,8.93,6.0,8.8,8.5,381.9,88.6
1079,RAC,real,See Table 3 (compiled sources),350.0,0.33,28.0,1.0,0.0,0.0,0.0,1.0,49.9,5.77,4.8,10.61,8.4,286.3,66.2
1080,RAC,real,See Table 3 (compiled sources),330.0,0.6,56.0,2.0,0.0,0.0,0.0,2.0,47.8,5.5,4.2,21.4,5.7,266.3,61.1
1081,RAC,real,See Table 3 (compiled sources),400.0,0.4,1.0,19.5,0.0,0.0,0.0,19.5,28.6,3.62,2.7,19.5,6.1,306.4,47.2
1082,RAC,real,See Table 3 (compiled sources),330.0,0.6,28.0,2.0,0.0,0.0,0.0,2.0,41.0,4.87,3.76,22.6,4.9,266.1,59.3
1083,RAC,real,See Table 3 (compiled sources),398.0,0.49,28.0,10.0,0.0,0.0,0.0,10.0,37.5,4.32,3.651791045,20.63,6.0,313.9,62.2
1084,RAC,real,See Table 3 (compiled sources),380.0,0.52,28.0,15.0,0.0,0.0,0.0,15.0,38.1,4.41,3.33,20.91,5.2,296.8,58.7
1085,RAC,real,See Table 3 (compiled sources),330.0,0.56,3.0,1.0,0.0,0.0,0.0,1.0,22.1,3.11,1.76,24.06,5.6,269.0,53.6
1086,RAC,real,See Table 3 (compiled sources),210.0,0.58,56.0,1.0,0.0,0.0,0.0,1.0,40.7,5.12,3.66,21.96,5.6,171.1,38.7
1087,RAC,real,See Table 3 (compiled sources),400.0,0.41,56.0,2.0,0.0,0.0,0.0,2.0,63.6,7.37,5.37,11.96,7.8,324.3,71.3
1088,RAC,real,See Table 3 (compiled sources),210.0,1.02,28.0,100.0,0.0,0.0,0.0,100.0,19.7,2.01,1.88,30.0,2.3,81.7,16.8
1089,RAC,real,See Table 3 (compiled sources),350.0,0.36,56.0,2.0,0.0,0.0,0.0,2.0,55.0,6.66,4.91,12.35,8.2,291.4,65.3
1090,RAC,real,See Table 3 (compiled sources),210.0,0.59,3.0,1.0,0.0,0.0,0.0,1.0,15.8,2.0,1.5,25.84,4.5,180.5,28.4
1091,RAC,real,See Table 3 (compiled sources),380.0,0.43,28.0,100.0,0.0,0.0,0.0,100.0,42.0,4.75,3.81,24.09,6.2,225.6,44.7
1092,Plastic,real,See Table 3 (compiled sources),430.0,0.487,28.0,50.0,0.0,0.0,0.0,50.0,29.2,3.49,2.72,23.94,5.3,308.9,51.2
1093,RAC,real,"Hoang 2024, Mathematics (Ref 9)",284.0,0.38,90.0,0.0,0.0,0.0,0.0,0.0,23.4,3.05,2.06,14.21,8.1,222.0,49.2
1094,RAC,real,"Yuan et al. 2022, Materials (Ref 47, compiled from 68 sources - see their Table S1)",380.0,0.53,28.0,50.0,0.0,0.0,0.0,50.0,51.5,6.63,4.74,23.88,4.5,264.5,54.3
1095,RAC,real,"Yuan et al. 2022, Materials (Ref 47, compiled from 68 sources - see their Table S1)",380.0,0.36,28.0,100.0,0.0,0.0,0.0,100.0,44.7,5.59,4.09,21.23,6.0,221.4,39.1
1096,RAC,real,See Table 3 (compiled sources),500.0,0.36,7.0,0.0,0.0,0.0,0.0,0.0,41.2,4.96,3.88,14.62,7.4,415.2,76.5
1097,RAC,real,See Table 3 (compiled sources),454.5,0.440484048,90.0,7.9,0.0,0.0,0.0,7.9,62.8,7.54,5.91,11.19,7.7,355.8,74.4
1098,RAC,real,See Table 3 (compiled sources),210.0,0.57,56.0,1.0,0.0,0.0,0.0,1.0,40.6,4.75,3.45,20.25,5.5,161.6,46.6
1099,RAC,real,See Table 3 (compiled sources),300.0,0.56,56.0,2.0,0.0,0.0,0.0,2.0,49.4,6.47,4.29,20.44,5.6,249.0,60.1
1100,RAC,real,"Yuan et al. 2022, Materials (Ref 47, compiled from 68 sources - see their Table S1)",380.0,0.41,28.0,100.0,0.0,0.0,0.0,100.0,41.9,4.38,3.94,23.1,5.4,221.8,36.0
1101,RAC,real,"Yuan et al. 2022, Materials (Ref 47, compiled from 68 sources - see their Table S1)",380.0,0.41,28.0,45.0,0.0,0.0,0.0,45.0,54.4,6.45,5.17,17.69,6.6,274.6,57.9
1102,Ceramic,augmented_literature_based,This study (synthetic augmentation),431.3,0.303,56.0,38.2,0.0,21.2,0.0,59.4,64.1,7.48,5.23,9.63,10.0,301.4,63.5
1103,RAC,real,"Yuan et al. 2022, Materials (Ref 47, compiled from 68 sources - see their Table S1)",380.0,0.27,28.0,100.0,0.0,0.0,0.0,100.0,30.2,4.7,2.36,18.18,7.0,224.0,38.5
1104,RAC,real,See Table 3 (compiled sources),380.0,0.3,28.0,100.0,0.0,0.0,0.0,100.0,55.2,6.71,4.99,19.28,6.9,215.9,44.6
1105,RAC,real,See Table 3 (compiled sources),500.0,0.34,28.0,2.0,0.0,0.0,0.0,2.0,61.8,7.06,5.18,10.76,8.3,418.8,80.2
1106,RAC,real,See Table 3 (compiled sources),448.0,0.4,28.0,100.0,0.0,0.0,0.0,100.0,39.0,4.51,3.46,24.1,5.2,279.1,50.0
1107,RAC,real,See Table 3 (compiled sources),365.0,0.54,28.0,38.7,0.0,0.0,0.0,38.7,34.5,4.938870968,2.2,23.74,5.0,269.7,50.8
1108,RAC,real,See Table 3 (compiled sources),375.0,0.48,28.0,30.0,0.0,0.0,0.0,30.0,39.0,4.84,3.67,21.86,5.7,276.8,43.9
1109,RAC,real,See Table 3 (compiled sources),210.0,0.6,28.0,1.0,0.0,0.0,0.0,1.0,31.7,3.69,2.87,22.74,5.3,170.9,34.0
1110,RAC,real,See Table 3 (compiled sources),350.0,0.4,28.0,48.3,0.0,0.0,0.0,48.3,43.3,5.35,4.21,18.42,6.2,245.3,44.7
1111,RAC,real,See Table 3 (compiled sources),275.0,0.589,7.0,100.0,0.0,0.0,0.0,100.0,46.5,5.72,3.95,30.0,3.3,137.4,21.5
1112,RCWTB,augmented_literature_based,This study (synthetic augmentation),332.4,0.321,7.0,49.6,6.2,0.0,0.0,55.8,56.4,6.69,5.0,14.18,7.9,229.6,46.1
1113,RAC,real,See Table 3 (compiled sources),425.0,0.44,28.0,60.3,0.0,0.0,0.0,60.3,53.2,4.938870968,3.651791045,21.15,5.8,286.3,59.5
1114,Plastic,augmented_literature_based,This study (synthetic augmentation),478.4,0.441,28.0,46.3,0.0,0.0,8.2,54.5,48.6,5.61,4.7,19.73,6.3,338.2,64.7
1115,RAC,real,See Table 3 (compiled sources),410.0,0.549,90.0,0.0,0.0,0.0,0.0,0.0,52.7,6.27,5.16,15.47,7.1,337.6,74.7
1116,RAC,real,See Table 3 (compiled sources),500.0,0.35,3.0,1.0,0.0,0.0,0.0,1.0,43.5,4.88,3.61,13.73,7.2,411.8,77.0
1117,RCWTB_FreezeThaw,augmented_literature_based,This study (synthetic augmentation),365.4,0.306,28.0,48.8,7.2,0.0,0.0,56.0,65.3,8.16,6.0,11.61,8.6,245.5,53.9
1118,RAC,real,See Table 3 (compiled sources),500.0,0.4286,28.0,8.4,0.0,0.0,0.0,8.4,42.4,5.28,3.83,16.57,6.4,397.0,81.4
1119,RAC,real,See Table 3 (compiled sources),300.0,0.53,3.0,1.0,0.0,0.0,0.0,1.0,24.4,2.77,1.93,21.93,4.5,244.7,45.2
1120,RAC,real,See Table 3 (compiled sources),400.0,0.4,1.0,100.0,0.0,0.0,0.0,100.0,21.5,2.33,2.23,27.1,4.7,239.3,36.6
1121,RAC,real,See Table 3 (compiled sources),210.0,0.5,3.0,2.0,0.0,0.0,0.0,2.0,19.3,2.15,1.79,22.51,6.2,171.1,34.4
1122,RAC,real,See Table 3 (compiled sources),280.0,0.43,3.0,2.0,0.0,0.0,0.0,2.0,24.3,3.18,2.14,19.08,5.9,236.0,47.2
1123,RAC,real,See Table 3 (compiled sources),350.0,0.34,56.0,1.0,0.0,0.0,0.0,1.0,53.5,6.38,4.65,9.84,8.3,281.7,61.2
1124,RAC,real,See Table 3 (compiled sources),350.0,0.36,3.0,1.0,0.0,0.0,0.0,1.0,27.0,3.35,2.44,16.09,7.5,288.9,58.1
1125,RCWTB,augmented_literature_based,This study (synthetic augmentation),500.3,0.305,7.0,34.8,6.8,0.0,0.0,41.6,59.2,7.28,5.17,12.57,8.6,372.9,78.5
1126,RAC,real,See Table 3 (compiled sources),300.0,0.58,28.0,1.0,0.0,0.0,0.0,1.0,40.5,5.25,3.72,22.16,4.9,243.5,52.0
1127,RAC,real,"Yuan et al. 2022, Materials (Ref 47, compiled from 68 sources - see their Table S1)",380.0,0.53,28.0,50.0,0.0,0.0,0.0,50.0,37.5,5.04,3.51,23.16,4.7,270.5,48.7
1128,RAC,real,See Table 3 (compiled sources),380.0,0.55,28.0,20.0,0.0,0.0,0.0,20.0,41.9,4.78,3.52,23.01,4.8,301.4,48.6
1129,RAC,real,See Table 3 (compiled sources),500.0,0.33,56.0,1.0,0.0,0.0,0.0,1.0,65.4,7.88,6.0,10.47,8.4,418.1,95.6
1130,RAC,real,See Table 3 (compiled sources),450.0,0.34,28.0,2.0,0.0,0.0,0.0,2.0,67.0,7.66,5.85,10.29,8.4,360.3,80.4
1131,Plastic,augmented_literature_based,This study (synthetic augmentation),421.7,0.588,90.0,25.4,0.0,0.0,14.0,39.4,40.6,4.84,3.55,21.8,5.7,316.5,54.3
1132,RAC,real,See Table 3 (compiled sources),300.0,0.55,28.0,2.0,0.0,0.0,0.0,2.0,47.0,5.65,4.27,19.08,5.5,237.0,54.5
1133,RAC,real,See Table 3 (compiled sources),537.0,0.41,28.0,15.0,0.0,0.0,0.0,15.0,50.8,6.14,4.41,15.41,6.7,419.2,79.2
1134,RAC,real,See Table 3 (compiled sources),509.0,0.434,56.0,100.0,0.0,0.0,0.0,100.0,48.0,5.79,4.03,22.57,5.9,335.9,55.9
1135,RAC,real,See Table 3 (compiled sources),280.0,0.55,28.0,1.0,0.0,0.0,0.0,1.0,43.8,5.01,3.78,19.62,5.7,231.6,56.6
1136,RAC,real,See Table 3 (compiled sources),500.0,0.4924,7.0,8.3,0.0,0.0,0.0,8.3,33.9,4.48,3.12,21.49,5.3,393.9,66.0
1137,RAC,real,See Table 3 (compiled sources),353.0,0.615,56.0,19.5,0.0,0.0,0.0,19.5,44.9,5.11,4.15,22.76,5.5,275.9,53.9
1138,RAC,real,See Table 3 (compiled sources),537.0,0.409683426,28.0,30.0,0.0,0.0,0.0,30.0,46.9,5.87,4.33,16.77,6.9,410.5,76.3
1139,RAC,real,"Yuan et al. 2022, Materials (Ref 47, compiled from 68 sources - see their Table S1)",380.0,0.66,28.0,100.0,0.0,0.0,0.0,100.0,28.0,3.71,2.24,30.0,3.6,220.2,30.6
1140,RCWTB_FreezeThaw,augmented_literature_based,This study (synthetic augmentation),465.3,0.544,28.0,26.1,5.1,0.0,0.0,31.2,49.5,4.91,4.37,21.17,6.1,348.1,67.5
1141,Combined,augmented_literature_based,This study (synthetic augmentation),519.6,0.447,28.0,15.6,9.7,13.1,4.0,42.4,52.6,6.3,4.56,13.78,8.5,389.8,66.9
1142,RAC,real,See Table 3 (compiled sources),280.0,0.42,28.0,1.0,0.0,0.0,0.0,1.0,48.8,6.16,4.35,14.07,6.9,230.6,49.3
1143,RAC,real,See Table 3 (compiled sources),500.0,0.36,56.0,1.0,0.0,0.0,0.0,1.0,63.6,7.34,5.53,10.34,8.5,407.1,80.7
1144,RAC,real,See Table 3 (compiled sources),380.0,0.51,28.0,100.0,0.0,0.0,0.0,100.0,42.0,4.86,3.7,27.76,4.1,222.9,36.5
1145,RAC,real,See Table 3 (compiled sources),500.0,0.35,28.0,1.0,0.0,0.0,0.0,1.0,58.0,7.19,5.25,10.34,8.0,402.4,75.1
1146,RAC,real,See Table 3 (compiled sources),350.0,0.33,28.0,2.0,0.0,0.0,0.0,2.0,59.5,7.11,5.5,10.46,8.8,278.6,69.2
1147,RAC,real,See Table 3 (compiled sources),280.0,0.42,28.0,1.0,0.0,0.0,0.0,1.0,48.8,5.9,4.52,15.5,7.5,231.4,54.5
1148,RAC,real,See Table 3 (compiled sources),380.0,0.84,28.0,100.0,0.0,0.0,0.0,100.0,15.0,2.24,1.62,30.0,2.4,222.5,31.3
1149,RAC,real,See Table 3 (compiled sources),417.15,0.45,28.0,0.0,0.0,0.0,0.0,0.0,26.5,3.21,2.4,19.01,6.4,341.1,63.5
1150,RAC,real,See Table 3 (compiled sources),500.0,0.36,56.0,8.0,0.0,0.0,0.0,8.0,53.8,6.81,4.99,10.61,8.4,398.5,79.6
1151,RAC,real,See Table 3 (compiled sources),410.0,0.549,28.0,0.0,0.0,0.0,0.0,0.0,48.6,6.15,4.43,19.38,6.1,335.2,73.8
1152,RAC,real,See Table 3 (compiled sources),339.0,0.43,28.0,100.0,0.0,0.0,0.0,100.0,23.3,2.96,2.15,25.94,5.2,190.7,29.4
1153,RCWTB,augmented_literature_based,This study (synthetic augmentation),322.0,0.396,28.0,41.5,8.7,0.0,0.0,50.2,56.3,6.88,5.01,15.25,8.2,217.2,46.1
1154,RAC,real,See Table 3 (compiled sources),380.0,0.5,28.0,100.0,0.0,0.0,0.0,100.0,49.2,5.87,4.57,24.32,5.5,221.7,44.4
1155,RAC,real,"Mahmoudian, Bypour & Kontoni 2024, Asian J. Civil Eng. (Ref 45)",350.0,0.5,28.0,0.0,0.0,0.0,0.0,0.0,24.0,2.71,2.04,20.68,6.5,283.4,48.4
1156,RAC,real,"Hoang 2024, Mathematics (Ref 9)",350.0,0.4,7.0,0.0,0.0,0.0,0.0,0.0,26.0,2.92,2.24,18.12,5.8,285.0,48.8
1157,RAC,real,See Table 3 (compiled sources),400.0,0.47,28.0,55.5,0.0,0.0,0.0,55.5,51.0,6.5,4.5,19.92,6.3,268.6,56.5
1158,RAC,real,See Table 3 (compiled sources),210.0,0.55,3.0,1.0,0.0,0.0,0.0,1.0,18.3,2.15,1.55,24.53,4.4,167.2,36.7
1159,RAC,real,See Table 3 (compiled sources),380.0,0.58,28.0,20.0,0.0,0.0,0.0,20.0,44.7,5.3,3.89,23.36,5.6,286.6,64.9
1160,RAC,real,See Table 3 (compiled sources),350.0,0.42,56.0,2.0,0.0,0.0,0.0,2.0,67.4,7.97,5.86,11.86,8.1,283.1,74.7
1161,RAC,real,See Table 3 (compiled sources),280.0,0.46,56.0,1.0,0.0,0.0,0.0,1.0,46.8,5.7,4.41,16.25,6.7,226.2,53.4
1162,RAC,real,See Table 3 (compiled sources),350.0,0.42,56.0,2.0,0.0,0.0,0.0,2.0,67.4,8.93,5.89,11.8,8.3,283.7,65.7
1163,RAC,real,See Table 3 (compiled sources),350.0,0.42,56.0,2.0,0.0,0.0,0.0,2.0,67.4,7.93,6.0,11.97,8.1,284.2,71.0
1164,RAC,real,See Table 3 (compiled sources),300.0,0.58,28.0,1.0,0.0,0.0,0.0,1.0,40.5,4.93,3.85,21.01,5.5,246.9,55.7
1165,RAC,real,See Table 3 (compiled sources),380.0,0.42,28.0,50.0,0.0,0.0,0.0,50.0,45.1,5.22,4.37,19.25,6.8,265.5,49.8
1166,Plastic,augmented_literature_based,This study (synthetic augmentation),470.8,0.576,7.0,34.8,0.0,0.0,6.6,41.4,37.5,4.74,3.65,24.71,4.4,346.9,57.0
1167,RAC,real,See Table 3 (compiled sources),537.0,0.409683426,28.0,30.0,0.0,0.0,0.0,30.0,44.9,5.62,4.27,16.76,6.9,411.2,70.7
1168,RAC,real,See Table 3 (compiled sources),350.0,0.35,3.0,2.0,0.0,0.0,0.0,2.0,31.7,3.97,2.6,15.23,7.0,277.2,56.4
1169,RAC,real,See Table 3 (compiled sources),210.0,0.5,28.0,2.0,0.0,0.0,0.0,2.0,41.2,5.06,3.84,20.25,5.9,170.6,40.8
1170,RCWTB,augmented_literature_based,This study (synthetic augmentation),452.8,0.411,7.0,33.1,17.7,0.0,0.0,50.8,55.9,6.78,5.05,14.87,8.2,331.6,64.1
1171,RAC,real,See Table 3 (compiled sources),410.0,0.549,7.0,49.1,0.0,0.0,0.0,49.1,26.3,2.96,1.88,25.8,4.3,296.9,46.7
1172,RAC,real,See Table 3 (compiled sources),350.0,0.37,28.0,1.0,0.0,0.0,0.0,1.0,49.1,5.58,4.47,14.59,7.0,285.4,61.3
1173,RAC,real,See Table 3 (compiled sources),300.0,0.4,28.0,100.0,0.0,0.0,0.0,100.0,29.3,3.83,2.6,25.35,5.4,159.7,15.0
1174,RCWTB_FreezeThaw,augmented_literature_based,This study (synthetic augmentation),373.4,0.534,90.0,38.5,16.3,0.0,0.0,54.8,54.0,6.28,5.19,15.46,8.5,256.8,54.2
1175,Combined,augmented_literature_based,This study (synthetic augmentation),480.2,0.433,56.0,24.4,10.5,14.9,8.0,57.8,55.2,6.89,5.24,14.42,9.3,347.0,63.4
1176,RAC,real,See Table 3 (compiled sources),309.0,0.55,3.0,0.0,0.0,0.0,0.0,0.0,14.0,2.0,1.5,24.22,5.1,253.0,39.0
1177,RAC,real,See Table 3 (compiled sources),280.0,0.41,28.0,2.0,0.0,0.0,0.0,2.0,46.3,5.58,4.53,15.85,6.7,231.1,54.1
1178,RAC,real,See Table 3 (compiled sources),350.0,0.34,3.0,2.0,0.0,0.0,0.0,2.0,26.6,3.03,2.51,16.41,7.2,280.2,51.9
1179,RAC,real,See Table 3 (compiled sources),485.0,0.34,28.0,48.6,0.0,0.0,0.0,48.6,80.5,4.938870968,3.651791045,12.54,7.5,357.1,77.9
1180,Plastic,augmented_literature_based,This study (synthetic augmentation),504.9,0.343,90.0,30.6,0.0,0.0,14.0,44.6,59.7,7.03,5.34,12.96,8.7,380.4,69.0
1181,RAC,real,See Table 3 (compiled sources),350.0,0.45,28.0,16.2,0.0,0.0,0.0,16.2,41.0,4.4,4.1,19.21,5.8,275.2,52.1
1182,RAC,real,See Table 3 (compiled sources),400.0,0.46,3.0,1.0,0.0,0.0,0.0,1.0,34.2,4.15,2.98,17.84,6.1,327.5,56.5
1183,RAC,real,See Table 3 (compiled sources),210.0,0.54,56.0,1.0,0.0,0.0,0.0,1.0,42.0,5.18,3.89,19.06,5.5,179.7,40.1
1184,RAC,real,See Table 3 (compiled sources),410.0,0.549,28.0,49.1,0.0,0.0,0.0,49.1,55.8,6.99,5.03,23.24,5.3,299.8,57.9
1185,RAC,real,See Table 3 (compiled sources),450.0,0.34,3.0,2.0,0.0,0.0,0.0,2.0,46.9,5.44,4.03,12.83,7.0,365.8,74.5
1186,RAC,real,See Table 3 (compiled sources),280.0,0.41,28.0,2.0,0.0,0.0,0.0,2.0,46.3,5.6,4.33,13.19,7.3,228.9,49.0
1187,RAC,real,See Table 3 (compiled sources),500.0,0.33,3.0,1.0,0.0,0.0,0.0,1.0,36.5,4.55,3.55,13.29,7.2,411.0,73.6
1188,Plastic,augmented_literature_based,This study (synthetic augmentation),313.5,0.326,28.0,36.2,0.0,0.0,8.1,44.3,55.1,6.76,4.63,13.22,7.8,231.1,57.5
1189,RAC,real,"Yuan et al. 2022, Materials (Ref 47, compiled from 68 sources - see their Table S1)",380.0,0.5,28.0,100.0,0.0,0.0,0.0,100.0,29.5,3.2,2.66,28.34,4.1,223.8,35.8
1190,RAC,real,See Table 3 (compiled sources),210.0,0.56,3.0,2.0,0.0,0.0,0.0,2.0,16.7,2.0,1.5,23.88,4.5,169.8,35.0
1191,RAC,real,See Table 3 (compiled sources),380.0,0.56,28.0,100.0,0.0,0.0,0.0,100.0,46.6,5.65,4.35,28.51,4.5,226.7,38.9
1192,RAC,real,See Table 3 (compiled sources),340.0,0.54,56.0,2.0,0.0,0.0,0.0,2.0,54.6,6.5,4.85,17.34,6.4,285.4,63.1
1193,RAC,real,See Table 3 (compiled sources),380.0,0.61,28.0,100.0,0.0,0.0,0.0,100.0,32.0,3.77,2.99,30.0,3.9,223.1,35.4
1194,RAC,real,See Table 3 (compiled sources),401.0,0.43,28.0,25.0,0.0,0.0,0.0,25.0,47.0,6.3,4.34,17.69,6.2,305.4,55.8
1195,RAC,real,See Table 3 (compiled sources),450.0,0.34,3.0,2.0,0.0,0.0,0.0,2.0,45.6,5.3,4.07,14.39,7.1,367.1,77.6
1196,RAC,real,See Table 3 (compiled sources),210.0,0.6,56.0,1.0,0.0,0.0,0.0,1.0,38.8,5.07,3.54,21.99,5.2,168.5,39.4
1197,RCWTB,augmented_literature_based,This study (synthetic augmentation),495.9,0.318,14.0,34.1,13.2,0.0,0.0,47.3,61.1,6.74,5.4,11.68,8.5,373.7,73.2
1198,Plastic,augmented_literature_based,This study (synthetic augmentation),347.7,0.592,14.0,35.7,0.0,0.0,9.9,45.6,30.6,3.51,3.16,26.05,4.5,241.2,48.2
1199,RAC,real,See Table 3 (compiled sources),560.0,0.29,28.0,50.0,0.0,0.0,0.0,50.0,70.8,8.4,6.0,11.9,8.5,408.1,92.4
1200,RAC,real,See Table 3 (compiled sources),380.0,0.45,28.0,0.0,0.0,0.0,0.0,0.0,24.9,3.19,2.21,18.35,6.5,307.8,56.9
1201,RAC,real,See Table 3 (compiled sources),210.0,0.6,3.0,1.0,0.0,0.0,0.0,1.0,16.6,2.0,1.8,26.87,4.3,167.4,37.7
1202,RAC,real,See Table 3 (compiled sources),380.0,0.59,28.0,0.0,0.0,0.0,0.0,0.0,47.2,5.74,4.37,21.58,5.4,312.1,59.8
1203,RAC,real,See Table 3 (compiled sources),500.0,0.34,3.0,1.0,0.0,0.0,0.0,1.0,43.6,5.02,3.74,14.57,7.4,400.2,80.7
1204,RCWTB,augmented_literature_based,This study (synthetic augmentation),452.8,0.49,90.0,22.0,9.3,0.0,0.0,31.3,62.0,6.97,5.61,14.27,8.1,341.0,67.2
1205,RAC,real,"Hoang 2024, Mathematics (Ref 9)",142.0,0.483,180.0,100.0,0.0,0.0,0.0,100.0,20.8,2.05,1.8,22.56,6.5,80.0,15.0
1206,RCWTB,augmented_literature_based,This study (synthetic augmentation),452.5,0.538,7.0,33.6,6.4,0.0,0.0,40.0,50.1,6.02,4.69,21.7,5.7,332.6,60.4
1207,RAC,real,See Table 3 (compiled sources),210.0,0.51,56.0,1.0,0.0,0.0,0.0,1.0,46.4,5.35,4.05,18.66,6.6,172.7,43.5
1208,RAC,real,See Table 3 (compiled sources),280.0,0.42,3.0,2.0,0.0,0.0,0.0,2.0,26.9,3.09,2.38,19.26,6.7,229.8,44.3
1209,RAC,real,See Table 3 (compiled sources),210.0,0.56,56.0,1.0,0.0,0.0,0.0,1.0,42.7,4.72,3.53,21.06,5.8,163.4,39.2
1210,RAC,real,See Table 3 (compiled sources),280.0,0.41,3.0,1.0,0.0,0.0,0.0,1.0,22.9,2.9,2.09,19.11,6.9,229.0,44.0
1211,RAC,real,See Table 3 (compiled sources),450.0,0.33,3.0,1.0,0.0,0.0,0.0,1.0,45.8,5.57,3.86,12.04,7.6,371.9,73.7
1212,RAC,real,See Table 3 (compiled sources),210.0,0.56,28.0,1.0,0.0,0.0,0.0,1.0,37.2,4.44,2.97,20.93,5.7,170.7,38.6
1213,RAC,real,"Mahmoudian, Bypour & Kontoni 2024, Asian J. Civil Eng. (Ref 45)",454.5,0.2633663366336634,28.0,82.4,0.0,0.0,0.0,82.4,87.9,9.0,6.0,12.16,8.1,290.0,65.0
1214,RAC,real,"Yuan et al. 2022, Materials (Ref 47, compiled from 68 sources - see their Table S1)",380.0,0.51,28.0,0.0,0.0,0.0,0.0,0.0,48.3,6.24,4.14,17.95,6.1,305.6,55.8
1215,RAC,real,See Table 3 (compiled sources),300.0,0.6,28.0,2.0,0.0,0.0,0.0,2.0,43.2,5.41,3.99,22.06,5.6,253.4,50.8
1216,Combined,augmented_literature_based,This study (synthetic augmentation),415.6,0.478,14.0,15.0,10.0,9.4,6.1,40.5,52.9,5.95,4.58,16.78,7.3,311.6,63.6
1217,RAC,real,See Table 3 (compiled sources),210.0,0.58,56.0,2.0,0.0,0.0,0.0,2.0,41.9,4.89,3.64,21.63,5.3,165.5,34.1
1218,Combined,augmented_literature_based,This study (synthetic augmentation),368.2,0.58,28.0,29.9,5.0,7.1,6.2,48.2,48.9,5.91,4.15,22.55,5.5,260.4,54.8
1219,RAC,real,"Hoang 2024, Mathematics (Ref 9)",150.0,1.175,7.0,0.0,0.0,0.0,0.0,0.0,10.2,2.0,1.5,30.0,1.2,118.4,16.4
1220,RAC,real,See Table 3 (compiled sources),400.0,0.519,28.0,60.0,0.0,0.0,0.0,60.0,35.8,3.99,3.15,24.71,4.9,274.0,48.2
1221,RAC,real,See Table 3 (compiled sources),350.0,0.45,28.0,100.0,0.0,0.0,0.0,100.0,68.5,8.31,6.0,21.64,5.3,197.7,42.1
1222,RAC,real,See Table 3 (compiled sources),300.0,0.58,28.0,1.0,0.0,0.0,0.0,1.0,40.5,4.87,3.86,20.66,5.6,250.4,53.7
1223,RAC,real,See Table 3 (compiled sources),350.0,0.41,56.0,1.0,0.0,0.0,0.0,1.0,63.2,7.47,6.0,11.68,8.4,280.5,76.5
1224,RCWTB,augmented_literature_based,This study (synthetic augmentation),302.9,0.587,7.0,36.0,15.4,0.0,0.0,51.4,39.2,4.71,3.92,24.32,5.4,207.4,33.2
1225,RAC,real,See Table 3 (compiled sources),450.0,0.34,3.0,2.0,0.0,0.0,0.0,2.0,45.6,5.24,4.0,13.99,7.7,364.4,73.9
1226,RAC,real,See Table 3 (compiled sources),410.0,0.5,28.0,20.0,0.0,0.0,0.0,20.0,51.7,6.0,4.57,19.7,6.4,319.4,72.0
1227,RAC,real,See Table 3 (compiled sources),350.0,0.4,28.0,2.0,0.0,0.0,0.0,2.0,63.9,7.64,5.67,12.26,7.5,285.0,66.5
1228,RAC,real,See Table 3 (compiled sources),350.0,0.36,3.0,2.0,0.0,0.0,0.0,2.0,28.2,3.27,2.72,15.5,7.1,282.6,46.9
1229,RAC,real,See Table 3 (compiled sources),280.0,0.42,28.0,2.0,0.0,0.0,0.0,2.0,45.8,5.3,3.82,16.42,6.9,226.3,52.5
1230,RAC,real,See Table 3 (compiled sources),450.0,0.35,3.0,1.0,0.0,0.0,0.0,1.0,45.4,5.55,3.98,15.41,6.9,360.3,76.2
1231,RAC,real,See Table 3 (compiled sources),400.0,0.5,28.0,50.0,0.0,0.0,0.0,50.0,21.3,4.938870968,2.89,24.57,5.0,277.0,43.4
1232,Ceramic,augmented_literature_based,This study (synthetic augmentation),422.9,0.413,7.0,34.5,0.0,24.3,0.0,58.8,54.2,6.5,5.01,14.1,8.5,289.5,54.3
1233,RAC,real,See Table 3 (compiled sources),500.0,0.33,3.0,2.0,0.0,0.0,0.0,2.0,42.4,4.89,3.99,13.91,7.5,412.8,81.5
1234,RAC,real,See Table 3 (compiled sources),450.0,0.33,28.0,2.0,0.0,0.0,0.0,2.0,68.3,8.51,6.0,9.69,8.4,369.3,81.4
1235,RCWTB,augmented_literature_based,This study (synthetic augmentation),415.6,0.486,28.0,31.4,5.6,0.0,0.0,37.0,52.5,6.78,4.45,18.29,6.8,306.1,53.7
1236,RAC,real,See Table 3 (compiled sources),380.0,0.54,28.0,50.0,0.0,0.0,0.0,50.0,37.0,4.41,3.32,24.71,5.2,266.7,53.2
1237,RAC,real,See Table 3 (compiled sources),210.0,0.6,56.0,1.0,0.0,0.0,0.0,1.0,38.8,4.05,3.57,20.95,5.4,177.5,41.0
1238,RCWTB_FreezeThaw,augmented_literature_based,This study (synthetic augmentation),456.5,0.461,90.0,40.0,12.2,0.0,0.0,52.2,60.5,6.83,5.31,13.44,8.8,332.8,60.0
1239,RAC,real,See Table 3 (compiled sources),450.0,0.45,28.0,2.2,0.0,0.0,0.0,2.2,45.0,5.97,4.17,16.48,6.6,359.6,68.5
1240,RAC,real,See Table 3 (compiled sources),380.0,0.41,28.0,100.0,0.0,0.0,0.0,100.0,75.3,8.96,6.0,18.02,6.4,214.6,46.3
1241,RAC,real,See Table 3 (compiled sources),189.0,0.899,90.0,100.0,0.0,0.0,0.0,100.0,43.0,4.86,3.84,30.0,2.9,80.0,15.0
1242,RAC,real,See Table 3 (compiled sources),417.15,0.45,14.0,0.0,0.0,0.0,0.0,0.0,17.9,2.41,1.59,19.34,6.0,333.4,56.9
1243,RCWTB_FreezeThaw,augmented_literature_based,This study (synthetic augmentation),376.3,0.47,56.0,30.3,9.2,0.0,0.0,39.5,61.3,7.72,5.6,16.06,7.5,277.2,56.0
1244,RAC,real,See Table 3 (compiled sources),418.0,0.55,7.0,0.0,0.0,0.0,0.0,0.0,21.7,2.53,1.5,24.06,4.7,341.1,56.6
1245,RAC,real,"Yuan et al. 2022, Materials (Ref 47, compiled from 68 sources - see their Table S1)",380.0,0.52,28.0,100.0,0.0,0.0,0.0,100.0,42.6,5.12,3.82,26.89,4.4,227.1,42.7
1246,RAC,real,See Table 3 (compiled sources),394.0,0.47,14.0,0.0,0.0,0.0,0.0,0.0,30.8,3.48,2.69,20.1,5.6,337.2,55.1
1247,RAC,real,See Table 3 (compiled sources),454.5,0.277227723,1.0,7.7,0.0,0.0,0.0,7.7,42.3,5.31,3.69,13.21,8.0,366.7,68.6
1248,RAC,real,See Table 3 (compiled sources),400.0,0.4,4.0,100.0,0.0,0.0,0.0,100.0,36.4,4.32,3.23,24.18,5.5,239.4,42.0
1249,RAC,real,See Table 3 (compiled sources),467.4,0.42,28.0,0.0,0.0,0.0,0.0,0.0,37.0,4.11,2.89,17.14,7.3,388.9,72.6
1250,RAC,real,See Table 3 (compiled sources),537.0,0.409683426,28.0,60.0,0.0,0.0,0.0,60.0,53.2,6.28,4.61,19.22,6.2,381.0,70.6
1251,RAC,real,See Table 3 (compiled sources),360.0,0.58,56.0,2.0,0.0,0.0,0.0,2.0,52.8,6.13,4.92,18.15,6.1,287.1,57.5
1252,RAC,real,See Table 3 (compiled sources),300.0,0.56,56.0,1.0,0.0,0.0,0.0,1.0,45.2,5.32,4.37,19.4,5.9,245.8,45.6
1253,RAC,real,See Table 3 (compiled sources),380.0,0.34,28.0,100.0,0.0,0.0,0.0,100.0,71.2,8.32,6.0,17.77,7.0,222.9,48.5
1254,RCWTB,augmented_literature_based,This study (synthetic augmentation),476.3,0.529,28.0,45.9,13.7,0.0,0.0,59.6,44.1,5.42,3.93,21.42,6.0,343.7,54.3
1255,RAC,real,See Table 3 (compiled sources),275.0,0.65,28.0,100.0,0.0,0.0,0.0,100.0,53.7,6.02,4.74,30.0,3.3,137.8,27.4
1256,RAC,real,See Table 3 (compiled sources),340.0,0.53,56.0,2.0,0.0,0.0,0.0,2.0,49.6,6.2,4.7,17.53,6.5,283.6,60.4
1257,Ceramic,augmented_literature_based,This study (synthetic augmentation),475.6,0.353,14.0,33.4,0.0,10.6,0.0,44.0,56.5,7.15,5.53,13.99,8.2,361.9,74.4
1258,RAC,real,See Table 3 (compiled sources),340.0,0.45,28.0,49.0,0.0,0.0,0.0,49.0,45.8,5.89,4.22,22.12,5.5,235.1,51.4
1259,RAC,real,See Table 3 (compiled sources),350.0,0.55,90.0,100.0,0.0,0.0,0.0,100.0,41.6,4.91,3.78,25.24,5.3,198.1,26.7
1260,RAC,real,See Table 3 (compiled sources),340.0,0.54,28.0,2.0,0.0,0.0,0.0,2.0,49.4,5.88,4.42,19.16,5.7,283.8,65.5
1261,RAC,real,See Table 3 (compiled sources),450.0,0.33,56.0,2.0,0.0,0.0,0.0,2.0,80.5,9.0,6.0,6.6,9.2,373.4,84.0
1262,RAC,real,See Table 3 (compiled sources),350.0,0.51,28.0,100.0,0.0,0.0,0.0,100.0,42.9,5.08,3.95,27.17,3.9,200.3,33.3
1263,RCWTB,augmented_literature_based,This study (synthetic augmentation),396.1,0.478,14.0,28.8,11.0,0.0,0.0,39.8,50.7,6.57,4.27,19.35,6.4,288.6,54.3
1264,RAC,real,See Table 3 (compiled sources),300.0,0.45,28.0,8.2,0.0,0.0,0.0,8.2,29.6,3.14,2.8,17.25,6.2,241.2,44.2
1265,RAC,real,See Table 3 (compiled sources),450.0,0.35,56.0,1.0,0.0,0.0,0.0,1.0,69.1,8.6,6.0,8.78,9.1,377.5,83.8
1266,RAC,real,See Table 3 (compiled sources),350.0,0.35,28.0,2.0,0.0,0.0,0.0,2.0,55.1,6.56,5.07,12.43,7.9,284.5,66.5
