Repository: ML-optimized-waste-derived-concrete/Dataset-and-codeNotebooks-for-sustainable-concrete-with-case-study

An Integrated Data-Driven Framework for Sustainable Multi-Waste Concrete Design and Multi-Objective Optimization of Offshore Wind Turbine Towers: A Comparative Evaluation of Ensemble, Deep, and Operator Learning Approaches

Author Information

1. Anjum Parveen
Department of Process, Energy and Environmental Technology, Faculty of Technology, Natural Sciences and Maritime Sciences, University of South-Eastern Norway, Norway
Email: anjumsara0499@gmail.com
ORCID: https://orcid.org/0009-0008-0974-976X

2. Hadi Amlashi (Corresponding Author)

File: MASTER_waste_concrete_dataset_v5_FINAL_1.csv (part 5 of 27)
sample_id,waste_type,data_source,paper_ref_no,cement_kg_m3,water_cement_ratio,curing_days,rac_%,rcwtb_%,ceramic_%,plastic_%,total_replacement_%,compressive_strength_mpa,flexural_strength_mpa,split_tensile_strength_mpa,chloride_penetration_mm,marine_durability_score,co2_emission_kg_m3,cost_usd_m3
1267,RAC,real,See Table 3 (compiled sources),350.0,0.37,56.0,1.0,0.0,0.0,0.0,1.0,61.2,7.88,5.34,10.01,8.7,298.9,70.4
1268,RAC,real,See Table 3 (compiled sources),353.0,0.626,7.0,0.0,0.0,0.0,0.0,0.0,18.2,2.0,1.62,27.0,4.0,285.6,48.2
1269,RAC,real,See Table 3 (compiled sources),300.0,0.65,7.0,50.0,0.0,0.0,0.0,50.0,33.9,4.16,3.13,29.05,3.9,204.4,38.7
1270,RAC,real,See Table 3 (compiled sources),280.0,0.44,56.0,2.0,0.0,0.0,0.0,2.0,54.6,6.42,5.21,13.48,7.4,228.2,55.9
1271,Ceramic,real,See Table 3 (compiled sources),550.0,0.35,28.0,0.0,0.0,50.0,0.0,50.0,40.0,4.6,3.65,11.06,10.0,404.6,71.7
1272,RAC,real,See Table 3 (compiled sources),410.0,0.549,7.0,49.1,0.0,0.0,0.0,49.1,27.6,3.27,2.54,26.36,4.5,289.2,51.0
1273,RCWTB,augmented_literature_based,This study (synthetic augmentation),381.1,0.499,14.0,29.0,12.9,0.0,0.0,41.9,49.8,6.51,4.53,17.94,7.3,285.6,53.1
1274,RCWTB_FreezeThaw,augmented_literature_based,This study (synthetic augmentation),357.6,0.357,28.0,44.3,19.8,0.0,0.0,64.1,61.6,7.65,5.56,11.84,9.1,241.4,54.7
1275,RAC,real,See Table 3 (compiled sources),350.0,0.36,3.0,1.0,0.0,0.0,0.0,1.0,27.0,3.33,2.14,16.05,7.0,288.8,52.0
1276,RAC,real,See Table 3 (compiled sources),401.0,0.43,56.0,50.0,0.0,0.0,0.0,50.0,45.0,5.48,3.93,17.47,6.8,281.9,49.7
1277,RAC,real,See Table 3 (compiled sources),380.0,0.61,28.0,100.0,0.0,0.0,0.0,100.0,26.0,3.14,2.55,30.0,4.0,216.0,29.5
1278,RAC,real,See Table 3 (compiled sources),467.4,0.42,28.0,0.0,0.0,0.0,0.0,0.0,34.1,4.5,3.2,15.86,6.7,384.0,69.4
1279,RAC,real,See Table 3 (compiled sources),500.0,0.34,56.0,2.0,0.0,0.0,0.0,2.0,72.9,8.79,6.0,8.06,9.3,410.4,84.0
1280,RAC,real,See Table 3 (compiled sources),450.0,0.34,56.0,2.0,0.0,0.0,0.0,2.0,74.8,8.48,6.0,8.33,9.2,375.1,86.1
1281,Combined,augmented_literature_based,This study (synthetic augmentation),359.3,0.545,14.0,27.1,12.1,7.8,6.8,53.8,43.6,5.04,3.91,21.97,6.8,248.0,54.8
1282,RAC,real,See Table 3 (compiled sources),380.0,0.45,28.0,50.0,0.0,0.0,0.0,50.0,40.7,5.05,3.41,21.88,5.5,273.1,48.0
1283,RAC,real,See Table 3 (compiled sources),280.0,0.58,56.0,1.0,0.0,0.0,0.0,1.0,48.7,5.87,4.01,19.86,5.4,228.8,46.7
1284,RAC,real,"Yuan et al. 2022, Materials (Ref 47, compiled from 68 sources - see their Table S1)",380.0,0.5,28.0,60.0,0.0,0.0,0.0,60.0,23.5,3.8,2.16,24.89,4.7,257.0,40.8
1285,RAC,real,"Hoang 2024, Mathematics (Ref 9)",248.0,0.474,90.0,49.9,0.0,0.0,0.0,49.9,40.1,4.89,3.38,19.8,6.9,156.0,30.6
1286,RAC,real,See Table 3 (compiled sources),450.0,0.34,56.0,2.0,0.0,0.0,0.0,2.0,80.2,9.0,6.0,7.52,9.1,370.1,90.7
1287,RAC,real,"Yuan et al. 2022, Materials (Ref 47, compiled from 68 sources - see their Table S1)",380.0,0.46,28.0,0.0,0.0,0.0,0.0,0.0,34.3,4.42,3.13,18.48,6.8,316.3,55.2
1288,RAC,real,See Table 3 (compiled sources),400.0,0.43,3.0,2.0,0.0,0.0,0.0,2.0,33.9,4.57,3.05,18.1,6.2,331.8,55.5
1289,RAC,real,See Table 3 (compiled sources),400.0,0.41,28.0,1.0,0.0,0.0,0.0,1.0,59.1,7.31,5.39,12.99,7.8,330.5,76.7
1290,RAC,real,See Table 3 (compiled sources),350.0,0.36,28.0,1.0,0.0,0.0,0.0,1.0,50.4,6.68,4.53,12.67,7.7,291.7,55.7
1291,RAC,real,"Yuan et al. 2022, Materials (Ref 47, compiled from 68 sources - see their Table S1)",380.0,0.42,28.0,100.0,0.0,0.0,0.0,100.0,68.5,8.67,6.0,21.03,5.7,226.6,41.1
1292,RAC,real,See Table 3 (compiled sources),400.0,0.43,28.0,2.0,0.0,0.0,0.0,2.0,59.0,7.21,5.43,13.87,7.3,325.6,69.0
1293,RAC,real,See Table 3 (compiled sources),380.0,0.93,28.0,50.0,0.0,0.0,0.0,50.0,12.0,2.0,1.5,30.0,2.7,265.1,38.9
1294,RAC,real,See Table 3 (compiled sources),300.0,0.45,28.0,25.0,0.0,0.0,0.0,25.0,33.5,4.07,3.22,19.86,5.8,227.2,39.8
1295,RAC,real,See Table 3 (compiled sources),280.0,0.44,3.0,2.0,0.0,0.0,0.0,2.0,23.1,2.58,1.93,20.04,6.2,223.8,46.1
1296,RAC,real,See Table 3 (compiled sources),210.0,0.53,56.0,2.0,0.0,0.0,0.0,2.0,42.8,5.51,4.08,19.39,6.0,172.7,44.5
1297,RAC,real,See Table 3 (compiled sources),410.0,0.549,1.0,49.1,0.0,0.0,0.0,49.1,10.9,2.08,1.5,29.67,3.8,288.8,40.8
1298,RAC,real,See Table 3 (compiled sources),500.0,0.36,28.0,1.0,0.0,0.0,0.0,1.0,61.0,7.24,5.21,11.53,8.2,415.7,90.6
1299,RAC,real,See Table 3 (compiled sources),350.0,0.33,3.0,1.0,0.0,0.0,0.0,1.0,23.0,2.46,2.39,15.78,7.1,287.0,53.7
1300,RAC,real,See Table 3 (compiled sources),300.0,0.53,28.0,1.0,0.0,0.0,0.0,1.0,41.5,4.44,3.78,18.75,6.5,246.7,49.9
1301,RAC,real,"Yuan et al. 2022, Materials (Ref 47, compiled from 68 sources - see their Table S1)",380.0,0.5,28.0,100.0,0.0,0.0,0.0,100.0,36.2,4.42,3.22,27.31,5.0,219.8,37.3
1302,RCWTB,augmented_literature_based,This study (synthetic augmentation),305.1,0.452,14.0,39.3,10.6,0.0,0.0,49.9,55.7,6.88,5.0,18.26,7.0,207.3,42.9
1303,RAC,real,See Table 3 (compiled sources),210.0,0.53,28.0,1.0,0.0,0.0,0.0,1.0,35.6,4.33,3.65,19.59,5.8,170.7,45.6
1304,RAC,real,"Hoang 2024, Mathematics (Ref 9)",282.0,0.695,7.0,100.0,0.0,0.0,0.0,100.0,29.1,3.23,2.72,30.0,3.2,142.4,16.3
1305,RAC,real,See Table 3 (compiled sources),280.0,0.55,3.0,1.0,0.0,0.0,0.0,1.0,24.5,2.54,2.2,24.5,4.8,228.2,48.9
1306,RAC,real,See Table 3 (compiled sources),350.0,0.35,56.0,1.0,0.0,0.0,0.0,1.0,62.7,7.01,5.59,10.9,8.7,281.4,61.6
1307,RAC,real,See Table 3 (compiled sources),380.0,0.5,28.0,20.0,0.0,0.0,0.0,20.0,44.0,4.81,3.75,20.88,5.4,289.8,58.4
1308,RAC,real,See Table 3 (compiled sources),210.0,0.5,28.0,0.0,0.0,0.0,0.0,0.0,33.2,3.51,2.97,19.19,6.4,181.5,37.5
1309,RAC,real,See Table 3 (compiled sources),450.0,0.34,28.0,2.0,0.0,0.0,0.0,2.0,70.5,8.85,6.0,10.05,8.2,364.4,92.8
1310,RAC,real,See Table 3 (compiled sources),545.0,0.229,28.0,80.0,0.0,0.0,0.0,80.0,55.0,6.78,4.86,14.56,7.5,372.7,165.4
1311,RAC,real,See Table 3 (compiled sources),280.0,0.58,3.0,1.0,0.0,0.0,0.0,1.0,26.3,3.74,2.15,23.2,4.8,231.5,43.7
1312,RAC,real,See Table 3 (compiled sources),428.89,0.562172119,28.0,10.7,0.0,0.0,0.0,10.7,44.0,5.72,3.96,21.67,5.5,346.2,65.6
1313,RAC,real,See Table 3 (compiled sources),210.0,0.54,56.0,1.0,0.0,0.0,0.0,1.0,42.0,4.85,3.82,19.26,6.0,160.9,48.8
1314,RAC,real,See Table 3 (compiled sources),380.0,0.36,28.0,100.0,0.0,0.0,0.0,100.0,44.6,5.28,3.82,19.97,6.8,225.3,36.7
1315,RAC,real,See Table 3 (compiled sources),389.56,0.47,28.0,55.4,0.0,0.0,0.0,55.4,43.3,4.938870968,3.651791045,22.67,6.1,269.2,49.3
1316,RAC,real,See Table 3 (compiled sources),350.0,0.34,56.0,2.0,0.0,0.0,0.0,2.0,67.9,8.06,5.87,7.19,9.0,291.4,72.3
1317,RAC,real,"Hoang 2024, Mathematics (Ref 9)",220.0,0.795,7.0,50.0,0.0,0.0,0.0,50.0,25.4,3.05,2.08,30.0,3.1,137.5,25.8
1318,RAC,real,See Table 3 (compiled sources),500.0,0.34,56.0,2.0,0.0,0.0,0.0,2.0,72.9,8.72,6.0,7.74,9.1,409.0,93.6
1319,RAC,real,See Table 3 (compiled sources),210.0,0.54,3.0,1.0,0.0,0.0,0.0,1.0,16.6,2.11,1.54,23.89,4.9,165.9,30.1
1320,RAC,real,See Table 3 (compiled sources),360.0,0.58,56.0,2.0,0.0,0.0,0.0,2.0,52.8,6.52,4.76,18.64,5.8,299.1,62.6
1321,RAC,real,See Table 3 (compiled sources),450.0,0.42,28.0,2.0,0.0,0.0,0.0,2.0,57.9,6.29,5.12,13.81,6.8,367.4,78.5
1322,RAC,real,See Table 3 (compiled sources),309.0,0.55,7.0,100.0,0.0,0.0,0.0,100.0,18.0,2.15,1.74,30.0,3.9,169.7,19.7
1323,RAC,real,See Table 3 (compiled sources),450.0,0.43,56.0,2.0,0.0,0.0,0.0,2.0,61.0,7.47,5.16,11.51,7.6,369.1,80.4
1324,RAC,real,See Table 3 (compiled sources),210.0,0.53,28.0,1.0,0.0,0.0,0.0,1.0,35.6,4.13,2.85,21.02,5.3,167.1,42.4
1325,RAC,real,See Table 3 (compiled sources),275.0,0.531,14.0,100.0,0.0,0.0,0.0,100.0,23.0,2.5,1.99,29.33,3.2,136.5,19.6
1326,RAC,real,See Table 3 (compiled sources),380.0,0.58,28.0,50.0,0.0,0.0,0.0,50.0,40.2,5.29,3.48,26.4,4.3,262.4,55.8
1327,RAC,real,See Table 3 (compiled sources),280.0,0.46,28.0,1.0,0.0,0.0,0.0,1.0,43.9,5.19,3.82,16.56,6.4,236.4,51.1
1328,RAC,real,"Hoang 2024, Mathematics (Ref 9)",375.0,0.4,7.0,100.0,0.0,0.0,0.0,100.0,25.3,2.79,2.29,25.9,5.3,214.1,36.4
1329,RAC,real,"Mahmoudian, Bypour & Kontoni 2024, Asian J. Civil Eng. (Ref 45)",385.0,0.43,28.0,100.0,0.0,0.0,0.0,100.0,29.5,3.59,2.32,26.02,4.9,226.5,28.3
1330,RCWTB_FreezeThaw,augmented_literature_based,This study (synthetic augmentation),506.2,0.487,56.0,41.5,9.1,0.0,0.0,50.6,55.6,6.55,5.25,18.53,7.4,368.7,76.1
1331,RAC,real,See Table 3 (compiled sources),350.0,0.34,3.0,2.0,0.0,0.0,0.0,2.0,33.3,4.21,3.25,13.8,7.5,279.2,55.2
1332,RAC,real,"Yuan et al. 2022, Materials (Ref 47, compiled from 68 sources - see their Table S1)",380.0,0.41,28.0,30.0,0.0,0.0,0.0,30.0,31.0,4.6,2.78,20.08,6.1,283.8,47.9
1333,RAC,real,See Table 3 (compiled sources),350.0,0.34,3.0,2.0,0.0,0.0,0.0,2.0,33.3,4.57,3.34,15.24,7.4,283.7,50.7
1334,RAC,real,See Table 3 (compiled sources),513.0,0.4,28.0,0.0,0.0,0.0,0.0,0.0,35.7,3.75,3.02,16.44,6.6,420.0,77.2
1335,RAC,real,See Table 3 (compiled sources),350.0,0.4,28.0,8.4,0.0,0.0,0.0,8.4,35.2,3.94,3.26,16.51,6.8,281.9,53.7
1336,RAC,real,See Table 3 (compiled sources),330.0,0.56,56.0,1.0,0.0,0.0,0.0,1.0,42.9,5.01,4.01,19.9,5.9,269.3,53.4
1337,RAC,real,See Table 3 (compiled sources),468.0,0.421,56.0,100.0,0.0,0.0,0.0,100.0,60.0,6.54,5.43,20.62,6.0,297.7,55.0
1338,RAC,real,See Table 3 (compiled sources),400.0,0.5,28.0,49.9,0.0,0.0,0.0,49.9,22.2,4.938870968,2.88,24.89,5.7,281.2,44.4
1339,RAC,real,See Table 3 (compiled sources),210.0,0.5,28.0,2.0,0.0,0.0,0.0,2.0,41.2,5.08,3.77,16.96,6.4,166.5,45.6
1340,RAC,real,See Table 3 (compiled sources),300.0,0.65,7.0,0.0,0.0,0.0,0.0,0.0,32.2,3.73,3.0,25.21,4.3,251.6,50.5
1341,RAC,real,See Table 3 (compiled sources),380.0,0.5,28.0,20.0,0.0,0.0,0.0,20.0,54.9,6.42,4.9,18.75,5.9,300.1,59.5
1342,RAC,real,"Yuan et al. 2022, Materials (Ref 47, compiled from 68 sources - see their Table S1)",380.0,0.51,28.0,100.0,0.0,0.0,0.0,100.0,31.4,3.64,2.76,28.37,3.9,227.7,24.9
1343,RAC,real,See Table 3 (compiled sources),410.0,0.549,28.0,19.5,0.0,0.0,0.0,19.5,49.7,5.7,4.58,20.94,5.3,314.9,57.2
1344,RAC_FreezeThaw,real,See Table 3 (compiled sources),338.0,0.642,28.0,45.3,0.0,0.0,0.0,45.3,35.7,4.17,2.7,26.61,4.2,244.0,43.6
1345,RAC,real,See Table 3 (compiled sources),329.8,0.352,28.0,45.0,0.0,0.0,0.0,45.0,51.2,5.92,4.41,17.67,7.0,230.8,48.9
1346,RAC,real,See Table 3 (compiled sources),243.0,0.55,7.0,0.0,0.0,0.0,0.0,0.0,16.2,2.0,1.58,23.34,5.1,198.3,39.7
1347,Ceramic,augmented_literature_based,This study (synthetic augmentation),307.2,0.305,90.0,37.1,0.0,8.1,0.0,45.2,70.0,8.39,6.0,8.49,9.8,214.0,59.5
1348,RAC,real,See Table 3 (compiled sources),330.0,0.54,3.0,1.0,0.0,0.0,0.0,1.0,23.2,2.56,2.1,23.4,4.8,269.6,45.3
1349,RAC,real,"Hoang 2024, Mathematics (Ref 9)",250.0,0.7,7.0,100.0,0.0,0.0,0.0,100.0,11.7,2.0,1.5,30.0,2.9,110.9,15.0
1350,Plastic,real,See Table 3 (compiled sources),380.0,0.45,28.0,0.0,0.0,0.0,0.0,0.0,33.6,4.1,3.2,16.74,6.9,319.1,61.5
1351,RAC,real,See Table 3 (compiled sources),537.0,0.41,3.0,30.0,0.0,0.0,0.0,30.0,35.1,4.15,2.96,20.7,5.1,408.7,81.1
1352,RAC,real,See Table 3 (compiled sources),380.0,0.58,28.0,0.0,0.0,0.0,0.0,0.0,45.4,6.1,4.11,19.96,6.0,298.9,60.7
1353,Ceramic,augmented_literature_based,This study (synthetic augmentation),368.3,0.322,56.0,43.8,0.0,10.5,0.0,54.3,59.7,6.95,5.45,10.01,9.4,249.5,57.2
1354,RAC,real,See Table 3 (compiled sources),380.0,0.44,28.0,0.0,0.0,0.0,0.0,0.0,38.4,4.55,3.59,17.12,6.4,320.3,59.5
1355,RAC,real,See Table 3 (compiled sources),500.0,0.36,3.0,1.0,0.0,0.0,0.0,1.0,43.2,5.48,3.83,13.78,6.6,414.5,82.3
1356,RAC,real,See Table 3 (compiled sources),300.0,0.55,56.0,2.0,0.0,0.0,0.0,2.0,52.0,6.59,4.6,18.65,6.3,237.2,56.0
1357,RAC,real,See Table 3 (compiled sources),280.0,0.5,28.0,2.0,0.0,0.0,0.0,2.0,48.0,5.71,4.5,17.25,6.7,227.0,54.4
1358,RAC,real,See Table 3 (compiled sources),210.0,0.5,3.0,2.0,0.0,0.0,0.0,2.0,19.3,2.28,1.77,21.71,5.5,167.5,32.7
1359,RAC,real,See Table 3 (compiled sources),280.0,0.41,28.0,2.0,0.0,0.0,0.0,2.0,46.3,5.11,4.35,14.85,7.0,227.3,51.7
1360,RAC_FreezeThaw,real,See Table 3 (compiled sources),329.0,0.647,28.0,25.0,0.0,0.0,0.0,25.0,34.0,4.06,2.68,26.59,4.6,249.9,47.1
1361,RAC,real,See Table 3 (compiled sources),300.0,0.56,3.0,2.0,0.0,0.0,0.0,2.0,23.7,3.31,2.14,23.43,4.8,248.4,52.1
1362,RAC,real,"Yuan et al. 2022, Materials (Ref 47, compiled from 68 sources - see their Table S1)",380.0,0.48,28.0,100.0,0.0,0.0,0.0,100.0,38.6,5.2,3.66,26.13,5.2,228.1,41.8
1363,RAC,real,See Table 3 (compiled sources),375.0,0.57,28.0,9.1,0.0,0.0,0.0,9.1,21.0,2.55,1.84,23.89,4.9,293.2,52.7
1364,RAC,real,See Table 3 (compiled sources),500.0,0.33,28.0,1.0,0.0,0.0,0.0,1.0,63.3,8.18,5.78,10.71,8.4,401.2,86.7
1365,RAC,real,See Table 3 (compiled sources),500.0,0.34,56.0,2.0,0.0,0.0,0.0,2.0,76.4,9.0,6.0,8.23,8.4,406.2,87.6
1366,Plastic,augmented_literature_based,This study (synthetic augmentation),359.4,0.375,28.0,40.1,0.0,0.0,11.8,51.9,45.8,5.42,4.01,18.36,6.6,247.8,52.9
1367,RCWTB,augmented_literature_based,This study (synthetic augmentation),514.6,0.532,7.0,48.9,8.5,0.0,0.0,57.4,44.7,5.18,4.05,22.88,5.7,368.2,70.5
1368,RAC,real,See Table 3 (compiled sources),380.0,0.45,3.0,1.0,0.0,0.0,0.0,1.0,35.9,4.34,3.39,19.72,6.1,308.6,60.0
1369,RAC,real,See Table 3 (compiled sources),262.0,0.649,28.0,100.0,0.0,0.0,0.0,100.0,22.0,3.14,1.69,30.0,3.9,128.2,15.0
1370,RAC,real,See Table 3 (compiled sources),380.0,0.51,28.0,20.0,0.0,0.0,0.0,20.0,42.7,4.88,3.7,18.92,6.2,289.6,62.6
1371,RAC,real,See Table 3 (compiled sources),450.0,0.5,28.0,21.8,0.0,0.0,0.0,21.8,40.3,4.6,4.0,20.94,5.7,351.3,57.9
1372,RAC,real,See Table 3 (compiled sources),340.0,0.47,28.0,74.0,0.0,0.0,0.0,74.0,44.0,4.97,3.95,23.26,5.5,205.3,33.8
1373,RAC,real,See Table 3 (compiled sources),350.0,0.45,28.0,0.0,0.0,0.0,0.0,0.0,41.0,5.15,3.56,16.47,6.6,291.9,64.9
1374,RAC,real,See Table 3 (compiled sources),380.0,0.5,28.0,50.0,0.0,0.0,0.0,50.0,46.9,6.01,4.27,21.92,5.7,260.6,51.1
1375,RAC,real,See Table 3 (compiled sources),280.0,0.42,3.0,1.0,0.0,0.0,0.0,1.0,26.5,3.09,2.23,18.58,5.8,227.1,39.6
1376,RAC,real,See Table 3 (compiled sources),500.0,0.34,28.0,1.0,0.0,0.0,0.0,1.0,63.8,7.73,5.48,10.67,8.2,399.7,78.7
1377,RAC,real,See Table 3 (compiled sources),528.0,0.35,28.0,50.0,0.0,0.0,0.0,50.0,47.9,6.03,4.66,16.48,7.5,382.4,71.6
1378,RAC,real,"Hoang 2024, Mathematics (Ref 9)",248.0,0.722,28.0,50.0,0.0,0.0,0.0,50.0,41.5,4.75,3.78,30.0,3.4,161.7,34.0
1379,RAC,real,See Table 3 (compiled sources),280.0,0.41,28.0,2.0,0.0,0.0,0.0,2.0,46.3,5.39,4.44,13.89,7.3,229.4,48.1
1380,RAC,real,See Table 3 (compiled sources),400.0,0.52,7.0,10.0,0.0,0.0,0.0,10.0,30.7,4.25,2.38,20.92,5.5,312.9,53.7
1381,RAC,real,See Table 3 (compiled sources),350.0,0.36,28.0,1.0,0.0,0.0,0.0,1.0,47.9,5.88,4.14,13.58,7.4,288.2,63.8
1382,RAC,real,See Table 3 (compiled sources),450.0,0.4,28.0,1.0,0.0,0.0,0.0,1.0,56.1,6.27,4.88,13.36,7.2,372.6,72.6
1383,RAC,real,"Hoang 2024, Mathematics (Ref 9)",250.0,0.593,7.0,0.0,0.0,0.0,0.0,0.0,21.0,2.16,1.96,25.07,4.3,207.8,35.7
1384,RAC,real,See Table 3 (compiled sources),450.0,0.43,28.0,2.0,0.0,0.0,0.0,2.0,56.1,6.5,5.17,14.76,6.6,367.1,74.7
1385,RAC,real,See Table 3 (compiled sources),450.0,0.4,3.0,1.0,0.0,0.0,0.0,1.0,33.4,4.16,2.93,17.69,6.6,360.9,66.5
1386,RAC,real,See Table 3 (compiled sources),450.0,0.43,28.0,2.0,0.0,0.0,0.0,2.0,56.1,6.46,5.07,15.87,7.0,365.3,74.8
1387,RAC,real,See Table 3 (compiled sources),300.0,0.53,28.0,1.0,0.0,0.0,0.0,1.0,41.5,4.85,3.84,19.46,5.8,247.8,57.9
1388,RAC,real,See Table 3 (compiled sources),210.0,0.57,3.0,2.0,0.0,0.0,0.0,2.0,17.2,2.13,1.59,26.01,3.9,176.8,31.1
1389,RAC,real,See Table 3 (compiled sources),500.0,0.33,3.0,2.0,0.0,0.0,0.0,2.0,42.4,5.4,3.81,12.89,7.5,410.9,67.9
1390,RAC,real,See Table 3 (compiled sources),401.0,0.43,7.0,100.0,0.0,0.0,0.0,100.0,32.0,3.66,3.18,25.09,4.8,234.8,37.7
1391,RAC,real,See Table 3 (compiled sources),497.0,0.251,28.0,80.0,0.0,0.0,0.0,80.0,55.0,6.7,4.91,14.93,8.4,337.5,165.4
1392,Plastic,augmented_literature_based,This study (synthetic augmentation),331.0,0.454,7.0,24.8,0.0,0.0,8.3,33.1,46.0,5.94,4.3,20.01,6.1,253.1,49.8
1393,RAC,real,"Hoang 2024, Mathematics (Ref 9)",196.0,0.949,56.0,100.0,0.0,0.0,0.0,100.0,38.2,5.03,3.39,30.0,2.4,80.0,15.0
1394,RAC,real,See Table 3 (compiled sources),329.8,0.352,56.0,45.0,0.0,0.0,0.0,45.0,57.2,7.13,5.04,14.11,7.6,221.1,49.8
1395,RAC,real,See Table 3 (compiled sources),380.0,0.64,28.0,100.0,0.0,0.0,0.0,100.0,56.4,6.53,5.0,29.76,3.5,224.6,42.4
1396,RAC,real,"Yuan et al. 2022, Materials (Ref 47, compiled from 68 sources - see their Table S1)",380.0,0.31,28.0,100.0,0.0,0.0,0.0,100.0,38.9,4.57,3.76,20.0,5.9,222.5,37.7
1397,RAC,real,"Yuan et al. 2022, Materials (Ref 47, compiled from 68 sources - see their Table S1)",380.0,0.49,28.0,100.0,0.0,0.0,0.0,100.0,35.6,4.8,3.35,26.22,4.9,226.1,35.9
1398,RAC,real,"Yuan et al. 2022, Materials (Ref 47, compiled from 68 sources - see their Table S1)",380.0,0.44,28.0,50.0,0.0,0.0,0.0,50.0,54.0,6.28,4.71,19.66,5.8,273.3,54.5
1399,RAC,real,See Table 3 (compiled sources),417.15,0.45,7.0,0.0,0.0,0.0,0.0,0.0,17.3,2.35,1.5,19.58,6.0,339.3,57.7
1400,RAC,real,See Table 3 (compiled sources),500.0,0.34,3.0,2.0,0.0,0.0,0.0,2.0,40.3,5.19,3.93,13.97,7.6,404.7,78.3
1401,RAC,real,See Table 3 (compiled sources),410.0,0.549,28.0,100.0,0.0,0.0,0.0,100.0,38.1,4.86,3.27,27.71,4.5,233.8,43.3
1402,RAC,real,See Table 3 (compiled sources),537.0,0.41,3.0,30.0,0.0,0.0,0.0,30.0,33.8,3.75,3.16,21.37,5.6,415.5,68.3
1403,RAC,real,See Table 3 (compiled sources),454.5,0.277227723,7.0,7.7,0.0,0.0,0.0,7.7,68.4,8.17,6.0,9.56,8.8,363.9,85.4
1404,RAC,real,See Table 3 (compiled sources),300.0,0.55,28.0,2.0,0.0,0.0,0.0,2.0,47.0,5.43,4.29,20.77,5.9,250.7,57.9
1405,RAC,real,See Table 3 (compiled sources),300.0,0.58,3.0,1.0,0.0,0.0,0.0,1.0,22.1,2.0,1.95,24.86,5.0,243.5,38.3
1406,RAC,real,See Table 3 (compiled sources),262.0,0.664122137,28.0,100.0,0.0,0.0,0.0,100.0,15.4,2.1,1.5,30.0,3.9,122.6,15.5
1407,RCWTB,augmented_literature_based,This study (synthetic augmentation),418.4,0.547,14.0,41.5,15.8,0.0,0.0,57.3,45.6,6.27,4.43,21.5,6.5,291.8,54.2
1408,RAC,real,See Table 3 (compiled sources),280.0,0.5,56.0,2.0,0.0,0.0,0.0,2.0,54.8,6.75,4.96,16.42,7.0,232.5,53.1
1409,RAC,real,"Yuan et al. 2022, Materials (Ref 47, compiled from 68 sources - see their Table S1)",380.0,0.65,28.0,50.0,0.0,0.0,0.0,50.0,38.8,4.47,3.7,28.42,4.1,263.1,55.2
1410,RAC,real,See Table 3 (compiled sources),210.0,0.55,56.0,1.0,0.0,0.0,0.0,1.0,44.8,5.93,3.8,19.75,6.2,165.1,49.0
1411,RAC,real,"Hoang 2024, Mathematics (Ref 9)",375.0,0.4,28.0,100.0,0.0,0.0,0.0,100.0,36.2,4.19,3.37,24.65,5.3,224.0,34.2
1412,RAC,real,See Table 3 (compiled sources),210.0,0.57,3.0,2.0,0.0,0.0,0.0,2.0,15.9,2.12,1.78,24.97,3.8,172.9,26.9
1413,RAC,real,"Yuan et al. 2022, Materials (Ref 47, compiled from 68 sources - see their Table S1)",380.0,0.55,28.0,25.0,0.0,0.0,0.0,25.0,42.0,4.68,3.49,21.77,5.2,293.5,59.5
1414,RAC,real,See Table 3 (compiled sources),380.0,0.61,28.0,20.0,0.0,0.0,0.0,20.0,37.5,4.43,3.48,24.07,4.4,297.1,54.5
1415,RAC,real,See Table 3 (compiled sources),612.0,0.278,28.0,100.0,0.0,0.0,0.0,100.0,66.4,8.06,5.96,15.58,7.4,406.3,76.0
1416,RAC,real,See Table 3 (compiled sources),400.0,0.43,3.0,2.0,0.0,0.0,0.0,2.0,33.9,4.04,2.93,17.97,6.7,324.0,66.7
1417,RAC,real,See Table 3 (compiled sources),380.0,0.64,28.0,75.0,0.0,0.0,0.0,75.0,23.0,2.81,1.8,30.0,3.2,231.7,36.3
1418,RAC,real,See Table 3 (compiled sources),550.0,0.3,14.0,100.0,0.0,0.0,0.0,100.0,56.5,6.69,5.37,16.26,7.2,356.9,60.8
1419,RAC,real,See Table 3 (compiled sources),400.0,0.43,3.0,2.0,0.0,0.0,0.0,2.0,33.9,4.11,2.61,20.17,6.3,332.5,63.6
1420,RAC,real,See Table 3 (compiled sources),210.0,0.56,3.0,1.0,0.0,0.0,0.0,1.0,17.4,2.0,1.8,23.6,5.0,168.6,29.2
1421,RAC,real,See Table 3 (compiled sources),450.0,0.35,56.0,1.0,0.0,0.0,0.0,1.0,66.8,8.04,6.0,8.91,9.0,365.9,86.0
1422,RAC,real,See Table 3 (compiled sources),280.0,0.41,56.0,2.0,0.0,0.0,0.0,2.0,59.0,6.88,5.24,12.94,7.6,222.0,51.8
1423,RAC,real,See Table 3 (compiled sources),400.0,0.45,7.0,0.0,0.0,0.0,0.0,0.0,9.5,2.0,1.5,20.28,6.1,325.4,48.5
1424,RAC,real,See Table 3 (compiled sources),400.0,0.42,3.0,1.0,0.0,0.0,0.0,1.0,35.0,3.98,3.16,17.59,6.2,320.8,60.6
1425,RAC,real,See Table 3 (compiled sources),350.0,0.44,56.0,2.0,0.0,0.0,0.0,2.0,64.9,7.27,5.27,12.57,7.4,288.3,66.1
1426,RAC,real,See Table 3 (compiled sources),210.0,0.55,56.0,1.0,0.0,0.0,0.0,1.0,44.8,5.31,3.95,18.6,6.6,164.4,39.8
1427,RAC,real,"Hoang 2024, Mathematics (Ref 9)",282.0,0.695,91.0,100.0,0.0,0.0,0.0,100.0,46.0,5.55,4.05,30.0,4.1,129.4,31.0
1428,RAC,real,See Table 3 (compiled sources),420.0,0.47,3.0,1.0,0.0,0.0,0.0,1.0,32.5,3.76,2.91,20.15,5.7,341.5,59.8
1429,RAC,real,See Table 3 (compiled sources),260.0,0.73,28.0,0.0,0.0,0.0,0.0,0.0,39.0,4.88,3.58,26.67,3.8,218.5,43.6
1430,RAC,real,"Hoang 2024, Mathematics (Ref 9)",274.0,0.577,56.0,0.0,0.0,0.0,0.0,0.0,58.4,6.85,5.24,17.99,6.5,224.7,61.8
1431,RAC,real,See Table 3 (compiled sources),450.0,0.34,3.0,2.0,0.0,0.0,0.0,2.0,45.6,5.55,4.29,14.54,7.0,366.9,71.5
1432,RAC,real,See Table 3 (compiled sources),360.0,0.58,3.0,2.0,0.0,0.0,0.0,2.0,24.9,2.75,1.89,26.36,4.5,295.6,49.8
1433,RAC,real,See Table 3 (compiled sources),280.0,0.41,56.0,1.0,0.0,0.0,0.0,1.0,53.0,6.35,4.87,12.75,7.4,227.0,58.6
1434,Plastic,augmented_literature_based,This study (synthetic augmentation),409.9,0.425,56.0,39.3,0.0,0.0,11.1,50.4,50.1,5.86,4.27,17.89,7.5,291.8,64.9
1435,RAC,real,See Table 3 (compiled sources),380.0,0.45,28.0,20.0,0.0,0.0,0.0,20.0,49.7,6.21,4.95,17.01,6.8,289.4,60.3
1436,RAC,real,See Table 3 (compiled sources),500.0,0.35,56.0,1.0,0.0,0.0,0.0,1.0,62.5,7.53,5.53,8.58,8.7,412.0,87.2
1437,RAC,real,See Table 3 (compiled sources),280.0,0.38,28.0,2.0,0.0,0.0,0.0,2.0,51.1,6.3,4.58,12.53,7.9,225.5,50.5
1438,RAC,real,See Table 3 (compiled sources),280.0,0.5,56.0,2.0,0.0,0.0,0.0,2.0,54.8,6.32,5.02,14.02,7.0,228.1,53.5
1439,RAC,real,See Table 3 (compiled sources),400.0,0.41,3.0,2.0,0.0,0.0,0.0,2.0,36.1,4.52,3.14,17.31,6.6,328.0,64.2
1440,RAC,real,See Table 3 (compiled sources),500.0,0.34,3.0,1.0,0.0,0.0,0.0,1.0,41.4,5.5,4.03,14.43,7.3,407.8,74.8
1441,RAC,real,"Mahmoudian, Bypour & Kontoni 2024, Asian J. Civil Eng. (Ref 45)",350.0,0.5245714285714286,28.0,17.1,0.0,0.0,0.0,17.1,49.3,6.23,4.36,20.85,5.3,269.4,59.4
1442,RAC,real,See Table 3 (compiled sources),330.0,0.54,56.0,1.0,0.0,0.0,0.0,1.0,42.8,5.37,4.23,17.76,6.8,276.3,59.6
1443,RAC,real,See Table 3 (compiled sources),340.0,0.54,3.0,2.0,0.0,0.0,0.0,2.0,26.1,3.3,2.57,22.0,5.1,273.8,50.3
1444,RAC,real,See Table 3 (compiled sources),500.0,0.38,28.0,38.0,0.0,0.0,0.0,38.0,60.2,7.02,5.31,16.93,6.6,377.6,83.3
1445,Plastic,augmented_literature_based,This study (synthetic augmentation),310.5,0.518,14.0,39.5,0.0,0.0,13.0,52.5,36.1,4.84,3.02,25.66,4.4,210.5,40.2
1446,RAC,real,See Table 3 (compiled sources),350.0,0.37,3.0,1.0,0.0,0.0,0.0,1.0,30.7,4.36,2.98,15.01,6.8,286.3,51.1
1447,RAC,real,See Table 3 (compiled sources),210.0,0.52,3.0,2.0,0.0,0.0,0.0,2.0,18.4,2.59,1.5,24.19,4.7,167.2,34.6
1448,RAC,real,See Table 3 (compiled sources),210.0,0.5,56.0,2.0,0.0,0.0,0.0,2.0,47.4,5.77,4.3,16.74,6.6,163.9,45.0
1449,RAC,real,See Table 3 (compiled sources),210.0,0.58,28.0,1.0,0.0,0.0,0.0,1.0,33.3,3.8,3.04,22.89,4.7,180.1,36.0
1450,RAC,real,See Table 3 (compiled sources),350.0,0.42,56.0,2.0,0.0,0.0,0.0,2.0,67.4,8.0,5.86,10.86,8.0,296.2,69.8
1451,RAC,real,See Table 3 (compiled sources),450.0,0.33,56.0,2.0,0.0,0.0,0.0,2.0,80.5,9.0,6.0,7.05,9.1,371.4,86.5
1452,RAC,real,See Table 3 (compiled sources),191.8,1.0,90.0,100.0,0.0,0.0,0.0,100.0,30.6,3.83,2.37,30.0,2.4,80.0,15.0
1453,RAC,real,See Table 3 (compiled sources),325.0,0.6,28.0,100.0,0.0,0.0,0.0,100.0,37.3,4.7,3.5,30.0,3.6,180.1,29.2
1454,RCWTB,augmented_literature_based,This study (synthetic augmentation),363.5,0.487,14.0,46.3,19.3,0.0,0.0,65.6,51.7,6.12,4.87,19.45,6.9,243.7,56.5
1455,RAC,real,"Yuan et al. 2022, Materials (Ref 47, compiled from 68 sources - see their Table S1)",380.0,0.41,28.0,60.0,0.0,0.0,0.0,60.0,46.0,6.06,3.77,20.16,6.8,263.3,48.7
1456,RAC,real,See Table 3 (compiled sources),350.0,0.33,3.0,2.0,0.0,0.0,0.0,2.0,28.0,3.7,2.62,15.12,7.5,273.3,48.3
1457,RAC,real,See Table 3 (compiled sources),380.0,0.45,28.0,100.0,0.0,0.0,0.0,100.0,38.3,4.52,3.54,25.83,5.3,210.6,40.6
1458,RAC,real,See Table 3 (compiled sources),380.0,0.61,28.0,100.0,0.0,0.0,0.0,100.0,26.0,2.92,1.87,30.0,3.6,220.3,21.6
1459,RAC,real,See Table 3 (compiled sources),428.89,0.562288699,28.0,10.7,0.0,0.0,0.0,10.7,43.1,5.0,3.5,22.89,4.7,343.7,68.9
1460,RAC,real,See Table 3 (compiled sources),280.0,0.43,3.0,1.0,0.0,0.0,0.0,1.0,23.9,2.35,1.94,18.64,6.3,230.3,48.6
1461,RAC,real,See Table 3 (compiled sources),450.0,0.34,28.0,2.0,0.0,0.0,0.0,2.0,67.0,7.94,6.0,11.43,7.9,367.8,83.8
1462,Plastic,augmented_literature_based,This study (synthetic augmentation),328.0,0.361,28.0,38.1,0.0,0.0,13.6,51.7,52.5,6.22,4.93,16.52,7.0,237.8,49.8
1463,RAC,real,See Table 3 (compiled sources),537.0,0.41,3.0,60.0,0.0,0.0,0.0,60.0,33.3,4.18,3.03,22.55,5.9,390.6,63.7
1464,RAC,real,See Table 3 (compiled sources),418.0,0.55,28.0,0.0,0.0,0.0,0.0,0.0,22.4,2.41,2.33,22.26,5.6,352.9,63.5
1465,Combined,augmented_literature_based,This study (synthetic augmentation),350.0,0.49,28.0,26.1,9.9,12.5,5.6,54.1,48.9,4.87,4.56,17.65,7.3,241.6,51.6
1466,Ceramic,augmented_literature_based,This study (synthetic augmentation),431.7,0.568,56.0,43.4,0.0,14.0,0.0,57.4,47.4,5.75,4.29,20.09,7.4,307.3,49.0
1467,Ceramic,augmented_literature_based,This study (synthetic augmentation),454.8,0.457,14.0,30.6,0.0,5.4,0.0,36.0,49.3,5.71,4.51,18.7,6.7,342.3,62.2
1468,RAC,real,See Table 3 (compiled sources),400.0,0.41,3.0,2.0,0.0,0.0,0.0,2.0,36.1,4.62,3.32,17.45,6.6,323.3,62.2
1469,RAC,real,See Table 3 (compiled sources),500.0,0.36,1.0,0.0,0.0,0.0,0.0,0.0,27.3,3.37,2.67,15.98,6.8,411.4,75.4
1470,RAC,real,See Table 3 (compiled sources),210.0,0.5,3.0,1.0,0.0,0.0,0.0,1.0,13.2,2.0,1.5,23.36,5.4,170.2,29.9
1471,RAC,real,See Table 3 (compiled sources),210.0,0.57,3.0,2.0,0.0,0.0,0.0,2.0,15.9,2.0,1.71,25.74,4.4,170.0,36.5
1472,RAC,real,See Table 3 (compiled sources),280.0,0.41,56.0,2.0,0.0,0.0,0.0,2.0,59.0,7.1,5.22,13.22,7.9,229.1,56.3
1473,RAC,real,See Table 3 (compiled sources),330.0,0.6,3.0,2.0,0.0,0.0,0.0,2.0,22.5,2.88,2.36,23.5,4.3,265.6,41.2
1474,RAC,real,See Table 3 (compiled sources),350.0,0.4,28.0,20.0,0.0,0.0,0.0,20.0,69.9,9.0,6.0,12.77,7.1,270.2,65.7
1475,RAC,real,See Table 3 (compiled sources),280.0,0.43,56.0,1.0,0.0,0.0,0.0,1.0,50.7,6.04,4.76,14.66,7.9,224.0,50.2
1476,RAC,real,See Table 3 (compiled sources),280.0,0.46,3.0,1.0,0.0,0.0,0.0,1.0,21.7,2.63,2.08,19.68,5.9,224.7,47.2
1477,RAC,real,See Table 3 (compiled sources),280.0,0.43,28.0,1.0,0.0,0.0,0.0,1.0,46.4,5.12,4.09,14.41,7.2,232.2,43.4
1478,RCWTB,augmented_literature_based,This study (synthetic augmentation),506.6,0.427,90.0,39.7,17.6,0.0,0.0,57.3,67.2,7.73,6.0,12.53,9.7,365.6,74.9
1479,RAC,real,"Yuan et al. 2022, Materials (Ref 47, compiled from 68 sources - see their Table S1)",380.0,0.65,28.0,0.0,0.0,0.0,0.0,0.0,31.9,4.11,2.52,24.82,4.7,312.6,61.8
1480,RCWTB,augmented_literature_based,This study (synthetic augmentation),315.8,0.416,7.0,21.8,19.0,0.0,0.0,40.8,59.7,7.32,5.35,12.93,8.8,219.1,53.3
1481,RAC,real,See Table 3 (compiled sources),500.0,0.36,7.0,0.0,0.0,0.0,0.0,0.0,41.2,4.76,3.8,14.02,7.9,406.5,82.5
1482,RAC,real,See Table 3 (compiled sources),500.0,0.36,3.0,1.0,0.0,0.0,0.0,1.0,43.2,4.96,3.75,15.71,7.3,408.1,77.7
1483,Ceramic,augmented_literature_based,This study (synthetic augmentation),474.3,0.582,56.0,47.4,0.0,13.7,0.0,61.1,48.2,5.61,4.4,22.32,6.7,331.9,65.1
1484,RAC,real,See Table 3 (compiled sources),280.0,0.41,28.0,2.0,0.0,0.0,0.0,2.0,43.6,5.29,4.13,15.6,7.5,239.1,53.6
1485,RAC,real,"Hoang 2024, Mathematics (Ref 9)",163.0,1.031,3.0,50.0,0.0,0.0,0.0,50.0,12.6,2.0,1.5,30.0,1.3,85.4,15.0
1486,RAC,real,See Table 3 (compiled sources),300.0,0.58,3.0,1.0,0.0,0.0,0.0,1.0,22.1,2.8,2.09,24.1,4.7,254.0,39.6
1487,RAC,real,See Table 3 (compiled sources),236.0,0.812,90.0,100.0,0.0,0.0,0.0,100.0,34.3,4.25,2.86,30.0,3.8,99.5,15.0
1488,RAC,real,See Table 3 (compiled sources),450.0,0.43,3.0,2.0,0.0,0.0,0.0,2.0,32.2,4.06,2.78,18.61,6.0,356.5,68.7
1489,RAC,real,See Table 3 (compiled sources),350.0,0.37,28.0,1.0,0.0,0.0,0.0,1.0,49.1,6.14,4.45,12.99,8.3,285.5,60.3
1490,RCWTB_FreezeThaw,augmented_literature_based,This study (synthetic augmentation),460.8,0.406,56.0,39.4,19.8,0.0,0.0,59.2,66.3,7.31,6.0,13.08,8.8,324.9,70.6
1491,RAC,real,See Table 3 (compiled sources),380.0,0.42,28.0,20.0,0.0,0.0,0.0,20.0,48.5,6.02,4.41,17.3,6.9,299.0,54.2
1492,RAC,real,See Table 3 (compiled sources),350.0,0.36,3.0,1.0,0.0,0.0,0.0,1.0,28.4,3.36,2.67,15.71,7.0,288.3,54.3
1493,RAC,real,See Table 3 (compiled sources),350.0,0.4,56.0,2.0,0.0,0.0,0.0,2.0,66.8,8.04,6.0,9.92,8.9,280.1,69.0
1494,RAC,real,See Table 3 (compiled sources),450.0,0.5,28.0,50.0,0.0,0.0,0.0,50.0,38.2,4.21,3.33,24.24,4.9,315.6,58.9
1495,Combined,augmented_literature_based,This study (synthetic augmentation),316.6,0.599,28.0,16.1,12.4,5.3,5.9,39.7,45.8,4.94,4.07,22.2,6.6,229.9,49.7
1496,RCWTB_FreezeThaw,augmented_literature_based,This study (synthetic augmentation),320.4,0.348,28.0,27.9,15.1,0.0,0.0,43.0,58.1,6.96,5.11,12.86,9.5,225.1,44.3
1497,RCWTB,augmented_literature_based,This study (synthetic augmentation),425.6,0.42,14.0,45.2,10.7,0.0,0.0,55.9,54.3,6.69,4.79,16.1,7.7,294.4,70.6
1498,Combined,augmented_literature_based,This study (synthetic augmentation),445.3,0.358,7.0,34.8,6.2,8.9,7.8,57.7,54.1,7.08,4.82,16.3,8.2,322.9,68.9
1499,RAC,real,See Table 3 (compiled sources),210.0,0.54,28.0,2.0,0.0,0.0,0.0,2.0,36.5,4.31,3.26,21.54,5.9,173.1,37.4
1500,RAC,real,See Table 3 (compiled sources),400.0,0.46,3.0,1.0,0.0,0.0,0.0,1.0,34.2,3.99,2.75,21.17,5.1,326.1,62.3
1501,RAC,real,See Table 3 (compiled sources),350.0,0.43,56.0,1.0,0.0,0.0,0.0,1.0,59.3,7.25,5.14,13.12,8.0,284.3,67.2
1502,RAC,real,See Table 3 (compiled sources),210.0,0.6,56.0,1.0,0.0,0.0,0.0,1.0,38.8,4.66,3.34,19.92,5.5,160.4,38.0
1503,RAC,real,See Table 3 (compiled sources),210.0,0.55,3.0,1.0,0.0,0.0,0.0,1.0,18.3,2.15,1.63,24.69,4.5,171.0,33.8
1504,RAC,real,See Table 3 (compiled sources),400.0,0.41,56.0,2.0,0.0,0.0,0.0,2.0,63.6,7.72,6.0,11.52,8.1,326.4,74.3
1505,RAC,real,See Table 3 (compiled sources),350.0,0.34,56.0,2.0,0.0,0.0,0.0,2.0,63.2,7.64,5.18,9.16,8.6,283.5,64.7
1506,RAC,real,See Table 3 (compiled sources),380.0,0.45,28.0,100.0,0.0,0.0,0.0,100.0,42.9,5.74,3.96,24.69,5.1,223.3,40.3
1507,RAC,real,See Table 3 (compiled sources),280.0,0.42,28.0,1.0,0.0,0.0,0.0,1.0,48.8,6.54,4.23,14.07,6.9,230.3,54.7
1508,Plastic,augmented_literature_based,This study (synthetic augmentation),461.1,0.546,56.0,26.7,0.0,0.0,7.8,34.5,46.1,5.78,4.06,21.91,5.8,341.9,63.5
1509,RAC,real,See Table 3 (compiled sources),280.0,0.4,3.0,1.0,0.0,0.0,0.0,1.0,25.3,3.52,2.49,18.77,6.4,230.6,41.0
1510,RAC,real,See Table 3 (compiled sources),350.0,0.33,56.0,2.0,0.0,0.0,0.0,2.0,69.8,8.42,6.0,7.34,9.3,285.0,75.8
1511,RAC,real,See Table 3 (compiled sources),210.0,0.51,28.0,1.0,0.0,0.0,0.0,1.0,30.0,3.12,2.72,21.09,5.6,168.2,30.8
1512,Combined,augmented_literature_based,This study (synthetic augmentation),318.8,0.41,56.0,27.0,13.1,8.6,5.4,54.1,57.7,6.95,4.83,13.53,9.3,220.1,47.7
1513,RAC,real,See Table 3 (compiled sources),450.0,0.35,56.0,1.0,0.0,0.0,0.0,1.0,69.1,8.03,6.0,9.57,9.1,369.7,88.9
1514,RAC,real,See Table 3 (compiled sources),410.0,0.549,7.0,19.5,0.0,0.0,0.0,19.5,51.2,6.26,4.38,22.27,5.4,311.2,64.6
1515,RAC,real,See Table 3 (compiled sources),545.0,0.229,28.0,40.0,0.0,0.0,0.0,40.0,60.0,6.84,5.24,9.92,8.9,403.1,165.4
1516,RAC,real,See Table 3 (compiled sources),400.0,0.42,28.0,1.0,0.0,0.0,0.0,1.0,58.5,6.52,5.26,13.79,7.5,330.0,71.1
1517,RAC,real,See Table 3 (compiled sources),394.0,0.47,28.0,0.0,0.0,0.0,0.0,0.0,36.7,4.34,3.22,19.02,5.8,319.5,65.7
1518,RAC,real,"Yuan et al. 2022, Materials (Ref 47, compiled from 68 sources - see their Table S1)",380.0,0.41,28.0,30.0,0.0,0.0,0.0,30.0,56.0,7.01,4.81,16.49,7.0,285.2,66.0
1519,RAC,real,See Table 3 (compiled sources),280.0,0.42,28.0,2.0,0.0,0.0,0.0,2.0,45.8,5.48,4.29,16.04,6.8,224.0,47.4
1520,RAC,real,"Yuan et al. 2022, Materials (Ref 47, compiled from 68 sources - see their Table S1)",380.0,0.48,28.0,0.0,0.0,0.0,0.0,0.0,41.3,6.4,3.84,17.84,6.3,309.5,68.4
1521,RCWTB,augmented_literature_based,This study (synthetic augmentation),481.7,0.482,56.0,27.3,16.9,0.0,0.0,44.2,58.7,7.41,5.27,13.95,9.0,360.4,72.8
1522,RAC,real,See Table 3 (compiled sources),380.0,0.45,7.0,50.0,0.0,0.0,0.0,50.0,17.0,2.19,1.5,23.65,5.3,268.7,42.6
1523,RAC,real,See Table 3 (compiled sources),349.2,0.332,28.0,30.0,0.0,0.0,0.0,30.0,41.8,4.92,3.41,15.35,7.3,259.5,55.3
1524,RAC,real,See Table 3 (compiled sources),360.0,0.65,3.0,100.0,0.0,0.0,0.0,100.0,10.7,2.0,1.5,30.0,3.3,205.5,27.3
1525,RAC,real,See Table 3 (compiled sources),500.0,0.34,3.0,2.0,0.0,0.0,0.0,2.0,39.1,4.44,3.68,14.77,7.3,405.4,79.6
1526,RAC,real,"Yuan et al. 2022, Materials (Ref 47, compiled from 68 sources - see their Table S1)",380.0,0.43,28.0,72.0,0.0,0.0,0.0,72.0,30.3,3.77,2.68,22.91,5.9,251.3,37.8
1527,Combined,augmented_literature_based,This study (synthetic augmentation),468.1,0.312,7.0,34.8,13.4,12.0,3.5,63.7,63.3,7.25,6.0,9.25,10.0,334.5,66.3
1528,RAC,real,See Table 3 (compiled sources),280.0,0.42,56.0,2.0,0.0,0.0,0.0,2.0,61.1,7.12,5.36,12.57,7.8,227.3,56.1
1529,RCWTB_FreezeThaw,augmented_literature_based,This study (synthetic augmentation),515.0,0.339,28.0,33.6,12.2,0.0,0.0,45.8,61.5,7.53,5.6,12.12,9.5,394.6,77.5
1530,RAC,real,See Table 3 (compiled sources),350.0,0.33,28.0,1.0,0.0,0.0,0.0,1.0,49.9,5.75,4.52,11.71,8.0,285.6,61.7
1531,RAC,real,"Hoang 2024, Mathematics (Ref 9)",350.0,0.371,7.0,0.0,0.0,0.0,0.0,0.0,24.5,3.14,2.48,15.64,6.5,282.9,52.4
1532,RAC,real,See Table 3 (compiled sources),280.0,0.4,3.0,2.0,0.0,0.0,0.0,2.0,24.8,2.65,2.01,17.03,6.4,225.1,41.8
1533,RAC,real,See Table 3 (compiled sources),400.0,0.42,3.0,1.0,0.0,0.0,0.0,1.0,35.0,4.28,3.4,15.98,6.5,328.4,64.6
1534,RAC,real,See Table 3 (compiled sources),380.0,1.0,28.0,50.0,0.0,0.0,0.0,50.0,10.5,2.0,1.5,30.0,1.9,278.1,43.0
1535,RAC,real,See Table 3 (compiled sources),310.0,0.6,28.0,52.0,0.0,0.0,0.0,52.0,31.6,3.77,2.9,26.95,4.5,209.1,38.8
1536,Ceramic,augmented_literature_based,This study (synthetic augmentation),311.4,0.346,7.0,40.7,0.0,8.8,0.0,49.5,52.0,6.25,4.91,15.5,8.0,211.1,43.5
1537,RAC,real,See Table 3 (compiled sources),280.0,0.43,3.0,2.0,0.0,0.0,0.0,2.0,24.3,2.78,2.12,19.76,5.7,230.4,48.6
1538,RAC_FreezeThaw,real,See Table 3 (compiled sources),341.0,0.633,28.0,100.0,0.0,0.0,0.0,100.0,33.5,3.89,2.6,30.0,3.2,190.4,28.2
1539,RAC,real,See Table 3 (compiled sources),350.0,0.37,3.0,1.0,0.0,0.0,0.0,1.0,27.7,4.1,2.39,16.09,7.1,284.1,43.9
1540,RAC,real,See Table 3 (compiled sources),389.56,0.47,28.0,55.4,0.0,0.0,0.0,55.4,43.3,4.938870968,3.651791045,21.94,5.5,266.2,52.6
1541,RAC,real,See Table 3 (compiled sources),350.0,0.36,56.0,1.0,0.0,0.0,0.0,1.0,59.7,7.85,5.49,10.53,8.3,278.2,65.4
1542,RAC,real,See Table 3 (compiled sources),350.0,0.44,3.0,2.0,0.0,0.0,0.0,2.0,39.5,4.68,3.47,17.69,6.8,290.1,56.2
1543,RAC,real,See Table 3 (compiled sources),500.0,0.34,28.0,1.0,0.0,0.0,0.0,1.0,63.8,7.98,5.72,10.79,8.2,409.9,80.8
1544,RAC,real,See Table 3 (compiled sources),500.0,0.36,56.0,1.0,0.0,0.0,0.0,1.0,60.4,7.85,5.26,10.3,9.2,407.7,83.1
1545,RAC,real,See Table 3 (compiled sources),500.0,0.33,56.0,1.0,0.0,0.0,0.0,1.0,62.1,7.65,5.65,8.62,9.0,403.6,84.9
1546,RAC,real,See Table 3 (compiled sources),300.0,0.58,56.0,1.0,0.0,0.0,0.0,1.0,47.5,5.55,4.21,19.04,5.6,243.8,58.5
1547,RAC,real,See Table 3 (compiled sources),410.0,0.549,7.0,0.0,0.0,0.0,0.0,0.0,30.2,3.93,2.58,22.0,4.8,333.8,64.6
1548,RAC,real,See Table 3 (compiled sources),400.0,0.519,7.0,29.9,0.0,0.0,0.0,29.9,34.8,4.28,2.95,23.67,5.2,300.2,55.6
1549,RAC,real,"Yuan et al. 2022, Materials (Ref 47, compiled from 68 sources - see their Table S1)",380.0,0.45,28.0,0.0,0.0,0.0,0.0,0.0,66.8,7.44,5.98,14.08,7.7,317.8,69.5
1550,RAC,real,"Yuan et al. 2022, Materials (Ref 47, compiled from 68 sources - see their Table S1)",380.0,0.39,28.0,37.0,0.0,0.0,0.0,37.0,31.7,9.0,2.97,18.17,6.6,271.5,43.6
1551,RAC,real,"Yuan et al. 2022, Materials (Ref 47, compiled from 68 sources - see their Table S1)",380.0,0.38,28.0,0.0,0.0,0.0,0.0,0.0,54.1,7.7,4.68,12.42,7.9,302.7,68.6
1552,RAC,real,See Table 3 (compiled sources),210.0,0.57,3.0,2.0,0.0,0.0,0.0,2.0,18.1,2.0,1.5,24.1,4.5,170.8,24.2
1553,RAC,real,See Table 3 (compiled sources),450.0,0.42,28.0,2.0,0.0,0.0,0.0,2.0,57.9,6.86,5.48,14.51,7.1,371.7,78.6
1554,RAC,real,See Table 3 (compiled sources),380.0,0.6,28.0,0.0,0.0,0.0,0.0,0.0,37.5,4.57,3.66,22.96,5.0,308.9,56.1
1555,RAC,real,See Table 3 (compiled sources),380.0,0.4,28.0,73.0,0.0,0.0,0.0,73.0,51.2,6.21,4.9,19.59,6.5,249.3,47.1
1556,RAC,real,See Table 3 (compiled sources),350.0,0.37,56.0,1.0,0.0,0.0,0.0,1.0,55.4,6.04,4.46,10.35,8.3,287.1,57.5
1557,RAC_FreezeThaw,real,See Table 3 (compiled sources),464.0,0.312,28.0,100.0,0.0,0.0,0.0,100.0,62.6,7.71,4.4,17.26,7.2,300.1,54.1
1558,Ceramic,augmented_literature_based,This study (synthetic augmentation),406.9,0.566,90.0,26.9,0.0,18.4,0.0,45.3,53.9,6.93,4.71,17.02,8.5,294.6,61.3
1559,RAC,real,See Table 3 (compiled sources),350.0,0.44,28.0,2.0,0.0,0.0,0.0,2.0,64.1,7.65,5.65,14.25,7.2,291.8,69.3
1560,RAC,real,See Table 3 (compiled sources),500.0,0.36,28.0,1.0,0.0,0.0,0.0,1.0,61.0,6.92,5.47,10.81,8.4,414.3,95.2
1561,RAC,real,See Table 3 (compiled sources),210.0,0.6,28.0,1.0,0.0,0.0,0.0,1.0,31.7,3.61,2.99,21.84,5.3,161.8,34.2
1562,RAC,real,See Table 3 (compiled sources),500.0,0.34,3.0,2.0,0.0,0.0,0.0,2.0,40.3,4.63,3.7,15.27,7.0,407.6,74.5
1563,RAC,real,See Table 3 (compiled sources),350.0,0.33,56.0,1.0,0.0,0.0,0.0,1.0,61.1,7.71,5.44,9.5,9.0,288.1,63.1
1564,RAC,real,See Table 3 (compiled sources),280.0,0.58,28.0,1.0,0.0,0.0,0.0,1.0,43.3,5.37,3.54,20.2,5.5,215.2,45.8
1565,RAC,real,See Table 3 (compiled sources),300.0,0.55,3.0,2.0,0.0,0.0,0.0,2.0,24.9,3.02,2.04,24.23,4.9,249.7,48.2
1566,RAC,real,See Table 3 (compiled sources),350.0,0.33,56.0,1.0,0.0,0.0,0.0,1.0,55.0,7.27,5.19,10.41,9.0,286.3,59.1
1567,RCWTB,augmented_literature_based,This study (synthetic augmentation),385.9,0.386,7.0,41.7,12.3,0.0,0.0,54.0,54.6,6.98,4.64,16.03,7.9,266.4,52.9
1568,Ceramic,augmented_literature_based,This study (synthetic augmentation),396.9,0.557,56.0,25.2,0.0,21.0,0.0,46.2,49.5,5.35,4.49,18.48,7.6,288.1,57.4
1569,RAC,real,See Table 3 (compiled sources),400.0,0.42,56.0,1.0,0.0,0.0,0.0,1.0,60.2,7.36,5.81,11.45,7.8,340.7,74.6
1570,Ceramic,augmented_literature_based,This study (synthetic augmentation),515.0,0.432,90.0,36.7,0.0,12.8,0.0,49.5,63.4,7.4,5.58,13.23,8.8,369.3,80.0
1571,RAC,real,See Table 3 (compiled sources),350.0,0.35,56.0,2.0,0.0,0.0,0.0,2.0,61.5,8.04,5.7,10.67,8.8,289.7,65.6
1572,RAC,real,See Table 3 (compiled sources),513.0,0.4,28.0,0.0,0.0,0.0,0.0,0.0,36.0,4.31,3.53,14.89,7.2,420.0,77.7
1573,RAC,real,See Table 3 (compiled sources),500.0,0.3754,3.0,8.1,0.0,0.0,0.0,8.1,30.4,4.27,2.72,17.18,6.7,402.5,62.7
1574,RAC,real,See Table 3 (compiled sources),349.2,0.332,56.0,15.0,0.0,0.0,0.0,15.0,50.8,6.04,4.45,11.51,8.4,276.5,64.0
1575,RAC,real,See Table 3 (compiled sources),388.0,0.299,7.0,15.0,0.0,0.0,0.0,15.0,40.6,4.67,3.73,13.87,7.7,299.2,63.6
1576,RAC,real,See Table 3 (compiled sources),350.0,0.36,28.0,2.0,0.0,0.0,0.0,2.0,50.1,5.71,4.51,12.53,8.0,281.0,68.4
1577,RAC,real,See Table 3 (compiled sources),280.0,0.55,28.0,1.0,0.0,0.0,0.0,1.0,43.8,5.33,3.92,19.38,6.0,231.2,55.8
1578,RAC,real,See Table 3 (compiled sources),210.0,0.5,28.0,1.0,0.0,0.0,0.0,1.0,31.6,4.15,2.89,19.59,6.2,169.1,45.6
1579,RAC,real,See Table 3 (compiled sources),450.0,0.34,28.0,2.0,0.0,0.0,0.0,2.0,67.0,8.16,5.96,8.4,8.9,363.1,84.3
1580,RAC,real,See Table 3 (compiled sources),280.0,0.43,56.0,1.0,0.0,0.0,0.0,1.0,50.7,6.0,4.71,14.43,7.7,222.0,55.6
1581,RAC,real,"Yuan et al. 2022, Materials (Ref 47, compiled from 68 sources - see their Table S1)",380.0,0.5,28.0,20.0,0.0,0.0,0.0,20.0,43.7,4.99,3.71,19.47,6.0,294.7,53.2
1582,RAC,real,See Table 3 (compiled sources),420.0,0.47,28.0,1.0,0.0,0.0,0.0,1.0,48.8,6.3,4.58,17.99,6.3,336.1,67.9
1583,RAC,real,"Yuan et al. 2022, Materials (Ref 47, compiled from 68 sources - see their Table S1)",380.0,0.41,28.0,100.0,0.0,0.0,0.0,100.0,34.2,4.8,3.28,25.3,5.9,226.3,34.4
1584,RAC,real,"Hoang 2024, Mathematics (Ref 9)",305.0,0.398,7.0,100.0,0.0,0.0,0.0,100.0,19.0,2.83,1.51,26.5,4.5,152.1,17.6
