Repository: ML-optimized-waste-derived-concrete/Dataset-and-codeNotebooks-for-sustainable-concrete-with-case-study

An Integrated Data-Driven Framework for Sustainable Multi-Waste Concrete Design and Multi-Objective Optimization of Offshore Wind Turbine Towers: A Comparative Evaluation of Ensemble, Deep, and Operator Learning Approaches

Author Information

1. Anjum Parveen
Department of Process, Energy and Environmental Technology, Faculty of Technology, Natural Sciences and Maritime Sciences, University of South-Eastern Norway, Norway
Email: anjumsara0499@gmail.com
ORCID: https://orcid.org/0009-0008-0974-976X

2. Hadi Amlashi (Corresponding Author)

File: MASTER_waste_concrete_dataset_v5_FINAL_1.csv (part 7 of 27)
sample_id,waste_type,data_source,paper_ref_no,cement_kg_m3,water_cement_ratio,curing_days,rac_%,rcwtb_%,ceramic_%,plastic_%,total_replacement_%,compressive_strength_mpa,flexural_strength_mpa,split_tensile_strength_mpa,chloride_penetration_mm,marine_durability_score,co2_emission_kg_m3,cost_usd_m3
1895,RAC,real,See Table 3 (compiled sources),400.0,0.41,28.0,1.0,0.0,0.0,0.0,1.0,59.1,7.65,5.1,14.68,7.9,322.2,74.3
1896,RAC,real,See Table 3 (compiled sources),370.0,0.45,28.0,30.0,0.0,0.0,0.0,30.0,50.6,5.85,4.66,17.41,6.7,277.2,59.1
1897,RAC,real,See Table 3 (compiled sources),210.0,0.5,3.0,2.0,0.0,0.0,0.0,2.0,19.3,2.23,1.68,22.93,5.8,163.3,33.8
1898,RAC,real,See Table 3 (compiled sources),450.0,0.34,56.0,2.0,0.0,0.0,0.0,2.0,80.2,9.0,6.0,6.97,9.5,371.7,85.5
1899,RAC,real,See Table 3 (compiled sources),450.0,0.33,28.0,2.0,0.0,0.0,0.0,2.0,68.3,8.41,5.96,9.57,8.5,364.8,84.7
1900,Combined,augmented_literature_based,This study (synthetic augmentation),441.3,0.579,56.0,21.0,9.5,9.0,7.4,46.9,48.1,5.73,4.09,19.84,7.3,325.8,63.5
1901,RAC,real,See Table 3 (compiled sources),280.0,0.38,28.0,2.0,0.0,0.0,0.0,2.0,51.1,6.31,4.43,14.02,7.7,223.6,51.4
1902,RAC,real,See Table 3 (compiled sources),380.0,0.3,28.0,50.0,0.0,0.0,0.0,50.0,66.8,8.31,6.0,13.52,7.9,263.7,66.6
1903,RAC,real,See Table 3 (compiled sources),454.5,0.289108911,56.0,7.7,0.0,0.0,0.0,7.7,76.2,9.0,6.0,5.47,9.9,368.3,87.3
1904,RAC,real,"Yuan et al. 2022, Materials (Ref 47, compiled from 68 sources - see their Table S1)",380.0,0.45,28.0,20.0,0.0,0.0,0.0,20.0,50.5,5.67,4.43,16.97,6.8,292.7,63.6
1905,RAC,real,See Table 3 (compiled sources),210.0,0.57,3.0,2.0,0.0,0.0,0.0,2.0,15.9,2.0,1.6,24.72,4.4,181.6,29.9
1906,RAC,real,"Mahmoudian, Bypour & Kontoni 2024, Asian J. Civil Eng. (Ref 45)",350.0,0.5,28.0,0.0,0.0,0.0,0.0,0.0,27.6,3.54,2.47,19.14,6.0,291.4,54.2
1907,RAC,real,See Table 3 (compiled sources),210.0,0.56,56.0,1.0,0.0,0.0,0.0,1.0,42.7,5.49,3.99,19.72,6.6,171.3,38.5
1908,RAC,real,See Table 3 (compiled sources),243.0,0.72,28.0,100.0,0.0,0.0,0.0,100.0,30.7,3.66,2.83,30.0,3.7,109.4,19.5
1909,RAC,real,"Yuan et al. 2022, Materials (Ref 47, compiled from 68 sources - see their Table S1)",380.0,0.5,28.0,100.0,0.0,0.0,0.0,100.0,20.4,2.4,2.03,27.75,4.9,217.4,23.5
1910,RAC,real,See Table 3 (compiled sources),300.0,0.58,56.0,1.0,0.0,0.0,0.0,1.0,47.5,5.38,4.31,19.99,5.6,252.6,49.6
1911,RAC,real,"Yuan et al. 2022, Materials (Ref 47, compiled from 68 sources - see their Table S1)",380.0,0.45,28.0,0.0,0.0,0.0,0.0,0.0,35.2,4.05,3.11,17.58,6.4,309.1,55.7
1912,RAC,real,See Table 3 (compiled sources),300.0,0.55,56.0,2.0,0.0,0.0,0.0,2.0,52.0,6.11,4.55,18.48,5.9,251.5,56.9
1913,RAC,real,See Table 3 (compiled sources),500.0,0.33,3.0,1.0,0.0,0.0,0.0,1.0,36.5,4.44,3.36,13.43,7.8,411.1,76.0
1914,RAC,real,See Table 3 (compiled sources),380.0,0.35,28.0,100.0,0.0,0.0,0.0,100.0,45.5,5.03,4.11,18.85,7.7,223.1,38.3
1915,RAC,real,See Table 3 (compiled sources),420.0,0.47,3.0,1.0,0.0,0.0,0.0,1.0,32.5,3.93,3.03,19.51,5.9,344.9,53.2
1916,Combined,augmented_literature_based,This study (synthetic augmentation),405.3,0.414,14.0,26.3,9.0,14.6,5.6,55.5,55.3,6.22,5.24,15.89,8.2,277.1,59.5
1917,RAC,real,See Table 3 (compiled sources),300.0,0.53,56.0,1.0,0.0,0.0,0.0,1.0,50.4,5.55,4.38,16.62,7.1,250.9,60.1
1918,RAC,real,See Table 3 (compiled sources),454.5,0.387238724,28.0,8.0,0.0,0.0,0.0,8.0,67.7,7.8,5.86,9.21,8.4,361.8,80.4
1919,RAC,real,"Yuan et al. 2022, Materials (Ref 47, compiled from 68 sources - see their Table S1)",380.0,0.44,28.0,100.0,0.0,0.0,0.0,100.0,30.0,3.34,2.86,26.52,5.4,228.4,30.2
1920,RAC,real,See Table 3 (compiled sources),400.0,0.50625,28.0,50.0,0.0,0.0,0.0,50.0,44.0,5.94,3.94,21.69,5.3,285.3,56.7
1921,RAC,real,See Table 3 (compiled sources),380.0,0.84,28.0,40.0,0.0,0.0,0.0,40.0,19.0,2.82,1.5,30.0,3.6,280.5,42.6
1922,RAC,real,See Table 3 (compiled sources),450.0,0.44,3.0,2.0,0.0,0.0,0.0,2.0,35.7,4.42,3.38,17.7,6.3,372.6,74.3
1923,RAC,real,"Mahmoudian, Bypour & Kontoni 2024, Asian J. Civil Eng. (Ref 45)",430.0,0.43,28.0,100.0,0.0,0.0,0.0,100.0,34.6,4.16,3.19,25.69,5.1,258.3,49.1
1924,Ceramic,augmented_literature_based,This study (synthetic augmentation),361.1,0.538,14.0,26.9,0.0,5.9,0.0,32.8,45.1,5.75,4.11,22.68,5.6,260.2,55.1
1925,RAC,real,See Table 3 (compiled sources),280.0,0.5,28.0,2.0,0.0,0.0,0.0,2.0,48.0,5.7,4.05,17.09,6.0,234.7,47.7
1926,RAC,real,"Yuan et al. 2022, Materials (Ref 47, compiled from 68 sources - see their Table S1)",380.0,0.5,28.0,50.0,0.0,0.0,0.0,50.0,51.0,6.3,4.51,19.62,5.8,266.2,57.0
1927,RAC,real,See Table 3 (compiled sources),500.0,0.36,1.0,0.0,0.0,0.0,0.0,0.0,27.3,3.05,2.15,15.76,7.1,412.5,73.1
1928,RAC,real,See Table 3 (compiled sources),280.0,0.42,28.0,2.0,0.0,0.0,0.0,2.0,45.8,5.88,4.16,15.16,7.6,227.7,48.5
1929,Plastic,real,See Table 3 (compiled sources),380.0,0.45,28.0,0.0,0.0,0.0,2.0,2.0,32.5,6.8,3.2,17.5,6.3,325.0,62.9
1930,Plastic,augmented_literature_based,This study (synthetic augmentation),506.4,0.344,28.0,45.4,0.0,0.0,5.4,50.8,52.1,6.07,4.75,15.8,6.8,370.6,67.8
1931,RAC,real,See Table 3 (compiled sources),340.0,0.54,56.0,2.0,0.0,0.0,0.0,2.0,54.6,6.93,5.06,17.95,6.1,271.4,54.0
1932,RAC,real,See Table 3 (compiled sources),350.0,0.34,3.0,2.0,0.0,0.0,0.0,2.0,33.3,3.79,3.42,14.99,7.2,288.0,56.4
1933,RAC,real,See Table 3 (compiled sources),353.0,0.683,56.0,100.0,0.0,0.0,0.0,100.0,46.8,5.55,4.17,30.0,3.9,203.8,36.2
1934,RAC,real,"Yuan et al. 2022, Materials (Ref 47, compiled from 68 sources - see their Table S1)",380.0,0.65,28.0,100.0,0.0,0.0,0.0,100.0,39.9,4.8,3.45,30.0,2.8,224.1,38.5
1935,RAC,real,See Table 3 (compiled sources),380.0,0.5,28.0,50.0,0.0,0.0,0.0,50.0,62.8,7.96,5.59,21.04,5.6,260.8,55.8
1936,RAC,real,See Table 3 (compiled sources),280.0,0.55,28.0,1.0,0.0,0.0,0.0,1.0,43.8,4.82,4.02,21.11,4.9,234.0,57.8
1937,RAC,real,"Yuan et al. 2022, Materials (Ref 47, compiled from 68 sources - see their Table S1)",380.0,0.68,28.0,100.0,0.0,0.0,0.0,100.0,30.1,3.49,2.82,30.0,3.7,215.3,23.7
1938,RAC,real,"Hoang 2024, Mathematics (Ref 9)",161.0,0.894,28.0,0.0,0.0,0.0,0.0,0.0,40.4,5.05,3.83,30.0,2.9,121.0,42.0
1939,RAC,real,See Table 3 (compiled sources),210.0,0.58,56.0,2.0,0.0,0.0,0.0,2.0,41.9,5.37,3.95,21.38,5.5,170.3,43.8
1940,RAC,real,See Table 3 (compiled sources),350.0,0.35,28.0,1.0,0.0,0.0,0.0,1.0,53.4,6.27,4.82,12.35,8.1,286.2,60.6
1941,RAC,real,See Table 3 (compiled sources),450.0,0.43,28.0,2.0,0.0,0.0,0.0,2.0,56.1,6.34,5.21,13.64,7.4,371.5,79.0
1942,RAC,real,See Table 3 (compiled sources),500.0,0.35,3.0,1.0,0.0,0.0,0.0,1.0,43.5,5.57,3.76,15.35,7.6,410.3,72.3
1943,RAC,real,See Table 3 (compiled sources),330.0,0.6,28.0,2.0,0.0,0.0,0.0,2.0,41.0,4.96,3.7,24.06,4.9,267.2,54.6
1944,RAC,real,See Table 3 (compiled sources),350.0,0.37,28.0,1.0,0.0,0.0,0.0,1.0,49.1,5.9,4.43,12.74,7.8,289.6,56.6
1945,RAC,real,See Table 3 (compiled sources),350.0,0.33,28.0,0.0,0.0,0.0,0.0,0.0,52.4,6.12,4.49,11.37,8.1,284.5,60.8
1946,RAC,real,"Mahmoudian, Bypour & Kontoni 2024, Asian J. Civil Eng. (Ref 45)",350.0,0.5245714285714286,28.0,0.0,0.0,0.0,0.0,0.0,48.5,5.85,4.36,18.01,6.4,282.0,64.7
1947,RAC,real,See Table 3 (compiled sources),500.0,0.36,90.0,0.0,0.0,0.0,0.0,0.0,53.2,6.72,4.76,8.9,8.5,404.7,85.4
1948,RAC,real,See Table 3 (compiled sources),454.5,0.277227723,56.0,0.0,0.0,0.0,0.0,0.0,87.7,9.0,6.0,5.01,9.7,382.2,90.5
1949,RAC,real,See Table 3 (compiled sources),454.5,0.293289329,90.0,7.8,0.0,0.0,0.0,7.8,87.5,9.0,6.0,4.88,10.0,376.6,82.5
1950,RAC,real,See Table 3 (compiled sources),270.0,0.777777778,28.0,47.0,0.0,0.0,0.0,47.0,18.0,2.09,1.72,30.0,2.5,185.4,29.4
1951,RAC,real,"Hoang 2024, Mathematics (Ref 9)",284.0,0.38,7.0,0.0,0.0,0.0,0.0,0.0,16.5,2.0,1.5,17.41,6.1,231.9,43.0
1952,RAC,real,See Table 3 (compiled sources),275.0,0.531,28.0,100.0,0.0,0.0,0.0,100.0,46.5,5.77,4.21,27.4,4.3,142.1,25.3
1953,RAC,real,"Hoang 2024, Mathematics (Ref 9)",284.0,0.38,28.0,0.0,0.0,0.0,0.0,0.0,21.3,2.36,1.97,16.24,7.3,231.8,38.2
1954,RAC,real,See Table 3 (compiled sources),410.0,0.549,90.0,49.1,0.0,0.0,0.0,49.1,61.5,7.46,5.55,19.02,6.5,283.3,61.9
1955,RAC,real,"Hoang 2024, Mathematics (Ref 9)",217.0,0.687,7.0,0.0,0.0,0.0,0.0,0.0,31.3,4.01,2.93,27.11,3.3,174.7,40.8
1956,Plastic,augmented_literature_based,This study (synthetic augmentation),472.2,0.394,56.0,21.3,0.0,0.0,11.9,33.2,49.0,5.88,4.5,16.0,7.6,357.2,67.4
1957,RAC,real,See Table 3 (compiled sources),413.0,0.528,28.0,47.9,0.0,0.0,0.0,47.9,51.0,6.43,4.28,22.56,5.3,290.8,56.6
1958,RAC,real,See Table 3 (compiled sources),280.0,0.43,3.0,2.0,0.0,0.0,0.0,2.0,24.3,2.44,2.05,20.02,6.3,236.0,49.1
1959,RAC,real,See Table 3 (compiled sources),350.0,0.34,56.0,1.0,0.0,0.0,0.0,1.0,53.5,6.35,4.94,10.26,8.4,286.2,71.5
1960,Plastic,real,See Table 3 (compiled sources),380.0,0.45,28.0,0.0,0.0,0.0,15.0,15.0,28.0,3.1,2.55,20.18,5.7,294.3,59.6
1961,RAC,real,See Table 3 (compiled sources),264.0,0.644,7.0,100.0,0.0,0.0,0.0,100.0,22.0,2.36,2.28,30.0,3.4,133.3,15.8
1962,RAC,real,See Table 3 (compiled sources),350.0,0.37,56.0,1.0,0.0,0.0,0.0,1.0,55.4,5.92,4.75,12.57,7.9,286.6,60.2
1963,RAC,real,See Table 3 (compiled sources),537.0,0.41,28.0,15.0,0.0,0.0,0.0,15.0,55.3,7.1,4.76,14.9,7.8,420.0,83.5
1964,RAC,real,See Table 3 (compiled sources),500.0,0.4924,14.0,8.3,0.0,0.0,0.0,8.3,38.6,4.0,3.17,19.99,6.0,399.4,76.9
1965,RAC,real,See Table 3 (compiled sources),329.8,0.352,56.0,30.0,0.0,0.0,0.0,30.0,45.9,6.36,4.35,14.3,7.4,244.2,50.3
1966,RAC,real,See Table 3 (compiled sources),375.0,0.5,28.0,2.5,0.0,0.0,0.0,2.5,29.0,3.48,2.53,20.43,5.9,307.8,58.5
1967,Ceramic,augmented_literature_based,This study (synthetic augmentation),463.5,0.564,90.0,25.1,0.0,21.9,0.0,47.0,56.9,7.22,5.22,17.13,8.4,340.9,70.5
1968,RAC,real,See Table 3 (compiled sources),340.0,0.54,28.0,2.0,0.0,0.0,0.0,2.0,49.4,5.96,4.6,18.84,5.4,276.0,61.5
1969,RAC,real,See Table 3 (compiled sources),370.0,0.45,28.0,0.0,0.0,0.0,0.0,0.0,50.0,6.26,4.42,15.88,6.8,301.1,64.0
1970,RAC,real,See Table 3 (compiled sources),537.0,0.41,7.0,15.0,0.0,0.0,0.0,15.0,41.4,4.73,3.61,17.31,6.4,420.0,78.7
1971,RAC,real,See Table 3 (compiled sources),280.0,0.4,56.0,2.0,0.0,0.0,0.0,2.0,62.1,7.44,5.12,12.07,8.1,230.7,63.0
1972,RAC,real,See Table 3 (compiled sources),210.0,0.54,56.0,2.0,0.0,0.0,0.0,2.0,43.4,4.88,4.03,17.99,6.3,170.1,38.0
1973,RAC,real,See Table 3 (compiled sources),350.0,0.33,28.0,2.0,0.0,0.0,0.0,2.0,56.7,6.8,5.43,12.34,8.1,288.1,62.8
1974,RAC,real,See Table 3 (compiled sources),500.0,0.3754,90.0,8.1,0.0,0.0,0.0,8.1,52.1,6.23,4.74,11.79,8.3,405.0,85.3
1975,RAC,real,See Table 3 (compiled sources),380.0,0.84,28.0,20.0,0.0,0.0,0.0,20.0,19.0,2.36,1.84,30.0,3.0,295.4,48.5
1976,RAC,real,See Table 3 (compiled sources),350.0,0.41,28.0,1.0,0.0,0.0,0.0,1.0,61.4,7.33,5.37,13.51,7.6,277.3,69.5
1977,RAC,real,See Table 3 (compiled sources),280.0,0.46,3.0,1.0,0.0,0.0,0.0,1.0,21.7,2.89,2.29,19.96,5.7,230.4,46.5
1978,RAC,real,See Table 3 (compiled sources),309.0,0.6,28.0,20.0,0.0,0.0,0.0,20.0,42.9,5.11,3.8,22.67,4.7,240.5,44.3
1979,RAC,real,"Hoang 2024, Mathematics (Ref 9)",375.0,0.45,7.0,100.0,0.0,0.0,0.0,100.0,14.2,2.03,1.5,29.51,4.2,222.2,19.5
1980,RAC,real,See Table 3 (compiled sources),320.0,0.55,28.0,49.0,0.0,0.0,0.0,49.0,36.3,4.74,3.31,24.61,4.6,208.7,43.4
1981,RAC,real,"Hoang 2024, Mathematics (Ref 9)",250.0,0.654,90.0,100.0,0.0,0.0,0.0,100.0,27.9,3.09,2.43,30.0,3.5,112.4,15.0
1982,RAC,real,See Table 3 (compiled sources),350.0,0.33,56.0,1.0,0.0,0.0,0.0,1.0,56.2,6.91,5.17,9.94,8.9,292.4,62.6
1983,RAC,real,See Table 3 (compiled sources),500.0,0.4458,1.0,8.4,0.0,0.0,0.0,8.4,22.6,2.61,2.11,20.59,6.0,407.2,72.8
1984,RAC,real,See Table 3 (compiled sources),455.0,0.264,7.0,0.0,0.0,0.0,0.0,0.0,57.1,6.74,5.3,8.33,8.4,375.9,81.1
1985,RAC,real,See Table 3 (compiled sources),380.0,0.45,28.0,1.0,0.0,0.0,0.0,1.0,54.0,6.51,4.69,16.2,6.4,314.8,67.4
1986,RAC,real,See Table 3 (compiled sources),300.0,0.56,28.0,1.0,0.0,0.0,0.0,1.0,41.7,5.08,3.45,18.84,5.8,246.9,58.9
1987,RAC,real,"Hoang 2024, Mathematics (Ref 9)",247.0,0.499,90.0,75.1,0.0,0.0,0.0,75.1,37.1,4.24,3.18,23.08,5.7,135.5,31.1
1988,RAC,real,See Table 3 (compiled sources),545.0,0.229,28.0,40.0,0.0,0.0,0.0,40.0,60.0,7.28,5.19,10.21,9.0,405.4,165.4
1989,RAC,real,See Table 3 (compiled sources),280.0,0.42,28.0,1.0,0.0,0.0,0.0,1.0,51.2,6.16,4.58,15.34,6.9,230.2,49.5
1990,RAC,real,See Table 3 (compiled sources),400.0,0.52,7.0,0.0,0.0,0.0,0.0,0.0,33.3,4.3,3.22,20.04,6.2,335.8,59.9
1991,RAC,real,See Table 3 (compiled sources),280.0,0.7,28.0,100.0,0.0,0.0,0.0,100.0,35.7,4.14,3.38,30.0,3.3,142.0,22.9
1992,RAC,real,See Table 3 (compiled sources),280.0,0.43,28.0,2.0,0.0,0.0,0.0,2.0,47.4,5.88,4.31,16.02,6.9,228.0,54.6
1993,RAC,real,See Table 3 (compiled sources),380.0,0.5,28.0,100.0,0.0,0.0,0.0,100.0,43.6,5.6,3.95,26.7,4.7,223.5,39.4
1994,RAC,real,See Table 3 (compiled sources),500.0,0.33,3.0,1.0,0.0,0.0,0.0,1.0,36.5,4.4,3.1,14.86,6.8,402.4,79.3
1995,RAC,real,See Table 3 (compiled sources),500.0,0.35,3.0,1.0,0.0,0.0,0.0,1.0,43.5,5.31,3.9,13.98,7.5,415.1,78.6
1996,RAC,real,See Table 3 (compiled sources),353.0,0.649,28.0,49.3,0.0,0.0,0.0,49.3,32.2,3.59,2.99,28.46,3.8,249.6,39.4
1997,RAC,real,See Table 3 (compiled sources),350.0,0.33,56.0,0.0,0.0,0.0,0.0,0.0,64.2,7.82,6.0,7.89,8.3,281.2,69.3
1998,RAC,real,"Yuan et al. 2022, Materials (Ref 47, compiled from 68 sources - see their Table S1)",380.0,0.36,28.0,100.0,0.0,0.0,0.0,100.0,46.1,5.51,4.05,21.18,6.2,216.2,39.6
1999,RAC,real,See Table 3 (compiled sources),537.0,0.409683426,28.0,60.0,0.0,0.0,0.0,60.0,46.0,5.53,4.13,18.93,6.5,380.0,67.4
2000,RAC,real,See Table 3 (compiled sources),450.0,0.33,56.0,1.0,0.0,0.0,0.0,1.0,74.0,8.73,6.0,6.25,9.3,374.1,77.9
2001,Plastic,real,See Table 3 (compiled sources),430.0,0.476,28.0,39.9,0.0,0.0,0.0,39.9,30.5,3.61,2.92,20.77,6.0,317.5,49.1
2002,RAC,real,"Hoang 2024, Mathematics (Ref 9)",248.0,0.722,56.0,50.0,0.0,0.0,0.0,50.0,44.9,5.74,4.37,26.88,3.7,162.6,32.6
2003,RCWTB_FreezeThaw,augmented_literature_based,This study (synthetic augmentation),480.5,0.47,90.0,37.4,15.6,0.0,0.0,53.0,68.1,8.5,6.0,14.06,9.4,355.2,76.1
2004,RAC,real,See Table 3 (compiled sources),350.0,0.42,3.0,2.0,0.0,0.0,0.0,2.0,35.6,3.62,2.93,17.23,6.8,284.2,60.4
2005,RAC,real,See Table 3 (compiled sources),400.0,0.4,4.0,49.3,0.0,0.0,0.0,49.3,45.1,5.63,3.78,20.84,6.1,281.7,48.5
2006,RAC,real,See Table 3 (compiled sources),280.0,0.39,3.0,1.0,0.0,0.0,0.0,1.0,23.2,2.79,1.86,20.55,6.3,235.4,39.9
2007,RAC,real,"Mahmoudian, Bypour & Kontoni 2024, Asian J. Civil Eng. (Ref 45)",369.0,0.5392953929539296,28.0,0.0,0.0,0.0,0.0,0.0,36.9,4.49,3.32,19.88,5.8,305.3,61.3
2008,RAC,real,See Table 3 (compiled sources),300.0,0.65,7.0,20.0,0.0,0.0,0.0,20.0,34.2,4.05,3.3,27.22,3.3,231.9,42.1
2009,RAC,real,See Table 3 (compiled sources),450.0,0.34,3.0,2.0,0.0,0.0,0.0,2.0,45.6,5.34,3.9,12.45,8.1,374.2,75.0
2010,RAC,real,See Table 3 (compiled sources),500.0,0.482,90.0,8.3,0.0,0.0,0.0,8.3,44.7,5.31,4.1,15.28,7.6,404.1,73.3
2011,RAC,real,See Table 3 (compiled sources),210.0,0.57,3.0,2.0,0.0,0.0,0.0,2.0,18.1,2.0,1.66,25.39,4.3,167.4,28.7
2012,RAC,real,See Table 3 (compiled sources),500.0,0.34,28.0,1.0,0.0,0.0,0.0,1.0,63.8,8.11,5.89,11.01,7.8,408.3,84.9
2013,RAC,real,"Yuan et al. 2022, Materials (Ref 47, compiled from 68 sources - see their Table S1)",380.0,0.84,28.0,100.0,0.0,0.0,0.0,100.0,21.0,2.0,1.5,30.0,2.5,225.6,25.9
2014,RAC,real,See Table 3 (compiled sources),340.0,0.57,28.0,1.0,0.0,0.0,0.0,1.0,38.5,4.88,3.7,20.81,5.7,277.0,53.4
2015,RAC,real,See Table 3 (compiled sources),210.0,0.6,56.0,1.0,0.0,0.0,0.0,1.0,38.8,4.52,3.3,21.91,5.3,168.8,41.6
2016,RAC,real,See Table 3 (compiled sources),400.0,0.41,56.0,1.0,0.0,0.0,0.0,1.0,64.8,7.43,6.0,12.48,7.9,322.7,73.6
2017,RCWTB,augmented_literature_based,This study (synthetic augmentation),486.0,0.443,56.0,39.6,13.2,0.0,0.0,52.8,63.0,7.81,5.83,13.72,8.8,349.7,70.7
2018,RAC,real,See Table 3 (compiled sources),210.0,0.5,28.0,2.0,0.0,0.0,0.0,2.0,41.2,4.69,3.68,18.23,5.7,163.3,46.3
2019,RAC,real,See Table 3 (compiled sources),300.0,0.53,28.0,1.0,0.0,0.0,0.0,1.0,41.5,4.62,3.68,18.73,5.9,244.5,52.7
2020,RAC,real,See Table 3 (compiled sources),380.0,0.5,28.0,50.0,0.0,0.0,0.0,50.0,63.5,7.25,5.73,20.45,6.4,265.8,60.6
2021,RAC,real,See Table 3 (compiled sources),360.0,0.58,56.0,2.0,0.0,0.0,0.0,2.0,52.8,6.4,5.17,19.71,6.0,293.1,58.6
2022,RAC,real,See Table 3 (compiled sources),210.0,0.58,56.0,1.0,0.0,0.0,0.0,1.0,40.7,4.84,4.01,19.77,6.3,174.4,38.8
2023,RAC,real,See Table 3 (compiled sources),280.0,0.43,56.0,1.0,0.0,0.0,0.0,1.0,50.7,6.13,4.62,13.01,8.1,235.8,59.2
2024,RAC,real,See Table 3 (compiled sources),280.0,0.55,28.0,1.0,0.0,0.0,0.0,1.0,43.8,5.49,3.73,20.22,5.8,226.5,53.5
2025,RAC,real,See Table 3 (compiled sources),350.0,0.631428571,28.0,100.0,0.0,0.0,0.0,100.0,34.6,3.69,3.02,30.0,3.5,195.8,27.6
2026,RAC,real,See Table 3 (compiled sources),380.0,0.35,28.0,100.0,0.0,0.0,0.0,100.0,69.8,8.35,6.0,18.13,6.7,237.2,52.5
2027,RAC,real,See Table 3 (compiled sources),500.0,0.35,28.0,2.0,0.0,0.0,0.0,2.0,57.4,6.58,5.24,12.94,8.0,408.8,81.7
2028,RAC,real,See Table 3 (compiled sources),400.0,0.45,28.0,0.0,0.0,0.0,0.0,0.0,16.3,2.0,1.5,20.28,6.1,328.3,57.7
2029,RAC,real,See Table 3 (compiled sources),300.0,0.56,56.0,2.0,0.0,0.0,0.0,2.0,49.4,5.68,4.17,18.73,6.1,246.6,56.6
2030,RAC,real,See Table 3 (compiled sources),349.2,0.332,56.0,45.0,0.0,0.0,0.0,45.0,60.8,7.06,5.58,12.82,7.8,244.6,56.9
2031,RAC,real,"Hoang 2024, Mathematics (Ref 9)",305.8,0.429,7.0,47.4,0.0,0.0,0.0,47.4,29.6,3.4,2.64,22.61,5.5,203.6,36.6
2032,RAC,real,"Hoang 2024, Mathematics (Ref 9)",225.0,0.836,56.0,100.0,0.0,0.0,0.0,100.0,44.6,5.39,4.24,30.0,2.8,94.8,21.4
2033,RAC,real,See Table 3 (compiled sources),474.0,0.38,28.0,0.0,0.0,0.0,0.0,0.0,48.8,5.57,4.35,12.9,7.9,386.9,80.9
2034,RAC,real,See Table 3 (compiled sources),380.0,0.44,255.0,0.0,0.0,0.0,0.0,0.0,47.0,6.19,3.77,7.04,10.0,314.8,71.5
2035,RAC,real,"Hoang 2024, Mathematics (Ref 9)",163.0,1.031,91.0,50.0,0.0,0.0,0.0,50.0,40.1,4.83,3.43,30.0,2.6,99.6,20.9
2036,Combined,augmented_literature_based,This study (synthetic augmentation),380.9,0.307,90.0,37.9,11.8,7.3,3.5,60.5,69.5,8.69,6.0,6.75,10.0,261.3,65.1
2037,RAC,real,See Table 3 (compiled sources),340.0,0.54,28.0,2.0,0.0,0.0,0.0,2.0,49.4,6.2,4.14,20.31,5.3,272.8,62.1
2038,RAC,real,See Table 3 (compiled sources),350.0,0.51,28.0,43.0,0.0,0.0,0.0,43.0,48.3,4.938870968,3.651791045,20.97,5.5,248.0,48.5
2039,RAC,real,"Yuan et al. 2022, Materials (Ref 47, compiled from 68 sources - see their Table S1)",380.0,0.43,28.0,0.0,0.0,0.0,0.0,0.0,35.9,4.5,3.22,15.83,7.1,312.3,56.9
2040,RAC,real,See Table 3 (compiled sources),280.0,0.4,56.0,1.0,0.0,0.0,0.0,1.0,55.8,6.94,5.25,12.82,8.0,236.9,55.7
2041,RAC,real,See Table 3 (compiled sources),294.0,0.49,28.0,100.0,0.0,0.0,0.0,100.0,18.0,2.15,1.64,28.39,4.3,150.8,15.0
2042,Combined,augmented_literature_based,This study (synthetic augmentation),415.7,0.532,7.0,19.9,6.6,8.7,6.1,41.3,46.7,5.43,4.25,21.22,6.2,315.7,59.3
2043,RAC,real,See Table 3 (compiled sources),210.0,0.57,56.0,2.0,0.0,0.0,0.0,2.0,44.1,5.51,4.04,20.46,5.5,169.0,49.6
2044,Plastic,real,See Table 3 (compiled sources),380.0,0.45,28.0,0.0,0.0,0.0,5.0,5.0,34.2,4.25,3.35,17.36,6.6,315.6,61.9
2045,Plastic,augmented_literature_based,This study (synthetic augmentation),418.5,0.379,56.0,47.8,0.0,0.0,12.0,59.8,49.7,5.83,4.64,17.78,7.0,294.3,51.5
2046,RCWTB,augmented_literature_based,This study (synthetic augmentation),306.7,0.536,14.0,22.7,10.8,0.0,0.0,33.5,48.7,5.83,4.34,20.91,6.4,229.4,51.1
2047,RAC,real,See Table 3 (compiled sources),450.0,0.33,28.0,1.0,0.0,0.0,0.0,1.0,67.0,7.93,5.86,9.05,8.6,361.2,84.9
2048,RAC,real,See Table 3 (compiled sources),280.0,0.42,3.0,2.0,0.0,0.0,0.0,2.0,24.3,2.94,1.97,18.47,6.5,232.7,42.6
2049,RCWTB,augmented_literature_based,This study (synthetic augmentation),379.1,0.503,28.0,46.4,12.3,0.0,0.0,58.7,51.7,6.39,4.76,19.33,6.9,263.8,52.5
2050,RAC,real,See Table 3 (compiled sources),500.0,0.34,28.0,2.0,0.0,0.0,0.0,2.0,63.8,7.78,5.84,10.66,8.5,413.1,89.8
2051,RAC,real,See Table 3 (compiled sources),400.0,0.43,28.0,2.0,0.0,0.0,0.0,2.0,59.0,7.32,5.2,12.74,8.3,326.7,69.5
2052,RAC,real,See Table 3 (compiled sources),380.0,0.5,28.0,0.0,0.0,0.0,0.0,0.0,37.6,4.84,3.61,18.88,6.3,310.7,65.4
2053,RAC,real,See Table 3 (compiled sources),500.0,0.36,56.0,1.0,0.0,0.0,0.0,1.0,63.6,7.54,6.0,10.29,8.5,409.2,87.9
2054,RAC,real,See Table 3 (compiled sources),380.0,0.44,28.0,0.0,0.0,0.0,0.0,0.0,39.0,4.29,3.42,16.7,7.0,320.2,69.9
2055,RAC,real,See Table 3 (compiled sources),340.0,0.57,3.0,1.0,0.0,0.0,0.0,1.0,21.0,2.63,2.0,24.17,4.4,275.8,39.4
2056,RAC,real,See Table 3 (compiled sources),350.0,0.51,28.0,0.0,0.0,0.0,0.0,0.0,48.3,5.72,4.51,16.65,6.5,286.4,55.3
2057,Ceramic,real,See Table 3 (compiled sources),380.0,0.44,28.0,0.0,0.0,10.0,0.0,10.0,42.2,5.85,5.45,15.21,7.9,308.8,58.7
2058,RAC,real,See Table 3 (compiled sources),380.0,0.45,28.0,0.0,0.0,0.0,0.0,0.0,24.9,3.06,1.92,19.66,5.6,317.7,55.0
2059,RAC,real,See Table 3 (compiled sources),410.0,0.548780488,28.0,79.0,0.0,0.0,0.0,79.0,39.2,4.47,3.82,27.64,4.8,261.2,45.8
2060,RAC,real,"Hoang 2024, Mathematics (Ref 9)",274.0,0.577,91.0,0.0,0.0,0.0,0.0,0.0,60.1,7.55,5.27,16.85,6.4,226.3,55.7
2061,RAC,real,See Table 3 (compiled sources),500.0,0.36,3.0,1.0,0.0,0.0,0.0,1.0,41.0,4.89,3.56,15.32,7.5,407.1,82.5
2062,RAC,real,See Table 3 (compiled sources),280.0,0.41,56.0,2.0,0.0,0.0,0.0,2.0,59.0,7.1,5.5,11.21,8.4,224.6,54.5
2063,RAC,real,See Table 3 (compiled sources),500.0,0.34,28.0,2.0,0.0,0.0,0.0,2.0,60.4,7.56,5.71,10.8,8.2,407.0,85.2
2064,RAC,real,See Table 3 (compiled sources),500.0,0.34,56.0,2.0,0.0,0.0,0.0,2.0,72.9,8.24,6.0,7.77,9.2,409.1,90.6
2065,RAC,real,See Table 3 (compiled sources),300.0,0.4,28.0,50.0,0.0,0.0,0.0,50.0,32.1,3.85,2.85,20.14,6.2,191.9,40.1
2066,RAC,real,See Table 3 (compiled sources),400.0,0.42,3.0,1.0,0.0,0.0,0.0,1.0,35.0,3.75,3.32,18.06,6.5,325.4,66.7
2067,RAC,real,See Table 3 (compiled sources),410.0,0.549,28.0,19.5,0.0,0.0,0.0,19.5,62.4,7.69,5.36,19.02,6.0,312.8,72.6
2068,RAC,real,"Hoang 2024, Mathematics (Ref 9)",248.0,0.474,180.0,49.9,0.0,0.0,0.0,49.9,44.8,5.81,4.37,15.58,8.7,163.2,34.9
2069,RAC,real,See Table 3 (compiled sources),280.0,0.46,28.0,1.0,0.0,0.0,0.0,1.0,41.7,5.27,3.7,17.1,5.8,224.7,49.9
2070,RAC,real,See Table 3 (compiled sources),280.0,0.42,3.0,2.0,0.0,0.0,0.0,2.0,24.3,2.98,1.58,20.09,5.8,222.2,40.9
2071,RAC,real,"Hoang 2024, Mathematics (Ref 9)",200.0,1.054,28.0,0.0,0.0,0.0,0.0,0.0,17.8,2.64,1.92,30.0,1.6,155.2,32.3
2072,RAC,real,See Table 3 (compiled sources),463.0,0.41,28.0,60.0,0.0,0.0,0.0,60.0,60.1,7.18,5.18,18.52,6.4,328.4,61.0
2073,RAC,real,See Table 3 (compiled sources),350.0,0.37,56.0,1.0,0.0,0.0,0.0,1.0,55.4,6.66,5.01,10.79,8.4,287.7,68.9
2074,RAC,real,See Table 3 (compiled sources),280.0,0.43,28.0,1.0,0.0,0.0,0.0,1.0,46.4,6.25,4.35,15.65,6.9,228.1,43.1
2075,RAC,real,See Table 3 (compiled sources),280.0,0.52,56.0,0.0,0.0,0.0,0.0,0.0,52.9,6.55,4.73,17.32,6.8,239.9,56.0
2076,RAC,real,See Table 3 (compiled sources),340.0,0.57,56.0,1.0,0.0,0.0,0.0,1.0,45.1,5.76,4.03,19.03,6.4,280.5,66.0
2077,RAC,real,See Table 3 (compiled sources),330.0,0.58,3.0,1.0,0.0,0.0,0.0,1.0,23.8,3.17,2.05,24.44,3.9,258.5,44.1
2078,RCWTB,augmented_literature_based,This study (synthetic augmentation),488.0,0.486,7.0,26.8,9.5,0.0,0.0,36.3,51.9,5.95,4.85,17.89,7.2,371.5,75.6
2079,RAC,real,See Table 3 (compiled sources),325.0,0.443076923,28.0,60.0,0.0,0.0,0.0,60.0,54.3,6.99,4.92,19.7,6.1,216.5,47.6
2080,RAC,real,See Table 3 (compiled sources),320.0,0.55,14.0,0.0,0.0,0.0,0.0,0.0,29.8,3.87,2.69,22.54,5.6,260.7,53.3
2081,RAC,real,See Table 3 (compiled sources),243.0,0.55,28.0,0.0,0.0,0.0,0.0,0.0,20.4,2.37,2.04,22.55,5.8,191.4,28.8
2082,RCWTB_FreezeThaw,augmented_literature_based,This study (synthetic augmentation),467.7,0.376,56.0,31.6,13.9,0.0,0.0,45.5,68.4,7.93,6.0,12.25,8.9,354.9,73.7
2083,RCWTB_FreezeThaw,augmented_literature_based,This study (synthetic augmentation),448.7,0.486,28.0,44.8,14.6,0.0,0.0,59.4,56.0,7.2,5.0,18.23,7.7,318.9,69.1
2084,RAC,real,See Table 3 (compiled sources),400.0,0.42,3.0,1.0,0.0,0.0,0.0,1.0,35.0,4.44,2.94,16.45,6.4,325.9,63.0
2085,RAC,real,See Table 3 (compiled sources),353.0,0.586,7.0,50.0,0.0,0.0,0.0,50.0,17.7,2.14,1.8,29.05,3.7,245.3,31.0
2086,RAC,real,"Yuan et al. 2022, Materials (Ref 47, compiled from 68 sources - see their Table S1)",380.0,0.57,28.0,100.0,0.0,0.0,0.0,100.0,43.3,5.36,3.84,28.7,4.5,225.4,43.6
2087,RAC,real,"Yuan et al. 2022, Materials (Ref 47, compiled from 68 sources - see their Table S1)",380.0,0.42,28.0,20.0,0.0,0.0,0.0,20.0,48.1,5.8,4.03,16.7,6.8,291.2,55.3
2088,RAC,real,See Table 3 (compiled sources),350.0,0.33,56.0,1.0,0.0,0.0,0.0,1.0,55.0,6.8,4.89,10.39,8.7,288.7,62.8
2089,RAC,real,See Table 3 (compiled sources),400.0,0.47,28.0,49.2,0.0,0.0,0.0,49.2,48.0,6.1,3.5,19.59,5.9,278.6,50.6
2090,RAC,real,See Table 3 (compiled sources),340.0,0.53,28.0,2.0,0.0,0.0,0.0,2.0,43.4,5.52,3.97,19.74,5.8,277.8,58.3
2091,RAC,real,See Table 3 (compiled sources),210.0,0.5,28.0,2.0,0.0,0.0,0.0,2.0,41.2,5.08,3.62,17.45,6.3,168.9,41.2
2092,RAC,real,See Table 3 (compiled sources),350.0,0.41,56.0,1.0,0.0,0.0,0.0,1.0,63.2,8.44,5.54,12.81,7.9,280.5,68.7
2093,RAC,real,See Table 3 (compiled sources),280.0,0.43,28.0,2.0,0.0,0.0,0.0,2.0,47.4,5.47,4.49,14.63,7.6,230.2,43.7
2094,RAC,real,See Table 3 (compiled sources),400.0,0.41,56.0,2.0,0.0,0.0,0.0,2.0,63.6,7.66,5.77,11.69,8.2,327.8,72.5
2095,RAC,real,See Table 3 (compiled sources),350.0,0.4,56.0,2.0,0.0,0.0,0.0,2.0,66.8,7.47,5.88,11.78,8.0,286.2,69.8
2096,RCWTB,augmented_literature_based,This study (synthetic augmentation),344.1,0.469,28.0,43.2,10.6,0.0,0.0,53.8,53.3,6.57,4.83,18.68,7.2,230.4,51.2
2097,RAC,real,See Table 3 (compiled sources),300.0,0.52,56.0,2.0,0.0,0.0,0.0,2.0,52.2,6.44,4.58,16.99,6.9,248.7,60.0
2098,RAC,real,See Table 3 (compiled sources),450.0,0.33,28.0,2.0,0.0,0.0,0.0,2.0,68.3,7.82,6.0,11.14,8.2,365.1,77.1
2099,RAC,real,See Table 3 (compiled sources),280.0,0.42,56.0,1.0,0.0,0.0,0.0,1.0,53.4,6.54,4.6,14.55,7.1,233.1,54.0
2100,RAC,real,See Table 3 (compiled sources),500.0,0.35,56.0,1.0,0.0,0.0,0.0,1.0,62.5,7.31,5.58,9.57,8.4,417.5,93.4
2101,RAC,real,See Table 3 (compiled sources),350.0,0.34,3.0,2.0,0.0,0.0,0.0,2.0,26.6,3.48,2.43,16.6,6.9,288.8,54.7
2102,RAC,real,See Table 3 (compiled sources),280.0,0.39,56.0,1.0,0.0,0.0,0.0,1.0,54.4,6.32,4.65,11.88,8.2,229.1,50.9
2103,RAC,real,See Table 3 (compiled sources),380.0,0.84,28.0,100.0,0.0,0.0,0.0,100.0,16.0,2.0,1.71,30.0,3.0,221.4,23.1
2104,RAC,real,See Table 3 (compiled sources),300.0,0.5,28.0,45.6,0.0,0.0,0.0,45.6,33.1,3.5,3.2,24.57,5.0,202.5,36.6
2105,RAC,real,See Table 3 (compiled sources),450.0,0.42,56.0,2.0,0.0,0.0,0.0,2.0,60.4,7.37,5.5,12.67,7.6,367.8,77.0
2106,RAC,real,See Table 3 (compiled sources),360.0,0.58,56.0,2.0,0.0,0.0,0.0,2.0,52.8,6.04,4.5,18.11,6.4,306.4,63.7
2107,RAC,real,See Table 3 (compiled sources),350.0,0.35,28.0,2.0,0.0,0.0,0.0,2.0,55.1,6.92,5.38,10.06,8.5,280.1,59.8
2108,RAC,real,See Table 3 (compiled sources),350.0,0.37,28.0,1.0,0.0,0.0,0.0,1.0,49.1,6.6,4.56,12.54,7.3,283.0,61.4
2109,RAC,real,See Table 3 (compiled sources),360.0,0.58,28.0,2.0,0.0,0.0,0.0,2.0,45.4,5.42,3.75,20.89,5.6,286.1,60.2
2110,RAC,real,See Table 3 (compiled sources),280.0,0.4,3.0,1.0,0.0,0.0,0.0,1.0,22.0,2.76,1.97,16.91,6.9,234.9,40.4
2111,RAC,real,"Mahmoudian, Bypour & Kontoni 2024, Asian J. Civil Eng. (Ref 45)",434.0,0.4700460829493088,28.0,100.0,0.0,0.0,0.0,100.0,31.8,3.27,2.79,25.45,5.2,259.2,41.1
2112,RAC,real,"Yuan et al. 2022, Materials (Ref 47, compiled from 68 sources - see their Table S1)",380.0,0.48,28.0,100.0,0.0,0.0,0.0,100.0,27.2,3.21,2.36,28.23,4.8,220.6,28.8
2113,RAC,real,See Table 3 (compiled sources),537.0,0.41,28.0,30.0,0.0,0.0,0.0,30.0,56.0,6.3,5.2,16.75,6.4,407.1,87.2
2114,RAC,real,See Table 3 (compiled sources),454.5,0.293289329,28.0,7.8,0.0,0.0,0.0,7.8,77.0,8.97,6.0,8.3,8.5,369.3,83.2
2115,RAC,real,"Yuan et al. 2022, Materials (Ref 47, compiled from 68 sources - see their Table S1)",380.0,0.76,28.0,100.0,0.0,0.0,0.0,100.0,20.4,2.41,1.61,30.0,3.5,220.3,28.0
2116,RAC,real,See Table 3 (compiled sources),450.0,0.44,56.0,2.0,0.0,0.0,0.0,2.0,58.7,7.55,5.47,14.02,7.8,358.4,78.4
2117,RAC,real,See Table 3 (compiled sources),380.0,0.5,28.0,46.0,0.0,0.0,0.0,46.0,42.0,4.77,3.75,24.01,5.1,270.2,40.3
2118,RAC,real,See Table 3 (compiled sources),210.0,0.51,56.0,1.0,0.0,0.0,0.0,1.0,34.7,3.97,3.21,17.58,6.8,171.3,43.9
2119,RAC,real,See Table 3 (compiled sources),424.0,0.45,28.0,0.0,0.0,0.0,0.0,0.0,44.4,5.66,4.23,16.05,6.8,336.4,71.9
2120,RAC,real,See Table 3 (compiled sources),350.0,0.34,56.0,2.0,0.0,0.0,0.0,2.0,67.9,8.43,6.0,9.13,9.1,280.3,69.5
2121,RAC,real,See Table 3 (compiled sources),300.0,0.56,28.0,1.0,0.0,0.0,0.0,1.0,41.7,5.09,3.48,22.82,5.3,249.5,48.6
2122,RAC,real,See Table 3 (compiled sources),380.0,0.84,28.0,20.0,0.0,0.0,0.0,20.0,18.5,2.2,1.5,30.0,3.1,295.4,44.6
2123,RAC,real,See Table 3 (compiled sources),210.0,0.57,56.0,2.0,0.0,0.0,0.0,2.0,39.2,5.0,3.96,19.67,5.7,174.4,44.2
2124,RAC,real,See Table 3 (compiled sources),300.0,0.58,28.0,1.0,0.0,0.0,0.0,1.0,41.2,5.12,3.53,21.26,5.2,249.2,60.2
2125,RAC,real,See Table 3 (compiled sources),280.0,0.42,3.0,1.0,0.0,0.0,0.0,1.0,25.2,3.02,1.99,19.32,6.2,236.8,46.8
2126,Plastic,augmented_literature_based,This study (synthetic augmentation),436.7,0.317,56.0,45.9,0.0,0.0,11.2,57.1,50.6,5.82,4.49,14.46,8.1,300.2,59.1
2127,Ceramic,augmented_literature_based,This study (synthetic augmentation),438.5,0.31,14.0,33.0,0.0,15.4,0.0,48.4,53.7,6.14,4.31,12.21,9.2,319.4,63.9
2128,RAC,real,"Yuan et al. 2022, Materials (Ref 47, compiled from 68 sources - see their Table S1)",380.0,0.36,28.0,52.0,0.0,0.0,0.0,52.0,29.0,8.9,2.61,17.92,7.1,260.5,49.8
2129,RAC,real,See Table 3 (compiled sources),270.0,0.740740741,28.0,23.0,0.0,0.0,0.0,23.0,18.5,2.42,1.72,30.0,2.8,200.2,33.6
2130,RAC,real,See Table 3 (compiled sources),280.0,0.38,28.0,2.0,0.0,0.0,0.0,2.0,51.1,6.16,4.68,13.41,7.6,237.0,55.6
2131,RAC,real,See Table 3 (compiled sources),420.0,0.47,28.0,1.0,0.0,0.0,0.0,1.0,48.8,5.45,4.35,16.14,6.6,355.9,71.8
2132,RAC,real,See Table 3 (compiled sources),578.0,0.294,28.0,100.0,0.0,0.0,0.0,100.0,65.0,7.38,6.0,17.13,7.6,380.3,70.1
2133,RAC,real,"Hoang 2024, Mathematics (Ref 9)",274.0,0.577,3.0,0.0,0.0,0.0,0.0,0.0,27.5,3.34,2.25,22.53,4.9,223.2,44.2
2134,RAC,real,See Table 3 (compiled sources),329.8,0.352,56.0,15.0,0.0,0.0,0.0,15.0,46.0,5.26,4.15,13.06,8.5,252.3,49.7
2135,RAC,real,"Yuan et al. 2022, Materials (Ref 47, compiled from 68 sources - see their Table S1)",380.0,0.34,28.0,50.0,0.0,0.0,0.0,50.0,37.8,5.2,3.41,18.17,7.1,268.6,48.0
2136,RCWTB,augmented_literature_based,This study (synthetic augmentation),458.7,0.312,14.0,44.0,19.4,0.0,0.0,63.4,63.5,7.7,5.8,11.71,9.8,327.7,64.0
2137,RAC,real,See Table 3 (compiled sources),280.0,0.41,3.0,2.0,0.0,0.0,0.0,2.0,23.6,2.68,2.32,18.07,6.4,216.1,36.0
2138,RAC,real,"Hoang 2024, Mathematics (Ref 9)",285.0,0.368,120.0,100.0,0.0,0.0,0.0,100.0,19.7,2.53,1.92,20.07,7.4,141.4,17.9
2139,RAC,real,"Yuan et al. 2022, Materials (Ref 47, compiled from 68 sources - see their Table S1)",380.0,0.36,28.0,100.0,0.0,0.0,0.0,100.0,38.7,4.67,4.04,22.01,6.0,226.3,41.1
2140,RAC,real,See Table 3 (compiled sources),537.0,0.41,3.0,15.0,0.0,0.0,0.0,15.0,35.1,4.06,2.84,18.32,5.9,420.0,78.1
2141,RCWTB_FreezeThaw,augmented_literature_based,This study (synthetic augmentation),306.1,0.388,90.0,24.6,19.7,0.0,0.0,44.3,68.5,8.38,6.0,7.92,10.0,217.1,54.8
2142,RAC,real,See Table 3 (compiled sources),450.0,0.33,3.0,1.0,0.0,0.0,0.0,1.0,45.8,5.62,4.18,14.58,7.1,373.3,65.5
2143,RAC,real,See Table 3 (compiled sources),380.0,0.52,28.0,50.0,0.0,0.0,0.0,50.0,36.8,3.84,3.34,23.98,5.1,257.8,54.1
2144,RAC,real,See Table 3 (compiled sources),275.0,0.650909091,28.0,100.0,0.0,0.0,0.0,100.0,45.0,5.56,4.27,30.0,3.0,127.5,27.7
2145,RAC,real,See Table 3 (compiled sources),400.0,0.43,56.0,2.0,0.0,0.0,0.0,2.0,64.2,7.44,5.51,11.84,8.1,319.7,67.0
2146,RAC,real,See Table 3 (compiled sources),467.4,0.42,28.0,0.0,0.0,0.0,0.0,0.0,33.3,3.91,2.72,17.09,6.6,392.3,66.4
2147,RAC,real,See Table 3 (compiled sources),336.0,0.6,28.0,100.0,0.0,0.0,0.0,100.0,40.9,4.95,3.92,29.92,3.5,180.8,31.2
2148,RAC,real,See Table 3 (compiled sources),450.0,0.4,28.0,1.0,0.0,0.0,0.0,1.0,56.1,6.79,5.26,13.28,7.3,361.7,77.8
2149,RAC,real,See Table 3 (compiled sources),280.0,0.55,3.0,1.0,0.0,0.0,0.0,1.0,24.5,3.33,2.52,23.95,4.7,215.3,42.9
2150,RAC,real,See Table 3 (compiled sources),380.0,0.58,28.0,100.0,0.0,0.0,0.0,100.0,35.6,4.3,3.57,30.0,4.0,207.2,33.5
2151,RAC,real,See Table 3 (compiled sources),455.0,0.264,7.0,0.0,0.0,0.0,0.0,0.0,57.9,6.98,5.14,9.43,8.2,381.5,74.7
2152,RAC,real,See Table 3 (compiled sources),537.0,0.409683426,28.0,30.0,0.0,0.0,0.0,30.0,56.0,6.52,5.16,15.11,6.8,420.0,81.0
2153,RAC,real,See Table 3 (compiled sources),500.0,0.33,28.0,1.0,0.0,0.0,0.0,1.0,63.3,7.64,5.47,10.73,8.3,406.7,91.4
2154,RAC,real,"Mahmoudian, Bypour & Kontoni 2024, Asian J. Civil Eng. (Ref 45)",385.0,0.43,28.0,30.6,0.0,0.0,0.0,30.6,31.5,3.84,2.78,20.17,6.3,290.4,52.3
2155,RAC,real,"Hoang 2024, Mathematics (Ref 9)",250.0,0.645,90.0,0.0,0.0,0.0,0.0,0.0,25.5,3.4,2.43,23.17,5.5,203.2,38.2
2156,RAC,real,See Table 3 (compiled sources),400.0,0.43,3.0,2.0,0.0,0.0,0.0,2.0,33.9,4.21,2.93,19.16,5.8,324.2,61.0
2157,RAC,real,See Table 3 (compiled sources),350.0,0.36,28.0,2.0,0.0,0.0,0.0,2.0,52.7,6.13,4.77,11.89,8.2,286.3,56.3
2158,RAC,real,See Table 3 (compiled sources),210.0,0.6,56.0,1.0,0.0,0.0,0.0,1.0,38.8,4.62,3.81,21.24,5.1,178.3,36.9
2159,RAC,real,See Table 3 (compiled sources),400.0,0.43,56.0,2.0,0.0,0.0,0.0,2.0,64.2,7.73,5.76,12.45,7.5,328.3,75.0
2160,RAC,real,"Yuan et al. 2022, Materials (Ref 47, compiled from 68 sources - see their Table S1)",380.0,0.46,28.0,0.0,0.0,0.0,0.0,0.0,51.5,6.11,4.63,15.43,6.9,317.8,65.8
2161,RAC,real,See Table 3 (compiled sources),300.0,0.56,28.0,2.0,0.0,0.0,0.0,2.0,44.7,4.81,4.53,19.34,5.9,241.3,51.2
2162,RAC,real,See Table 3 (compiled sources),450.0,0.42,3.0,2.0,0.0,0.0,0.0,2.0,34.3,4.03,3.43,18.1,6.3,362.5,64.7
2163,RAC,real,See Table 3 (compiled sources),450.0,0.33,56.0,1.0,0.0,0.0,0.0,1.0,74.0,8.72,6.0,7.38,9.0,372.4,82.4
2164,RAC,real,See Table 3 (compiled sources),500.0,0.33,56.0,2.0,0.0,0.0,0.0,2.0,76.7,8.57,6.0,6.92,9.1,413.3,88.7
2165,RAC,real,See Table 3 (compiled sources),350.0,0.33,3.0,1.0,0.0,0.0,0.0,1.0,30.7,3.78,2.78,15.94,7.5,286.3,52.8
2166,RAC,real,See Table 3 (compiled sources),350.0,0.33,56.0,2.0,0.0,0.0,0.0,2.0,66.5,8.04,6.0,9.19,9.2,289.7,66.8
2167,RAC,real,See Table 3 (compiled sources),280.0,0.42,28.0,2.0,0.0,0.0,0.0,2.0,41.4,4.65,3.62,15.49,7.2,227.2,45.6
2168,RAC,real,See Table 3 (compiled sources),410.0,0.549,28.0,19.5,0.0,0.0,0.0,19.5,45.3,5.17,4.39,21.8,5.4,324.1,60.6
2169,RAC,real,See Table 3 (compiled sources),400.0,0.52,28.0,10.0,0.0,0.0,0.0,10.0,34.5,4.44,3.09,20.16,6.1,322.2,61.1
2170,RAC,real,See Table 3 (compiled sources),210.0,0.57,3.0,2.0,0.0,0.0,0.0,2.0,15.9,2.0,1.72,24.92,4.7,176.5,32.7
2171,RAC,real,See Table 3 (compiled sources),360.0,0.39,56.0,0.0,0.0,0.0,0.0,0.0,68.0,8.39,6.0,9.84,8.2,298.1,71.2
2172,RAC,real,See Table 3 (compiled sources),280.0,0.41,56.0,1.0,0.0,0.0,0.0,1.0,53.0,6.42,4.91,13.47,7.4,228.3,50.2
2173,RAC,real,See Table 3 (compiled sources),500.0,0.35,56.0,1.0,0.0,0.0,0.0,1.0,62.5,7.57,5.78,9.87,9.0,405.2,86.7
2174,RAC,real,See Table 3 (compiled sources),350.0,0.34,28.0,1.0,0.0,0.0,0.0,1.0,56.2,6.35,4.95,12.76,7.8,282.7,63.4
2175,RAC,real,See Table 3 (compiled sources),410.0,0.549,3.0,49.1,0.0,0.0,0.0,49.1,21.6,2.55,1.92,27.02,4.2,282.7,46.6
2176,RAC,real,See Table 3 (compiled sources),537.0,0.41,28.0,45.0,0.0,0.0,0.0,45.0,54.4,6.92,4.68,17.45,6.5,393.7,61.9
2177,RAC,real,"Yuan et al. 2022, Materials (Ref 47, compiled from 68 sources - see their Table S1)",380.0,0.39,28.0,30.0,0.0,0.0,0.0,30.0,60.8,6.1,5.65,14.93,7.2,289.0,55.0
2178,RAC,real,See Table 3 (compiled sources),350.0,0.35,3.0,2.0,0.0,0.0,0.0,2.0,31.7,3.71,2.73,15.56,7.2,290.0,48.5
2179,RAC,real,See Table 3 (compiled sources),340.0,0.5,28.0,100.0,0.0,0.0,0.0,100.0,60.0,6.97,5.66,23.96,4.9,182.2,38.4
2180,RAC,real,See Table 3 (compiled sources),320.0,0.55,28.0,48.6,0.0,0.0,0.0,48.6,36.3,4.25,3.51,24.96,4.7,218.6,42.8
2181,RAC,real,"Hoang 2024, Mathematics (Ref 9)",196.0,0.469,7.0,49.9,0.0,0.0,0.0,49.9,26.1,3.67,2.36,23.27,4.8,116.3,21.8
2182,RAC,real,See Table 3 (compiled sources),330.0,0.58,28.0,1.0,0.0,0.0,0.0,1.0,39.1,4.11,3.85,21.54,5.5,264.8,52.4
2183,RAC,real,See Table 3 (compiled sources),400.0,0.4,7.0,49.3,0.0,0.0,0.0,49.3,53.3,6.4,4.63,18.09,6.1,279.4,61.3
2184,Combined,augmented_literature_based,This study (synthetic augmentation),485.0,0.504,14.0,25.1,13.8,7.3,4.0,50.2,48.0,5.85,4.25,19.1,7.6,366.8,72.3
2185,RAC,real,See Table 3 (compiled sources),350.0,0.34,28.0,2.0,0.0,0.0,0.0,2.0,60.9,7.7,5.41,11.13,8.1,285.1,70.2
2186,RAC,real,See Table 3 (compiled sources),527.0,0.237,28.0,60.0,0.0,0.0,0.0,60.0,58.0,6.94,5.2,12.61,8.2,375.6,165.4
2187,RAC,real,"Yuan et al. 2022, Materials (Ref 47, compiled from 68 sources - see their Table S1)",380.0,0.45,28.0,50.0,0.0,0.0,0.0,50.0,55.8,6.82,4.97,18.18,6.8,266.6,50.9
2188,RAC,real,See Table 3 (compiled sources),450.0,0.44,3.0,2.0,0.0,0.0,0.0,2.0,35.7,4.11,3.11,19.05,6.0,372.4,70.6
2189,RAC,real,See Table 3 (compiled sources),380.0,0.37,28.0,0.0,0.0,0.0,0.0,0.0,75.0,8.72,6.0,10.12,8.3,314.4,74.5
2190,RAC,real,See Table 3 (compiled sources),330.0,0.6,3.0,2.0,0.0,0.0,0.0,2.0,22.5,2.58,2.06,24.83,4.2,272.9,50.1
2191,RAC,real,See Table 3 (compiled sources),400.0,0.41,3.0,1.0,0.0,0.0,0.0,1.0,35.2,5.09,2.95,16.64,6.4,323.3,61.7
2192,RAC,real,See Table 3 (compiled sources),380.0,0.6,28.0,100.0,0.0,0.0,0.0,100.0,29.5,3.72,2.51,30.0,4.2,220.8,28.3
2193,RAC,real,See Table 3 (compiled sources),500.0,0.35,28.0,1.0,0.0,0.0,0.0,1.0,61.0,6.92,5.45,10.66,8.6,409.3,87.7
2194,RAC,real,See Table 3 (compiled sources),350.0,0.4,3.0,2.0,0.0,0.0,0.0,2.0,37.9,4.67,3.29,18.33,6.5,285.4,48.3
2195,RAC,real,See Table 3 (compiled sources),500.0,0.414,14.0,8.1,0.0,0.0,0.0,8.1,41.3,4.59,3.48,16.58,6.3,395.1,73.6
2196,RAC,real,See Table 3 (compiled sources),321.0,0.751,28.0,75.0,0.0,0.0,0.0,75.0,39.3,5.55,3.85,30.0,3.2,186.1,35.2
2197,RAC,real,See Table 3 (compiled sources),275.0,0.650909091,28.0,50.0,0.0,0.0,0.0,50.0,63.5,7.03,5.61,24.77,4.2,175.1,44.2
2198,RAC,real,See Table 3 (compiled sources),350.0,0.36,28.0,2.0,0.0,0.0,0.0,2.0,52.7,6.75,4.98,12.36,7.3,290.8,63.9
2199,Combined,augmented_literature_based,This study (synthetic augmentation),463.0,0.577,90.0,24.0,11.0,11.2,4.3,50.5,55.8,6.43,5.17,17.98,8.3,349.7,69.4
2200,RAC,real,See Table 3 (compiled sources),300.0,0.58,56.0,1.0,0.0,0.0,0.0,1.0,46.4,5.79,4.09,19.21,6.3,255.5,51.7
2201,RAC,real,See Table 3 (compiled sources),280.0,0.41,28.0,2.0,0.0,0.0,0.0,2.0,43.6,5.58,4.22,15.08,7.0,235.8,56.4
2202,RAC,real,See Table 3 (compiled sources),500.0,0.35,56.0,2.0,0.0,0.0,0.0,2.0,64.1,8.11,5.61,8.88,8.3,407.5,79.3
2203,RAC,real,See Table 3 (compiled sources),450.0,0.42,3.0,1.0,0.0,0.0,0.0,1.0,33.3,3.82,2.73,17.51,6.1,368.3,64.6
2204,RCWTB,augmented_literature_based,This study (synthetic augmentation),443.0,0.531,14.0,36.2,16.8,0.0,0.0,53.0,48.4,5.89,4.22,19.58,7.2,321.6,52.3
2205,RAC,real,See Table 3 (compiled sources),400.0,0.44,56.0,1.0,0.0,0.0,0.0,1.0,56.5,6.66,4.72,13.56,7.8,328.0,69.6
2206,RCWTB,augmented_literature_based,This study (synthetic augmentation),430.3,0.444,90.0,32.0,19.0,0.0,0.0,51.0,62.2,7.59,5.87,11.06,9.3,311.6,66.5
2207,RAC,real,"Yuan et al. 2022, Materials (Ref 47, compiled from 68 sources - see their Table S1)",380.0,0.45,28.0,30.0,0.0,0.0,0.0,30.0,50.6,5.2,4.62,18.92,6.3,289.6,60.8
2208,Ceramic,augmented_literature_based,This study (synthetic augmentation),464.2,0.571,28.0,25.6,0.0,17.4,0.0,43.0,52.4,6.33,4.5,19.65,6.8,349.8,59.1
2209,RAC,real,See Table 3 (compiled sources),280.0,0.43,3.0,1.0,0.0,0.0,0.0,1.0,23.9,2.92,1.87,18.55,6.1,234.8,43.4
2210,RAC,real,See Table 3 (compiled sources),330.0,0.6,3.0,2.0,0.0,0.0,0.0,2.0,22.5,2.96,2.2,23.89,4.2,266.0,48.1
2211,RAC,real,See Table 3 (compiled sources),280.0,0.58,56.0,1.0,0.0,0.0,0.0,1.0,48.7,5.62,4.36,19.64,6.0,237.2,54.3
2212,RAC,real,See Table 3 (compiled sources),500.0,0.34,28.0,2.0,0.0,0.0,0.0,2.0,60.4,7.04,5.71,9.3,8.3,413.2,81.7
2213,RAC,real,See Table 3 (compiled sources),280.0,0.38,56.0,0.0,0.0,0.0,0.0,0.0,57.1,6.91,4.9,11.63,8.6,228.2,52.4
2214,RAC,real,See Table 3 (compiled sources),380.0,0.61,28.0,20.0,0.0,0.0,0.0,20.0,37.5,4.37,3.7,24.06,4.5,284.8,60.0
