Repository: ML-optimized-waste-derived-concrete/Dataset-and-codeNotebooks-for-sustainable-concrete-with-case-study

An Integrated Data-Driven Framework for Sustainable Multi-Waste Concrete Design and Multi-Objective Optimization of Offshore Wind Turbine Towers: A Comparative Evaluation of Ensemble, Deep, and Operator Learning Approaches

Author Information

1. Anjum Parveen
Department of Process, Energy and Environmental Technology, Faculty of Technology, Natural Sciences and Maritime Sciences, University of South-Eastern Norway, Norway
Email: anjumsara0499@gmail.com
ORCID: https://orcid.org/0009-0008-0974-976X

2. Hadi Amlashi (Corresponding Author)

File: MASTER_waste_concrete_dataset_v5_FINAL_1.csv (part 8 of 27)
sample_id,waste_type,data_source,paper_ref_no,cement_kg_m3,water_cement_ratio,curing_days,rac_%,rcwtb_%,ceramic_%,plastic_%,total_replacement_%,compressive_strength_mpa,flexural_strength_mpa,split_tensile_strength_mpa,chloride_penetration_mm,marine_durability_score,co2_emission_kg_m3,cost_usd_m3
2215,RAC,real,See Table 3 (compiled sources),410.0,0.549,90.0,19.5,0.0,0.0,0.0,19.5,68.7,8.39,5.99,16.63,6.9,311.4,70.1
2216,Plastic,real,See Table 3 (compiled sources),380.0,0.45,28.0,0.0,0.0,0.0,100.0,100.0,18.4,2.47,1.85,28.66,5.1,256.2,38.7
2217,RAC,real,See Table 3 (compiled sources),380.0,0.34,28.0,100.0,0.0,0.0,0.0,100.0,70.0,8.14,6.0,17.55,7.0,217.5,51.6
2218,RCWTB_FreezeThaw,augmented_literature_based,This study (synthetic augmentation),329.7,0.395,90.0,21.8,16.9,0.0,0.0,38.7,72.4,9.0,6.0,8.82,9.8,233.1,63.9
2219,RAC,real,See Table 3 (compiled sources),280.0,0.55,3.0,1.0,0.0,0.0,0.0,1.0,24.5,2.57,2.58,24.13,4.7,224.8,43.8
2220,RAC,real,See Table 3 (compiled sources),300.0,0.45,28.0,21.8,0.0,0.0,0.0,21.8,33.5,4.0,3.5,20.72,5.9,221.5,46.5
2221,Ceramic,augmented_literature_based,This study (synthetic augmentation),416.8,0.508,90.0,27.4,0.0,24.9,0.0,52.3,56.7,6.91,5.16,14.78,9.2,301.0,53.3
2222,RAC,real,See Table 3 (compiled sources),450.0,0.42,3.0,1.0,0.0,0.0,0.0,1.0,33.3,4.06,3.2,17.65,6.5,372.6,61.5
2223,RAC,real,See Table 3 (compiled sources),400.0,0.519,56.0,70.2,0.0,0.0,0.0,70.2,38.3,3.99,3.45,25.36,5.0,269.3,44.6
2224,RAC,real,See Table 3 (compiled sources),460.0,0.36,28.0,0.0,0.0,0.0,0.0,0.0,60.0,7.1,5.47,11.74,7.9,384.4,76.0
2225,RAC,real,See Table 3 (compiled sources),450.0,0.35,28.0,1.0,0.0,0.0,0.0,1.0,64.1,7.08,5.92,10.83,8.3,371.9,80.3
2226,Plastic,augmented_literature_based,This study (synthetic augmentation),308.8,0.433,28.0,44.5,0.0,0.0,14.1,58.6,45.9,5.28,4.49,20.19,5.7,208.0,36.1
2227,RAC,real,See Table 3 (compiled sources),420.0,0.47,3.0,1.0,0.0,0.0,0.0,1.0,32.5,4.11,2.84,19.78,5.5,342.2,67.9
2228,RAC,real,See Table 3 (compiled sources),280.0,0.38,3.0,0.0,0.0,0.0,0.0,0.0,24.4,3.14,2.14,14.99,6.6,221.7,43.8
2229,RAC,real,See Table 3 (compiled sources),420.0,0.47,28.0,1.0,0.0,0.0,0.0,1.0,48.8,5.99,4.46,17.14,6.8,329.2,70.8
2230,RAC,real,See Table 3 (compiled sources),500.0,0.34,28.0,1.0,0.0,0.0,0.0,1.0,63.8,7.46,5.84,10.65,8.1,409.5,91.5
2231,Ceramic,augmented_literature_based,This study (synthetic augmentation),303.9,0.341,7.0,37.1,0.0,6.9,0.0,44.0,53.5,6.95,4.84,14.38,7.8,210.4,44.3
2232,RAC,real,See Table 3 (compiled sources),450.0,0.34,28.0,2.0,0.0,0.0,0.0,2.0,70.5,8.83,6.0,9.72,8.7,364.0,76.6
2233,RAC,real,"Hoang 2024, Mathematics (Ref 9)",284.0,0.38,7.0,0.0,0.0,0.0,0.0,0.0,18.3,2.0,1.72,17.56,6.9,237.1,36.4
2234,RAC,real,See Table 3 (compiled sources),537.0,0.41,28.0,30.0,0.0,0.0,0.0,30.0,48.9,5.63,3.91,17.38,6.9,409.7,77.3
2235,Combined,augmented_literature_based,This study (synthetic augmentation),447.1,0.571,56.0,28.4,6.0,9.5,4.8,48.7,55.4,6.81,4.88,20.18,7.3,331.9,61.6
2236,RAC,real,See Table 3 (compiled sources),280.0,0.55,56.0,1.0,0.0,0.0,0.0,1.0,47.5,5.86,4.37,18.82,6.0,229.1,46.0
2237,RAC,real,See Table 3 (compiled sources),300.0,0.56,28.0,1.0,0.0,0.0,0.0,1.0,41.7,5.02,3.91,21.47,5.3,244.1,50.4
2238,RAC,real,See Table 3 (compiled sources),461.0,0.52,7.0,0.0,0.0,0.0,0.0,0.0,26.9,2.99,2.55,21.4,5.1,384.1,62.8
2239,RCWTB,augmented_literature_based,This study (synthetic augmentation),326.3,0.475,28.0,24.2,11.3,0.0,0.0,35.5,52.8,6.12,4.56,15.76,7.2,243.7,48.1
2240,RAC,real,See Table 3 (compiled sources),461.0,0.52,7.0,0.0,0.0,0.0,0.0,0.0,26.4,3.21,2.21,23.05,4.6,378.1,62.6
2241,RAC,real,"Yuan et al. 2022, Materials (Ref 47, compiled from 68 sources - see their Table S1)",380.0,0.55,28.0,50.0,0.0,0.0,0.0,50.0,36.3,4.53,3.44,23.15,5.7,259.3,48.8
2242,RAC,real,See Table 3 (compiled sources),450.0,0.44,28.0,2.0,0.0,0.0,0.0,2.0,58.0,6.99,5.7,14.55,6.6,367.0,84.5
2243,RAC,real,See Table 3 (compiled sources),454.5,0.387238724,7.0,8.0,0.0,0.0,0.0,8.0,57.3,6.56,5.25,14.51,7.0,369.2,80.9
2244,RAC,real,See Table 3 (compiled sources),349.2,0.332,56.0,30.0,0.0,0.0,0.0,30.0,43.1,5.5,4.17,13.31,8.4,246.3,53.2
2245,RAC,real,See Table 3 (compiled sources),386.0,0.622953368,28.0,10.7,0.0,0.0,0.0,10.7,40.5,5.06,3.45,24.52,5.0,305.4,59.7
2246,RAC,real,See Table 3 (compiled sources),500.0,0.35,28.0,1.0,0.0,0.0,0.0,1.0,58.0,6.66,5.07,11.62,7.3,400.5,75.4
2247,RAC,real,See Table 3 (compiled sources),375.0,0.51,28.0,0.0,0.0,0.0,0.0,0.0,42.5,5.08,4.03,18.84,5.9,308.7,65.1
2248,RAC,real,See Table 3 (compiled sources),300.0,0.6,28.0,0.0,0.0,0.0,0.0,0.0,42.0,5.28,3.71,22.32,4.9,243.2,52.1
2249,RAC,real,See Table 3 (compiled sources),210.0,0.53,3.0,2.0,0.0,0.0,0.0,2.0,17.5,2.0,1.73,23.77,5.0,172.6,27.3
2250,RAC,real,See Table 3 (compiled sources),500.0,0.34,3.0,2.0,0.0,0.0,0.0,2.0,44.7,5.55,4.27,14.61,7.6,396.6,77.3
2251,RAC,real,"Yuan et al. 2022, Materials (Ref 47, compiled from 68 sources - see their Table S1)",380.0,0.5,28.0,50.0,0.0,0.0,0.0,50.0,33.0,4.28,2.83,23.42,5.3,266.2,45.2
2252,RAC,real,See Table 3 (compiled sources),400.0,0.4,4.0,19.5,0.0,0.0,0.0,19.5,47.6,5.95,4.59,18.14,6.2,306.6,59.3
2253,RAC,real,See Table 3 (compiled sources),500.0,0.36,1.0,0.0,0.0,0.0,0.0,0.0,17.2,2.21,1.88,16.91,7.1,415.2,65.0
2254,RAC,real,See Table 3 (compiled sources),227.0,0.749,3.0,100.0,0.0,0.0,0.0,100.0,6.0,2.0,1.5,30.0,2.5,96.7,15.0
2255,RAC,real,See Table 3 (compiled sources),425.0,0.44,28.0,100.0,0.0,0.0,0.0,100.0,53.7,6.69,5.2,22.17,5.2,255.0,49.0
2256,RAC,real,See Table 3 (compiled sources),450.0,0.45,3.0,1.0,0.0,0.0,0.0,1.0,34.0,4.01,3.18,18.38,5.9,375.4,69.3
2257,RAC,real,See Table 3 (compiled sources),454.5,0.387238724,90.0,8.0,0.0,0.0,0.0,8.0,73.9,8.63,6.0,9.24,8.9,365.0,84.4
2258,RCWTB,augmented_literature_based,This study (synthetic augmentation),443.7,0.385,7.0,29.8,12.8,0.0,0.0,42.6,54.4,6.72,4.65,15.56,8.2,331.9,68.7
2259,RAC,real,See Table 3 (compiled sources),455.0,0.264,28.0,0.0,0.0,0.0,0.0,0.0,86.4,9.0,6.0,4.93,9.7,377.1,91.6
2260,RAC,real,See Table 3 (compiled sources),350.0,0.35,56.0,2.0,0.0,0.0,0.0,2.0,61.5,7.22,5.63,9.6,8.7,296.5,61.7
2261,RAC,real,See Table 3 (compiled sources),360.0,0.39,3.0,0.0,0.0,0.0,0.0,0.0,37.0,4.39,3.43,15.27,7.3,301.8,59.6
2262,RAC,real,See Table 3 (compiled sources),280.0,0.4,56.0,2.0,0.0,0.0,0.0,2.0,62.1,7.99,5.61,12.85,7.7,224.5,60.0
2263,RAC,real,"Yuan et al. 2022, Materials (Ref 47, compiled from 68 sources - see their Table S1)",380.0,0.43,28.0,100.0,0.0,0.0,0.0,100.0,37.0,4.28,3.14,24.96,4.9,218.2,40.5
2264,Ceramic,augmented_literature_based,This study (synthetic augmentation),396.8,0.371,7.0,40.2,0.0,8.6,0.0,48.8,53.3,6.45,4.8,15.64,7.4,283.8,61.7
2265,RAC,real,See Table 3 (compiled sources),436.0,0.56,28.0,100.0,0.0,0.0,0.0,100.0,22.3,2.44,2.13,30.0,3.5,261.9,32.1
2266,RAC,real,See Table 3 (compiled sources),280.0,0.41,28.0,2.0,0.0,0.0,0.0,2.0,46.3,5.96,4.28,14.68,7.3,227.7,44.1
2267,RAC,real,"Hoang 2024, Mathematics (Ref 9)",375.0,0.4,7.0,100.0,0.0,0.0,0.0,100.0,21.3,2.42,2.14,26.63,4.9,219.8,25.7
2268,RAC,real,See Table 3 (compiled sources),300.0,0.65,28.0,21.0,0.0,0.0,0.0,21.0,32.3,4.01,2.86,25.49,4.3,219.7,44.0
2269,RAC,real,See Table 3 (compiled sources),210.0,0.53,28.0,2.0,0.0,0.0,0.0,2.0,37.2,4.84,2.91,20.44,5.9,165.2,39.4
2270,RAC,real,See Table 3 (compiled sources),400.0,0.41,3.0,2.0,0.0,0.0,0.0,2.0,36.1,4.29,3.64,17.47,6.8,333.7,63.1
2271,Combined,augmented_literature_based,This study (synthetic augmentation),450.8,0.506,90.0,15.8,5.7,14.1,5.8,41.4,56.1,7.1,5.38,15.23,8.7,330.8,69.4
2272,RAC,real,See Table 3 (compiled sources),340.0,0.57,56.0,1.0,0.0,0.0,0.0,1.0,45.1,5.29,4.31,20.31,5.6,286.8,57.6
2273,RAC,real,See Table 3 (compiled sources),450.0,0.35,3.0,1.0,0.0,0.0,0.0,1.0,45.7,5.86,4.26,14.94,7.4,373.1,76.1
2274,RAC,real,See Table 3 (compiled sources),249.0,0.59,28.0,100.0,0.0,0.0,0.0,100.0,16.1,2.0,1.5,30.0,4.0,103.4,15.0
2275,RCWTB,augmented_literature_based,This study (synthetic augmentation),509.6,0.552,14.0,39.6,19.0,0.0,0.0,58.6,40.7,5.7,3.38,21.79,6.8,373.7,63.8
2276,RAC,real,See Table 3 (compiled sources),300.0,0.58,28.0,1.0,0.0,0.0,0.0,1.0,40.5,4.35,3.42,21.2,6.0,242.6,53.5
2277,RAC,real,See Table 3 (compiled sources),500.0,0.33,28.0,1.0,0.0,0.0,0.0,1.0,66.6,7.71,6.0,9.03,8.2,405.1,83.3
2278,RAC,real,See Table 3 (compiled sources),350.0,0.4,56.0,2.0,0.0,0.0,0.0,2.0,66.8,8.05,6.0,10.95,8.2,278.1,55.4
2279,RAC,real,See Table 3 (compiled sources),400.0,0.52,7.0,5.9,0.0,0.0,0.0,5.9,30.6,3.88,2.72,21.32,6.1,316.2,59.3
2280,RAC,real,See Table 3 (compiled sources),385.0,0.45,28.0,0.0,0.0,0.0,0.0,0.0,72.9,8.73,6.0,13.18,6.8,321.1,77.7
2281,RAC,real,See Table 3 (compiled sources),210.0,0.58,28.0,2.0,0.0,0.0,0.0,2.0,34.6,4.06,3.36,21.81,5.0,168.8,39.1
2282,Ceramic,augmented_literature_based,This study (synthetic augmentation),495.9,0.341,28.0,32.4,0.0,17.1,0.0,49.5,61.1,7.45,5.79,12.95,9.2,372.4,64.4
2283,RAC,real,See Table 3 (compiled sources),450.0,0.4,28.0,54.6,0.0,0.0,0.0,54.6,42.8,4.9,4.6,19.5,6.2,324.2,59.4
2284,RAC,real,See Table 3 (compiled sources),300.0,0.53,28.0,1.0,0.0,0.0,0.0,1.0,41.5,4.78,3.57,20.08,6.0,246.0,53.1
2285,RAC,real,See Table 3 (compiled sources),460.0,0.4,1.0,100.0,0.0,0.0,0.0,100.0,10.1,2.0,1.5,28.76,4.3,294.5,33.2
2286,RAC,real,"Yuan et al. 2022, Materials (Ref 47, compiled from 68 sources - see their Table S1)",380.0,0.57,28.0,100.0,0.0,0.0,0.0,100.0,32.8,3.87,3.09,30.0,3.4,224.9,33.5
2287,RAC,real,See Table 3 (compiled sources),353.0,0.768,56.0,100.0,0.0,0.0,0.0,100.0,43.3,5.56,4.03,30.0,3.6,196.6,28.1
2288,RAC,real,See Table 3 (compiled sources),210.0,0.55,56.0,1.0,0.0,0.0,0.0,1.0,44.8,4.87,3.97,19.62,6.2,171.4,41.7
2289,RAC,real,See Table 3 (compiled sources),350.0,0.35,3.0,1.0,0.0,0.0,0.0,1.0,29.8,3.89,2.43,15.1,6.8,288.7,54.5
2290,RAC,real,See Table 3 (compiled sources),500.0,0.33,28.0,1.0,0.0,0.0,0.0,1.0,66.6,8.07,6.0,10.64,8.4,398.7,90.7
2291,RAC,real,See Table 3 (compiled sources),350.0,0.37,56.0,1.0,0.0,0.0,0.0,1.0,58.3,7.06,5.58,11.36,8.6,284.5,74.3
2292,RAC,real,See Table 3 (compiled sources),280.0,0.57,56.0,1.0,0.0,0.0,0.0,1.0,49.9,6.0,4.5,19.78,5.5,230.0,53.5
2293,RAC,real,See Table 3 (compiled sources),380.0,0.35,28.0,100.0,0.0,0.0,0.0,100.0,62.1,7.41,5.57,20.31,6.5,221.1,49.9
2294,RCWTB,augmented_literature_based,This study (synthetic augmentation),456.6,0.393,28.0,43.2,5.5,0.0,0.0,48.7,57.1,6.81,5.05,15.69,7.7,332.0,65.1
2295,RCWTB,augmented_literature_based,This study (synthetic augmentation),410.0,0.421,90.0,38.8,14.2,0.0,0.0,53.0,68.0,8.27,5.56,11.69,9.6,288.6,66.2
2296,RAC,real,"Yuan et al. 2022, Materials (Ref 47, compiled from 68 sources - see their Table S1)",380.0,0.55,28.0,30.0,0.0,0.0,0.0,30.0,23.0,2.46,1.99,25.21,4.8,283.0,41.6
2297,RCWTB,augmented_literature_based,This study (synthetic augmentation),375.1,0.376,56.0,41.2,12.6,0.0,0.0,53.8,58.4,6.75,5.41,12.07,9.6,270.4,59.2
2298,RAC,real,See Table 3 (compiled sources),380.0,0.5,28.0,30.0,0.0,0.0,0.0,30.0,35.5,3.78,3.17,20.6,5.7,277.5,54.5
2299,RAC,real,See Table 3 (compiled sources),350.0,0.4,3.0,2.0,0.0,0.0,0.0,2.0,37.9,4.34,3.08,16.9,6.4,293.4,56.2
2300,Ceramic,augmented_literature_based,This study (synthetic augmentation),316.0,0.385,56.0,22.0,0.0,20.0,0.0,42.0,62.9,7.62,5.67,10.7,9.5,222.0,58.4
2301,RAC,real,See Table 3 (compiled sources),280.0,0.41,56.0,2.0,0.0,0.0,0.0,2.0,59.0,7.36,5.22,12.17,7.8,223.6,60.8
2302,RCWTB,augmented_literature_based,This study (synthetic augmentation),375.3,0.405,28.0,34.5,5.1,0.0,0.0,39.6,54.4,6.53,4.89,16.99,6.9,280.1,54.2
2303,RAC,real,See Table 3 (compiled sources),450.0,0.4,3.0,1.0,0.0,0.0,0.0,1.0,33.4,4.18,3.01,17.34,6.7,367.1,70.5
2304,RAC,real,"Yuan et al. 2022, Materials (Ref 47, compiled from 68 sources - see their Table S1)",380.0,0.41,28.0,15.0,0.0,0.0,0.0,15.0,54.0,6.67,4.55,15.17,7.6,302.2,61.8
2305,RAC,real,See Table 3 (compiled sources),280.0,0.44,56.0,2.0,0.0,0.0,0.0,2.0,51.9,5.93,4.5,15.37,8.1,227.9,59.9
2306,RAC,real,See Table 3 (compiled sources),350.0,0.36,56.0,1.0,0.0,0.0,0.0,1.0,59.7,6.98,5.6,8.16,8.4,289.8,73.2
2307,RAC,real,See Table 3 (compiled sources),500.0,0.36,14.0,0.0,0.0,0.0,0.0,0.0,45.0,4.71,4.43,13.58,7.1,409.9,78.3
2308,RAC,real,See Table 3 (compiled sources),210.0,0.57,28.0,2.0,0.0,0.0,0.0,2.0,36.4,3.91,3.23,21.78,5.3,175.8,41.0
2309,RAC,real,See Table 3 (compiled sources),380.0,0.55,28.0,50.0,0.0,0.0,0.0,50.0,37.8,4.45,3.62,23.43,4.7,268.9,43.9
2310,RAC,real,See Table 3 (compiled sources),450.0,0.42,56.0,2.0,0.0,0.0,0.0,2.0,60.4,7.41,5.58,12.12,7.6,365.3,78.8
2311,RAC,real,See Table 3 (compiled sources),350.0,0.41,3.0,1.0,0.0,0.0,0.0,1.0,36.8,4.47,3.39,16.0,6.9,288.1,59.6
2312,RAC,real,See Table 3 (compiled sources),509.0,0.434,56.0,100.0,0.0,0.0,0.0,100.0,50.3,5.99,4.24,21.57,6.4,322.9,53.8
2313,RAC,real,"Yuan et al. 2022, Materials (Ref 47, compiled from 68 sources - see their Table S1)",380.0,0.35,28.0,100.0,0.0,0.0,0.0,100.0,24.6,4.2,2.38,23.51,5.7,217.7,33.4
2314,RAC,real,See Table 3 (compiled sources),380.0,0.45,28.0,50.0,0.0,0.0,0.0,50.0,47.6,5.53,4.3,20.51,6.1,265.1,57.5
2315,RAC,real,"Yuan et al. 2022, Materials (Ref 47, compiled from 68 sources - see their Table S1)",380.0,0.52,28.0,50.0,0.0,0.0,0.0,50.0,41.2,5.26,3.55,22.81,5.5,269.8,49.4
2316,RAC,real,See Table 3 (compiled sources),350.0,0.34,28.0,2.0,0.0,0.0,0.0,2.0,53.9,6.55,4.89,10.65,8.8,297.8,69.4
2317,RAC,real,See Table 3 (compiled sources),380.0,0.55,28.0,100.0,0.0,0.0,0.0,100.0,36.5,3.98,3.61,30.0,4.0,218.5,29.2
2318,RAC,real,See Table 3 (compiled sources),537.0,0.409683426,28.0,45.0,0.0,0.0,0.0,45.0,50.0,6.13,4.39,18.23,6.4,395.1,74.2
2319,RAC,real,See Table 3 (compiled sources),537.0,0.41,28.0,15.0,0.0,0.0,0.0,15.0,54.0,6.85,5.51,16.34,7.0,420.0,82.5
2320,Plastic,augmented_literature_based,This study (synthetic augmentation),465.0,0.394,14.0,40.5,0.0,0.0,8.2,48.7,43.7,5.48,4.07,18.94,6.5,345.1,68.1
2321,RAC,real,See Table 3 (compiled sources),350.0,0.41,56.0,1.0,0.0,0.0,0.0,1.0,63.2,7.76,5.65,11.59,8.7,290.3,69.2
2322,RAC,real,See Table 3 (compiled sources),500.0,0.35,56.0,1.0,0.0,0.0,0.0,1.0,62.5,7.56,5.5,9.38,8.2,404.7,87.7
2323,RAC,real,See Table 3 (compiled sources),350.0,0.44,3.0,2.0,0.0,0.0,0.0,2.0,39.5,4.18,3.27,17.35,6.4,291.2,62.4
2324,RAC,real,See Table 3 (compiled sources),600.0,0.3,28.0,100.0,0.0,0.0,0.0,100.0,62.8,7.39,5.93,16.94,7.6,409.6,70.3
2325,RCWTB,augmented_literature_based,This study (synthetic augmentation),377.5,0.531,90.0,20.5,19.9,0.0,0.0,40.4,62.1,7.32,5.75,14.25,8.9,286.7,59.1
2326,RAC,real,See Table 3 (compiled sources),500.0,0.36,56.0,1.0,0.0,0.0,0.0,1.0,60.4,7.46,5.47,10.79,8.8,412.2,80.9
2327,RAC,real,See Table 3 (compiled sources),450.0,0.5,28.0,0.0,0.0,0.0,0.0,0.0,41.5,4.94,3.84,18.47,6.1,368.6,76.6
2328,RAC,real,See Table 3 (compiled sources),410.0,0.549,4.0,49.1,0.0,0.0,0.0,49.1,21.2,2.65,2.15,27.88,4.2,291.7,48.6
2329,RAC,real,See Table 3 (compiled sources),280.0,0.42,3.0,1.0,0.0,0.0,0.0,1.0,25.2,3.19,2.27,19.71,5.8,232.8,47.6
2330,RAC,real,See Table 3 (compiled sources),400.0,0.52,90.0,10.0,0.0,0.0,0.0,10.0,37.5,4.4,3.58,17.25,7.1,318.5,52.1
2331,RAC,real,"Hoang 2024, Mathematics (Ref 9)",200.0,1.061,7.0,9.1,0.0,0.0,0.0,9.1,16.6,2.27,1.5,30.0,1.2,153.0,30.3
2332,RCWTB,augmented_literature_based,This study (synthetic augmentation),491.5,0.487,28.0,39.0,6.3,0.0,0.0,45.3,50.5,5.94,4.52,19.29,6.6,365.2,67.4
2333,RAC,real,"Yuan et al. 2022, Materials (Ref 47, compiled from 68 sources - see their Table S1)",380.0,0.5,28.0,50.0,0.0,0.0,0.0,50.0,47.1,6.15,3.98,21.25,5.4,267.2,54.8
2334,RAC,real,See Table 3 (compiled sources),425.0,0.435294118,28.0,100.0,0.0,0.0,0.0,100.0,53.7,6.01,4.83,23.81,5.5,265.7,53.1
2335,Plastic,real,See Table 3 (compiled sources),430.0,0.465,28.0,30.0,0.0,0.0,0.0,30.0,31.8,3.76,2.81,21.96,5.6,320.6,54.1
2336,RAC,real,See Table 3 (compiled sources),329.8,0.352,7.0,45.0,0.0,0.0,0.0,45.0,36.9,4.71,3.65,18.23,6.9,232.6,45.6
2337,Combined,augmented_literature_based,This study (synthetic augmentation),445.7,0.484,56.0,15.2,5.9,11.7,6.3,39.1,53.3,6.69,4.49,15.38,8.4,330.2,60.5
2338,RAC,real,See Table 3 (compiled sources),300.0,0.56,28.0,2.0,0.0,0.0,0.0,2.0,44.7,5.7,4.12,21.24,5.3,243.0,60.1
2339,RAC,real,See Table 3 (compiled sources),350.0,0.33,3.0,2.0,0.0,0.0,0.0,2.0,28.0,3.55,2.47,15.21,7.1,290.2,55.4
2340,RAC,real,See Table 3 (compiled sources),388.0,0.299,56.0,0.0,0.0,0.0,0.0,0.0,60.6,7.13,5.67,7.48,9.3,319.0,72.4
2341,RAC,real,See Table 3 (compiled sources),537.0,0.41,3.0,30.0,0.0,0.0,0.0,30.0,37.2,4.24,3.7,19.79,6.4,413.6,69.3
2342,RAC,real,See Table 3 (compiled sources),300.0,0.58,56.0,1.0,0.0,0.0,0.0,1.0,47.5,5.8,4.36,18.69,6.0,244.8,57.2
2343,Ceramic,augmented_literature_based,This study (synthetic augmentation),481.2,0.566,14.0,45.8,0.0,19.2,0.0,65.0,43.6,5.41,4.16,22.82,6.2,334.8,61.4
2344,RAC,real,See Table 3 (compiled sources),210.0,0.57,3.0,1.0,0.0,0.0,0.0,1.0,16.5,2.01,1.5,24.78,4.3,163.7,26.9
2345,RAC,real,See Table 3 (compiled sources),280.0,0.5,28.0,2.0,0.0,0.0,0.0,2.0,48.0,5.77,4.43,18.69,6.2,227.7,48.5
2346,RAC,real,See Table 3 (compiled sources),450.0,0.43,3.0,2.0,0.0,0.0,0.0,2.0,32.2,3.97,2.87,17.19,6.6,370.7,68.2
2347,RAC,real,See Table 3 (compiled sources),280.0,0.43,3.0,1.0,0.0,0.0,0.0,1.0,23.9,2.82,2.03,18.76,6.1,232.6,41.7
2348,RAC,real,See Table 3 (compiled sources),380.0,0.45,3.0,1.0,0.0,0.0,0.0,1.0,35.9,4.72,3.1,18.32,5.9,301.6,61.4
2349,RAC,real,See Table 3 (compiled sources),450.0,0.33,56.0,1.0,0.0,0.0,0.0,1.0,74.0,8.81,6.0,7.68,8.8,369.6,81.3
2350,RAC,real,See Table 3 (compiled sources),350.0,0.42,56.0,2.0,0.0,0.0,0.0,2.0,67.4,7.97,5.89,9.99,8.7,279.6,74.6
2351,RAC,real,See Table 3 (compiled sources),537.0,0.41,3.0,45.0,0.0,0.0,0.0,45.0,37.3,4.18,3.54,20.66,5.9,400.3,65.1
2352,Plastic,augmented_literature_based,This study (synthetic augmentation),340.5,0.463,56.0,28.5,0.0,0.0,12.1,40.6,47.9,5.96,4.33,18.57,6.2,249.7,48.8
2353,RAC,real,See Table 3 (compiled sources),210.0,0.57,28.0,2.0,0.0,0.0,0.0,2.0,33.1,3.64,2.95,21.54,5.3,180.3,38.6
2354,RAC,real,See Table 3 (compiled sources),210.0,0.5,3.0,0.0,0.0,0.0,0.0,0.0,13.9,2.0,1.5,23.56,4.8,164.6,36.3
2355,RAC,real,See Table 3 (compiled sources),350.0,0.34,28.0,2.0,0.0,0.0,0.0,2.0,53.9,6.82,4.4,12.56,8.1,276.7,66.9
2356,RAC,real,See Table 3 (compiled sources),410.0,0.549,4.0,100.0,0.0,0.0,0.0,100.0,18.6,2.24,1.67,30.0,2.9,243.2,30.1
2357,RAC,real,See Table 3 (compiled sources),500.0,0.34,28.0,2.0,0.0,0.0,0.0,2.0,63.8,7.3,5.68,11.41,8.6,411.4,87.5
2358,RAC,real,See Table 3 (compiled sources),537.0,0.41,28.0,60.0,0.0,0.0,0.0,60.0,54.7,6.54,5.27,18.96,6.8,382.3,67.3
2359,Ceramic,augmented_literature_based,This study (synthetic augmentation),334.9,0.591,56.0,44.4,0.0,16.1,0.0,60.5,42.2,5.51,3.55,24.48,6.1,223.4,32.5
2360,RAC,real,See Table 3 (compiled sources),350.0,0.36,28.0,1.0,0.0,0.0,0.0,1.0,50.4,6.37,4.51,12.64,8.1,290.4,62.8
2361,RAC,real,"Yuan et al. 2022, Materials (Ref 47, compiled from 68 sources - see their Table S1)",380.0,0.54,28.0,100.0,0.0,0.0,0.0,100.0,53.7,6.51,4.72,28.2,4.4,231.5,46.4
2362,RAC,real,See Table 3 (compiled sources),280.0,0.39,3.0,1.0,0.0,0.0,0.0,1.0,23.2,2.74,2.17,17.28,6.8,236.3,45.8
2363,Ceramic,augmented_literature_based,This study (synthetic augmentation),368.8,0.363,7.0,28.2,0.0,8.0,0.0,36.2,55.4,6.88,5.19,13.13,8.4,269.0,56.7
2364,RAC,real,"Yuan et al. 2022, Materials (Ref 47, compiled from 68 sources - see their Table S1)",380.0,0.65,28.0,75.0,0.0,0.0,0.0,75.0,16.5,2.28,1.5,30.0,3.5,249.0,25.3
2365,RAC,real,See Table 3 (compiled sources),340.0,0.54,56.0,2.0,0.0,0.0,0.0,2.0,54.6,7.07,4.91,16.4,6.5,273.6,60.5
2366,RAC,real,"Yuan et al. 2022, Materials (Ref 47, compiled from 68 sources - see their Table S1)",380.0,0.6,28.0,0.0,0.0,0.0,0.0,0.0,43.5,4.88,3.87,21.92,5.5,309.0,57.2
2367,Plastic,augmented_literature_based,This study (synthetic augmentation),411.2,0.454,14.0,33.8,0.0,0.0,8.0,41.8,43.4,5.11,4.02,21.47,5.5,308.2,59.6
2368,RAC,real,"Hoang 2024, Mathematics (Ref 9)",350.0,0.371,28.0,0.0,0.0,0.0,0.0,0.0,41.6,4.73,3.99,14.35,7.6,282.7,60.9
2369,RAC,real,See Table 3 (compiled sources),350.0,0.34,3.0,1.0,0.0,0.0,0.0,1.0,29.2,3.68,2.57,16.62,6.8,289.3,51.6
2370,RAC,real,See Table 3 (compiled sources),300.0,0.56,56.0,2.0,0.0,0.0,0.0,2.0,49.4,5.91,4.59,19.59,5.6,255.3,58.4
2371,RAC,real,See Table 3 (compiled sources),300.0,0.65,7.0,50.0,0.0,0.0,0.0,50.0,38.8,4.91,3.22,29.72,2.7,192.4,43.6
2372,RAC,real,See Table 3 (compiled sources),300.0,0.45,28.0,3.9,0.0,0.0,0.0,3.9,32.1,3.82,2.61,19.15,6.0,239.1,50.3
2373,RAC,real,See Table 3 (compiled sources),350.0,0.37,3.0,1.0,0.0,0.0,0.0,1.0,30.7,3.42,2.89,17.33,6.7,290.5,49.7
2374,RAC,real,See Table 3 (compiled sources),300.0,0.65,28.0,20.0,0.0,0.0,0.0,20.0,41.0,5.26,3.54,26.25,4.0,233.9,46.9
2375,RAC,real,See Table 3 (compiled sources),350.0,0.34,28.0,2.0,0.0,0.0,0.0,2.0,53.9,7.05,4.82,11.88,7.8,292.8,69.6
2376,RAC,real,See Table 3 (compiled sources),500.0,0.38,28.0,100.0,0.0,0.0,0.0,100.0,60.2,7.34,5.46,20.06,6.3,321.2,57.6
2377,RAC,real,See Table 3 (compiled sources),210.0,0.5,56.0,2.0,0.0,0.0,0.0,2.0,47.4,5.68,4.16,18.03,5.9,180.4,43.4
2378,RAC,real,See Table 3 (compiled sources),410.0,0.549,90.0,49.1,0.0,0.0,0.0,49.1,49.5,5.92,4.72,21.15,5.7,295.4,59.4
2379,RAC,real,"Yuan et al. 2022, Materials (Ref 47, compiled from 68 sources - see their Table S1)",380.0,0.48,28.0,0.0,0.0,0.0,0.0,0.0,28.9,3.94,1.91,19.48,6.3,307.5,52.1
2380,RAC,real,See Table 3 (compiled sources),210.0,0.6,56.0,1.0,0.0,0.0,0.0,1.0,38.8,4.86,3.57,20.87,5.9,168.0,30.9
2381,RAC,real,See Table 3 (compiled sources),500.0,0.35,3.0,1.0,0.0,0.0,0.0,1.0,41.3,4.49,3.62,14.09,7.4,405.0,75.2
2382,RAC,real,See Table 3 (compiled sources),500.0,0.34,3.0,2.0,0.0,0.0,0.0,2.0,43.4,5.66,3.8,14.01,7.5,404.5,75.5
2383,RAC,real,See Table 3 (compiled sources),450.0,0.42,3.0,2.0,0.0,0.0,0.0,2.0,34.3,3.41,3.19,16.92,6.2,366.2,65.3
2384,RCWTB_FreezeThaw,augmented_literature_based,This study (synthetic augmentation),388.4,0.462,56.0,29.9,9.1,0.0,0.0,39.0,53.3,6.82,4.87,15.57,7.9,287.4,62.3
2385,RAC,real,See Table 3 (compiled sources),210.0,0.56,28.0,1.0,0.0,0.0,0.0,1.0,37.2,4.63,3.62,21.09,5.6,171.4,38.2
2386,RAC,real,See Table 3 (compiled sources),400.0,0.47,28.0,49.0,0.0,0.0,0.0,49.0,46.0,5.9,3.4,20.28,6.4,294.7,54.4
2387,RAC,real,See Table 3 (compiled sources),537.0,0.41,3.0,45.0,0.0,0.0,0.0,45.0,35.7,3.55,3.07,20.21,5.6,391.6,63.5
2388,RAC,real,"Mahmoudian, Bypour & Kontoni 2024, Asian J. Civil Eng. (Ref 45)",392.0,0.43,28.0,100.0,0.0,0.0,0.0,100.0,29.2,3.79,2.65,26.57,5.0,233.4,40.1
2389,RAC,real,"Hoang 2024, Mathematics (Ref 9)",200.0,1.048,7.0,54.5,0.0,0.0,0.0,54.5,13.8,2.0,1.5,30.0,1.6,113.5,20.1
2390,RCWTB,augmented_literature_based,This study (synthetic augmentation),503.2,0.495,14.0,29.9,18.8,0.0,0.0,48.7,48.8,5.47,4.34,17.48,7.7,372.6,72.6
2391,RAC,real,See Table 3 (compiled sources),413.0,0.412,90.0,100.0,0.0,0.0,0.0,100.0,55.2,7.07,5.25,19.03,6.6,242.5,46.1
2392,RAC,real,See Table 3 (compiled sources),329.8,0.352,28.0,15.0,0.0,0.0,0.0,15.0,43.5,5.18,4.09,13.64,7.0,257.1,53.1
2393,RAC,real,See Table 3 (compiled sources),280.0,0.42,56.0,2.0,0.0,0.0,0.0,2.0,55.3,6.29,5.0,13.03,7.9,220.0,60.7
2394,Ceramic,augmented_literature_based,This study (synthetic augmentation),392.1,0.383,28.0,37.2,0.0,13.6,0.0,50.8,55.4,6.69,5.0,14.98,8.0,275.6,51.8
2395,RAC,real,"Mahmoudian, Bypour & Kontoni 2024, Asian J. Civil Eng. (Ref 45)",350.0,0.5,28.0,29.3,0.0,0.0,0.0,29.3,28.3,3.35,2.89,23.72,4.8,257.7,52.1
2396,RAC,real,See Table 3 (compiled sources),325.0,0.550769231,28.0,50.0,0.0,0.0,0.0,50.0,41.0,4.65,3.47,24.57,5.3,218.4,41.2
2397,RCWTB,augmented_literature_based,This study (synthetic augmentation),414.5,0.429,56.0,43.1,7.4,0.0,0.0,50.5,63.3,7.84,5.73,14.44,7.8,289.6,61.4
2398,RAC,real,See Table 3 (compiled sources),420.0,0.47,3.0,1.0,0.0,0.0,0.0,1.0,32.5,4.2,2.87,20.99,5.5,346.5,60.6
2399,RAC,real,See Table 3 (compiled sources),330.0,0.58,56.0,1.0,0.0,0.0,0.0,1.0,44.1,5.47,3.92,18.96,6.1,274.0,56.1
2400,RAC,real,See Table 3 (compiled sources),350.0,0.41,56.0,1.0,0.0,0.0,0.0,1.0,63.2,7.54,5.47,12.76,8.0,291.4,77.4
2401,RAC,real,See Table 3 (compiled sources),380.0,0.45,3.0,1.0,0.0,0.0,0.0,1.0,35.9,4.49,3.0,18.1,6.3,313.2,55.6
2402,RAC,real,"Hoang 2024, Mathematics (Ref 9)",350.0,0.414,91.0,50.0,0.0,0.0,0.0,50.0,38.0,4.74,3.13,16.75,7.4,247.0,39.2
2403,RAC,real,See Table 3 (compiled sources),500.0,0.35,3.0,1.0,0.0,0.0,0.0,1.0,41.3,4.26,3.88,13.7,7.6,402.6,77.4
2404,RAC,real,See Table 3 (compiled sources),350.0,0.36,28.0,1.0,0.0,0.0,0.0,1.0,47.9,5.75,4.43,14.39,7.3,280.2,63.3
2405,RCWTB_FreezeThaw,augmented_literature_based,This study (synthetic augmentation),343.5,0.332,90.0,24.0,15.1,0.0,0.0,39.1,74.9,9.0,6.0,6.41,10.0,266.7,59.0
2406,RAC,real,See Table 3 (compiled sources),380.0,0.49,28.0,50.0,0.0,0.0,0.0,50.0,37.5,4.75,3.47,23.32,5.3,272.1,46.2
2407,Plastic,augmented_literature_based,This study (synthetic augmentation),316.8,0.579,28.0,20.4,0.0,0.0,14.2,34.6,38.4,4.4,3.88,25.7,4.8,236.7,45.0
2408,RAC,real,See Table 3 (compiled sources),350.0,0.34,28.0,2.0,0.0,0.0,0.0,2.0,60.9,7.24,5.57,11.53,7.9,284.1,65.7
2409,RAC,real,"Yuan et al. 2022, Materials (Ref 47, compiled from 68 sources - see their Table S1)",380.0,0.67,28.0,0.0,0.0,0.0,0.0,0.0,37.0,4.5,3.85,25.89,4.4,320.6,63.8
2410,RAC,real,See Table 3 (compiled sources),350.0,0.4,3.0,2.0,0.0,0.0,0.0,2.0,37.9,4.18,3.32,15.86,6.6,282.3,63.4
2411,RAC,real,See Table 3 (compiled sources),500.0,0.35,3.0,1.0,0.0,0.0,0.0,1.0,41.3,4.86,3.85,13.53,7.4,402.5,79.3
2412,RAC,real,See Table 3 (compiled sources),380.0,0.5,56.0,100.0,0.0,0.0,0.0,100.0,30.7,3.45,2.82,26.71,4.9,215.1,33.7
2413,RAC,real,See Table 3 (compiled sources),350.0,0.33,3.0,2.0,0.0,0.0,0.0,2.0,28.0,3.05,2.76,14.77,7.1,278.4,56.3
2414,RAC,real,See Table 3 (compiled sources),450.0,0.4,56.0,1.0,0.0,0.0,0.0,1.0,61.6,7.49,5.69,11.56,8.1,367.4,72.2
2415,RCWTB,augmented_literature_based,This study (synthetic augmentation),326.5,0.313,7.0,32.4,12.3,0.0,0.0,44.7,57.9,6.57,5.29,13.12,8.8,223.9,50.9
2416,RAC,real,See Table 3 (compiled sources),210.0,0.55,28.0,1.0,0.0,0.0,0.0,1.0,39.1,5.25,3.32,21.49,5.9,172.0,47.8
2417,RAC,real,See Table 3 (compiled sources),500.0,0.35,3.0,1.0,0.0,0.0,0.0,1.0,43.5,5.48,3.64,14.85,7.4,413.4,78.7
2418,RAC,real,See Table 3 (compiled sources),350.0,0.34,28.0,1.0,0.0,0.0,0.0,1.0,56.2,7.03,4.82,10.7,8.2,287.2,51.8
2419,RAC,real,See Table 3 (compiled sources),400.0,0.41,56.0,2.0,0.0,0.0,0.0,2.0,63.6,7.66,5.96,10.97,8.3,323.3,69.9
2420,RAC,real,See Table 3 (compiled sources),380.0,0.38,28.0,20.0,0.0,0.0,0.0,20.0,62.8,7.0,5.76,13.42,7.4,293.3,63.9
2421,RAC,real,See Table 3 (compiled sources),210.0,0.5,56.0,2.0,0.0,0.0,0.0,2.0,47.4,5.69,4.25,17.12,6.6,172.2,47.7
2422,RAC,real,See Table 3 (compiled sources),424.0,0.45,28.0,0.0,0.0,0.0,0.0,0.0,44.4,5.55,4.04,16.48,6.8,352.5,61.6
2423,RAC,real,"Yuan et al. 2022, Materials (Ref 47, compiled from 68 sources - see their Table S1)",380.0,0.47,28.0,15.0,0.0,0.0,0.0,15.0,38.1,4.89,3.46,18.23,6.6,296.4,56.4
2424,RAC,real,See Table 3 (compiled sources),380.0,0.52,28.0,50.0,0.0,0.0,0.0,50.0,36.8,4.46,3.37,23.71,5.0,266.5,53.3
2425,RAC,real,"Yuan et al. 2022, Materials (Ref 47, compiled from 68 sources - see their Table S1)",380.0,0.65,28.0,0.0,0.0,0.0,0.0,0.0,20.2,2.43,1.71,26.47,4.3,306.9,56.5
2426,RAC,real,"Yuan et al. 2022, Materials (Ref 47, compiled from 68 sources - see their Table S1)",380.0,0.48,28.0,100.0,0.0,0.0,0.0,100.0,35.3,4.73,3.12,25.68,4.8,220.7,31.7
2427,RAC,real,See Table 3 (compiled sources),500.0,0.36,3.0,1.0,0.0,0.0,0.0,1.0,41.0,5.05,3.89,14.57,7.3,406.6,75.7
2428,Combined,augmented_literature_based,This study (synthetic augmentation),344.0,0.441,7.0,23.0,7.7,5.1,3.7,39.5,54.4,6.21,4.69,15.77,8.2,257.2,54.2
2429,RAC,real,See Table 3 (compiled sources),280.0,0.4,28.0,1.0,0.0,0.0,0.0,1.0,50.3,5.91,4.23,13.54,7.5,237.4,55.5
2430,RAC,real,See Table 3 (compiled sources),280.0,0.58,3.0,1.0,0.0,0.0,0.0,1.0,26.3,3.22,2.4,24.4,4.4,225.3,38.5
2431,Ceramic,real,See Table 3 (compiled sources),550.0,0.35,28.0,0.0,0.0,50.0,0.0,50.0,39.9,4.57,3.57,10.36,10.0,416.0,75.4
2432,RAC,real,See Table 3 (compiled sources),280.0,0.46,28.0,1.0,0.0,0.0,0.0,1.0,43.9,5.18,3.69,17.52,6.8,222.1,48.8
2433,Ceramic,augmented_literature_based,This study (synthetic augmentation),435.3,0.309,56.0,37.2,0.0,9.2,0.0,46.4,66.5,8.26,5.85,9.62,9.5,313.0,71.3
2434,RCWTB_FreezeThaw,augmented_literature_based,This study (synthetic augmentation),370.4,0.301,90.0,24.7,10.8,0.0,0.0,35.5,75.0,9.0,6.0,5.64,10.0,279.3,63.3
2435,RAC,real,See Table 3 (compiled sources),450.0,0.4,56.0,1.0,0.0,0.0,0.0,1.0,61.6,7.39,5.46,12.02,8.0,377.7,77.5
2436,RAC,real,"Yuan et al. 2022, Materials (Ref 47, compiled from 68 sources - see their Table S1)",380.0,0.5,28.0,40.0,0.0,0.0,0.0,40.0,25.9,4.1,2.18,22.97,4.9,279.4,50.2
2437,RAC,real,See Table 3 (compiled sources),353.0,0.606,7.0,0.0,0.0,0.0,0.0,0.0,25.0,3.38,2.15,24.88,4.6,281.2,56.7
2438,RAC,real,See Table 3 (compiled sources),450.0,0.35,3.0,1.0,0.0,0.0,0.0,1.0,45.7,5.34,4.48,14.48,7.0,383.2,71.5
2439,RAC,real,See Table 3 (compiled sources),386.0,0.623056995,28.0,10.7,0.0,0.0,0.0,10.7,36.8,4.71,3.51,25.17,4.9,296.6,56.1
2440,RAC,real,See Table 3 (compiled sources),360.0,0.39,3.0,0.0,0.0,0.0,0.0,0.0,37.0,4.4,3.21,16.94,6.3,289.2,61.5
2441,RCWTB_FreezeThaw,augmented_literature_based,This study (synthetic augmentation),444.6,0.365,56.0,44.9,10.0,0.0,0.0,54.9,65.6,8.37,5.99,11.82,9.3,317.7,65.2
2442,RAC,real,"Hoang 2024, Mathematics (Ref 9)",142.0,0.483,90.0,100.0,0.0,0.0,0.0,100.0,18.8,2.0,1.5,27.51,5.1,80.0,15.0
2443,RAC,real,See Table 3 (compiled sources),280.0,0.5,28.0,2.0,0.0,0.0,0.0,2.0,48.0,5.61,4.78,17.79,6.6,235.9,49.2
2444,Ceramic,augmented_literature_based,This study (synthetic augmentation),516.6,0.488,90.0,39.3,0.0,10.4,0.0,49.7,57.9,6.82,4.71,14.88,8.1,381.9,66.2
2445,RAC,real,"Yuan et al. 2022, Materials (Ref 47, compiled from 68 sources - see their Table S1)",380.0,0.34,28.0,0.0,0.0,0.0,0.0,0.0,48.4,5.67,4.71,9.94,8.5,315.2,59.4
2446,RAC,real,See Table 3 (compiled sources),280.0,0.4,3.0,2.0,0.0,0.0,0.0,2.0,24.8,3.23,2.48,15.69,6.9,237.3,37.2
2447,RCWTB,augmented_literature_based,This study (synthetic augmentation),447.4,0.399,56.0,47.8,6.8,0.0,0.0,54.6,61.5,7.73,5.52,15.7,8.2,318.4,66.0
2448,Plastic,augmented_literature_based,This study (synthetic augmentation),450.5,0.443,90.0,24.2,0.0,0.0,10.4,34.6,56.8,7.33,5.22,14.59,7.3,352.5,66.1
2449,RAC,real,See Table 3 (compiled sources),394.0,0.47,7.0,0.0,0.0,0.0,0.0,0.0,24.7,3.36,2.0,19.86,5.5,326.5,53.3
2450,RAC,real,See Table 3 (compiled sources),500.0,0.36,90.0,0.0,0.0,0.0,0.0,0.0,53.2,6.66,4.93,10.51,8.5,409.3,83.6
2451,Combined,augmented_literature_based,This study (synthetic augmentation),467.2,0.515,7.0,23.7,14.8,11.3,7.7,57.5,44.5,5.59,4.11,19.0,8.0,337.1,60.4
2452,RAC,real,See Table 3 (compiled sources),350.0,0.48,28.0,36.5,0.0,0.0,0.0,36.5,45.6,5.92,3.93,19.19,6.4,252.2,59.2
2453,RAC,real,See Table 3 (compiled sources),210.0,0.59,28.0,1.0,0.0,0.0,0.0,1.0,30.1,3.12,2.58,22.11,5.0,176.2,37.0
2454,RAC,real,See Table 3 (compiled sources),400.0,0.44,3.0,1.0,0.0,0.0,0.0,1.0,35.8,4.81,3.25,17.77,6.4,329.3,59.6
2455,RAC,real,See Table 3 (compiled sources),210.0,0.5,28.0,2.0,0.0,0.0,0.0,2.0,41.2,5.33,3.58,18.09,5.8,170.5,43.6
2456,RAC,real,See Table 3 (compiled sources),536.0,0.45,28.0,50.0,0.0,0.0,0.0,50.0,38.6,4.66,3.59,21.43,5.8,393.0,67.3
2457,RCWTB,augmented_literature_based,This study (synthetic augmentation),426.5,0.32,14.0,22.7,7.4,0.0,0.0,30.1,56.8,6.59,5.29,11.97,8.4,320.5,61.4
2458,RAC,real,"Yuan et al. 2022, Materials (Ref 47, compiled from 68 sources - see their Table S1)",380.0,0.57,28.0,0.0,0.0,0.0,0.0,0.0,46.0,5.65,4.55,20.38,5.3,312.0,61.5
2459,RAC,real,"Yuan et al. 2022, Materials (Ref 47, compiled from 68 sources - see their Table S1)",380.0,0.45,28.0,100.0,0.0,0.0,0.0,100.0,52.8,6.19,4.88,22.58,5.3,215.4,38.6
2460,RAC,real,See Table 3 (compiled sources),210.0,0.57,3.0,1.0,0.0,0.0,0.0,1.0,16.5,2.12,1.6,26.15,4.2,169.4,27.0
2461,RAC,real,See Table 3 (compiled sources),210.0,0.51,3.0,1.0,0.0,0.0,0.0,1.0,12.5,2.0,1.5,22.21,5.1,158.4,34.4
2462,RAC,real,See Table 3 (compiled sources),280.0,0.38,28.0,0.0,0.0,0.0,0.0,0.0,49.5,6.46,4.59,12.97,7.5,230.7,48.6
2463,RAC,real,See Table 3 (compiled sources),500.0,0.36,56.0,1.0,0.0,0.0,0.0,1.0,60.4,7.6,5.44,10.69,8.1,407.7,83.8
2464,RAC,real,See Table 3 (compiled sources),353.0,0.626,28.0,0.0,0.0,0.0,0.0,0.0,27.9,3.64,2.7,24.37,4.4,291.4,58.8
2465,RAC,real,See Table 3 (compiled sources),500.0,0.34,28.0,2.0,0.0,0.0,0.0,2.0,61.8,7.67,5.5,11.19,8.2,417.3,82.7
2466,RAC,real,See Table 3 (compiled sources),500.0,0.34,56.0,2.0,0.0,0.0,0.0,2.0,76.4,9.0,6.0,7.37,9.6,403.6,88.8
2467,RAC,real,See Table 3 (compiled sources),420.0,0.47,28.0,1.0,0.0,0.0,0.0,1.0,48.8,5.32,4.32,17.86,6.3,346.0,74.3
2468,RAC,real,See Table 3 (compiled sources),330.0,0.54,56.0,1.0,0.0,0.0,0.0,1.0,42.8,5.07,3.47,18.83,6.2,268.5,51.2
2469,RCWTB,augmented_literature_based,This study (synthetic augmentation),421.9,0.553,56.0,20.1,14.8,0.0,0.0,34.9,54.2,6.2,4.65,18.08,7.7,314.2,65.1
2470,RAC,real,See Table 3 (compiled sources),500.0,0.36,56.0,0.0,0.0,0.0,0.0,0.0,51.9,6.33,4.74,10.65,8.8,402.7,81.4
2471,RAC,real,See Table 3 (compiled sources),428.889,0.485743397,28.0,0.0,0.0,0.0,0.0,0.0,53.6,6.58,4.77,16.53,6.6,348.8,66.7
2472,RAC,real,See Table 3 (compiled sources),400.0,0.45,28.0,49.0,0.0,0.0,0.0,49.0,56.8,6.9,5.13,19.7,6.2,287.4,56.2
2473,RAC,real,See Table 3 (compiled sources),210.0,0.56,3.0,1.0,0.0,0.0,0.0,1.0,17.4,2.0,1.73,24.38,5.3,172.7,30.9
2474,RAC,real,See Table 3 (compiled sources),400.0,0.66,28.0,51.2,0.0,0.0,0.0,51.2,31.0,4.938870968,3.15,28.64,3.1,288.5,46.7
2475,RAC,real,See Table 3 (compiled sources),360.0,0.58,3.0,2.0,0.0,0.0,0.0,2.0,24.9,3.37,2.28,24.1,4.2,284.8,39.1
2476,RAC,real,See Table 3 (compiled sources),527.0,0.237,28.0,60.0,0.0,0.0,0.0,60.0,58.0,6.82,5.39,11.6,8.4,374.9,165.4
2477,RCWTB,augmented_literature_based,This study (synthetic augmentation),456.4,0.364,28.0,27.7,14.8,0.0,0.0,42.5,60.8,7.33,5.48,12.97,9.2,344.3,62.2
2478,Combined,augmented_literature_based,This study (synthetic augmentation),432.2,0.331,7.0,30.4,8.4,13.2,3.4,55.4,56.9,7.22,5.16,12.2,9.0,307.5,65.8
2479,RAC,real,See Table 3 (compiled sources),330.0,0.58,56.0,1.0,0.0,0.0,0.0,1.0,44.1,4.7,3.92,21.23,5.0,267.5,55.9
2480,RAC,real,See Table 3 (compiled sources),280.0,0.45,56.0,1.0,0.0,0.0,0.0,1.0,51.8,5.84,4.88,13.58,7.7,233.1,65.4
2481,RAC,real,See Table 3 (compiled sources),280.0,0.46,3.0,1.0,0.0,0.0,0.0,1.0,22.8,2.66,2.21,22.31,5.0,230.6,39.0
2482,Ceramic,augmented_literature_based,This study (synthetic augmentation),396.4,0.412,7.0,45.9,0.0,14.7,0.0,60.6,54.0,6.28,4.67,18.02,7.7,265.2,60.4
2483,RAC,real,See Table 3 (compiled sources),450.0,0.45,3.0,1.0,0.0,0.0,0.0,1.0,34.0,4.14,3.21,20.3,5.4,363.5,63.3
2484,RAC,real,See Table 3 (compiled sources),210.0,0.58,28.0,1.0,0.0,0.0,0.0,1.0,33.3,4.47,2.72,21.46,5.2,173.5,38.6
2485,RAC,real,See Table 3 (compiled sources),400.0,0.43,28.0,2.0,0.0,0.0,0.0,2.0,59.0,6.6,5.48,15.61,6.9,327.4,74.9
2486,RCWTB,augmented_literature_based,This study (synthetic augmentation),451.2,0.348,7.0,36.2,17.6,0.0,0.0,53.8,60.9,6.88,5.65,12.04,9.3,328.5,62.9
2487,RAC,real,See Table 3 (compiled sources),400.0,0.42,56.0,1.0,0.0,0.0,0.0,1.0,60.2,7.24,5.76,13.13,7.1,325.4,74.3
2488,RCWTB,augmented_literature_based,This study (synthetic augmentation),488.3,0.517,14.0,33.5,13.4,0.0,0.0,46.9,47.4,5.91,4.05,20.7,6.3,364.7,60.1
2489,RAC,real,See Table 3 (compiled sources),400.0,0.44,56.0,2.0,0.0,0.0,0.0,2.0,61.8,7.6,5.77,13.34,8.1,332.1,76.7
2490,RCWTB,augmented_literature_based,This study (synthetic augmentation),413.6,0.419,7.0,39.6,8.2,0.0,0.0,47.8,53.6,6.12,4.98,18.72,7.0,299.8,61.4
2491,RAC,real,See Table 3 (compiled sources),280.0,0.41,3.0,2.0,0.0,0.0,0.0,2.0,25.6,2.92,1.92,19.45,6.0,229.4,37.5
2492,RAC,real,See Table 3 (compiled sources),400.0,0.44,56.0,2.0,0.0,0.0,0.0,2.0,61.8,6.96,5.72,12.95,7.6,328.0,77.3
2493,RAC,real,See Table 3 (compiled sources),537.0,0.41,7.0,45.0,0.0,0.0,0.0,45.0,34.5,4.27,2.93,19.42,6.4,404.4,70.1
2494,RCWTB,augmented_literature_based,This study (synthetic augmentation),365.4,0.482,90.0,36.8,7.3,0.0,0.0,44.1,58.3,7.0,5.39,15.18,8.1,265.2,55.4
2495,RAC,real,See Table 3 (compiled sources),378.0,0.45,28.0,100.0,0.0,0.0,0.0,100.0,39.0,4.7,3.36,25.2,5.0,214.3,35.4
2496,RAC,real,See Table 3 (compiled sources),500.0,0.3754,28.0,8.1,0.0,0.0,0.0,8.1,45.2,4.92,4.08,13.92,7.8,400.2,79.2
2497,RAC,real,See Table 3 (compiled sources),410.0,0.549,7.0,19.5,0.0,0.0,0.0,19.5,29.1,3.58,2.36,25.7,4.6,317.9,54.3
2498,RAC,real,See Table 3 (compiled sources),340.0,0.57,56.0,1.0,0.0,0.0,0.0,1.0,45.1,5.04,4.25,19.69,6.5,271.3,57.0
2499,RAC,real,See Table 3 (compiled sources),350.0,0.36,28.0,2.0,0.0,0.0,0.0,2.0,52.7,6.64,4.54,12.21,7.8,291.7,63.3
2500,RAC,real,"Hoang 2024, Mathematics (Ref 9)",144.0,0.418,90.0,0.0,0.0,0.0,0.0,0.0,27.2,3.21,2.26,15.21,7.7,119.9,33.7
2501,Ceramic,augmented_literature_based,This study (synthetic augmentation),356.4,0.361,56.0,40.8,0.0,22.1,0.0,62.9,62.1,7.24,5.63,9.96,9.9,245.4,55.3
2502,Ceramic,real,See Table 3 (compiled sources),380.0,0.44,28.0,0.0,0.0,10.0,0.0,10.0,41.2,6.05,5.85,15.38,7.9,304.4,62.5
2503,RAC,real,See Table 3 (compiled sources),500.0,0.33,3.0,1.0,0.0,0.0,0.0,1.0,38.4,4.6,2.96,13.89,7.9,409.4,78.9
2504,RAC,real,See Table 3 (compiled sources),353.0,0.55,28.0,0.0,0.0,0.0,0.0,0.0,23.9,2.86,2.34,23.88,5.6,290.4,56.4
2505,RAC,real,See Table 3 (compiled sources),410.0,0.549,28.0,0.0,0.0,0.0,0.0,0.0,45.9,5.6,3.92,19.6,5.4,331.1,67.7
2506,RCWTB_FreezeThaw,augmented_literature_based,This study (synthetic augmentation),442.8,0.488,90.0,40.3,14.0,0.0,0.0,54.3,57.4,6.86,4.83,15.01,8.7,324.0,66.3
2507,RAC,real,See Table 3 (compiled sources),210.0,0.55,3.0,1.0,0.0,0.0,0.0,1.0,18.3,2.49,1.52,24.26,4.3,182.3,37.7
2508,Plastic,augmented_literature_based,This study (synthetic augmentation),480.3,0.497,7.0,48.9,0.0,0.0,13.8,62.7,37.5,4.19,3.39,24.3,4.8,346.8,58.1
2509,RAC,real,See Table 3 (compiled sources),500.0,0.36,90.0,8.1,0.0,0.0,0.0,8.1,56.1,7.18,5.32,10.68,8.3,398.3,83.0
2510,RAC,real,See Table 3 (compiled sources),340.0,0.54,56.0,2.0,0.0,0.0,0.0,2.0,54.6,6.32,5.02,18.57,6.4,278.7,63.8
2511,RAC,real,See Table 3 (compiled sources),353.0,0.652,56.0,19.1,0.0,0.0,0.0,19.1,43.2,5.36,3.88,24.47,5.1,264.6,48.0
2512,RAC,real,See Table 3 (compiled sources),350.0,0.34,3.0,1.0,0.0,0.0,0.0,1.0,29.2,3.69,2.48,14.51,7.3,294.8,57.8
2513,RAC,real,See Table 3 (compiled sources),450.0,0.43,28.0,2.0,0.0,0.0,0.0,2.0,56.1,6.61,4.76,13.88,7.4,366.1,71.1
2514,RAC,real,See Table 3 (compiled sources),500.0,0.35,28.0,1.0,0.0,0.0,0.0,1.0,61.0,7.51,5.14,10.55,8.3,415.1,85.7
2515,RAC,real,See Table 3 (compiled sources),450.0,0.34,56.0,2.0,0.0,0.0,0.0,2.0,74.8,8.94,6.0,8.91,8.3,363.9,80.0
2516,RAC,real,See Table 3 (compiled sources),280.0,0.44,56.0,2.0,0.0,0.0,0.0,2.0,54.6,6.61,4.98,14.37,7.2,237.0,55.1
2517,RAC,real,See Table 3 (compiled sources),398.0,0.49,28.0,90.0,0.0,0.0,0.0,90.0,43.7,4.27,3.651791045,25.67,4.9,242.6,45.1
2518,RAC,real,See Table 3 (compiled sources),500.0,0.25,28.0,100.0,0.0,0.0,0.0,100.0,50.0,5.77,4.42,16.42,7.5,323.5,165.4
2519,RAC,real,See Table 3 (compiled sources),450.0,0.34,56.0,2.0,0.0,0.0,0.0,2.0,80.2,9.0,6.0,7.21,9.1,374.1,89.3
2520,RAC,real,See Table 3 (compiled sources),280.0,0.42,56.0,1.0,0.0,0.0,0.0,1.0,53.4,6.5,4.52,12.55,7.6,236.5,59.0
2521,RAC,real,See Table 3 (compiled sources),400.0,0.44,28.0,2.0,0.0,0.0,0.0,2.0,61.0,6.97,5.5,14.49,6.5,328.4,65.9
2522,RAC,real,See Table 3 (compiled sources),410.0,0.549,3.0,19.5,0.0,0.0,0.0,19.5,23.2,2.52,2.54,25.04,4.0,321.9,56.7
2523,RAC,real,See Table 3 (compiled sources),389.56,0.47,28.0,55.4,0.0,0.0,0.0,55.4,43.3,4.938870968,3.651791045,21.75,5.9,276.1,49.9
2524,RAC,real,"Hoang 2024, Mathematics (Ref 9)",284.0,0.38,90.0,0.0,0.0,0.0,0.0,0.0,25.1,2.73,2.6,14.79,8.2,233.5,52.0
2525,RCWTB,augmented_literature_based,This study (synthetic augmentation),313.7,0.328,14.0,31.8,10.5,0.0,0.0,42.3,56.0,6.67,4.95,12.37,8.5,226.3,44.6
2526,RAC,real,See Table 3 (compiled sources),280.0,0.38,3.0,2.0,0.0,0.0,0.0,2.0,26.0,3.4,2.32,17.84,6.5,225.1,44.4
2527,RAC,real,See Table 3 (compiled sources),500.0,0.33,56.0,2.0,0.0,0.0,0.0,2.0,76.7,9.0,6.0,7.57,9.6,408.4,91.6
2528,RAC,real,See Table 3 (compiled sources),165.0,1.042,56.0,100.0,0.0,0.0,0.0,100.0,18.0,2.0,1.67,30.0,2.6,80.0,15.0
