Repository: ML-optimized-waste-derived-concrete/Dataset-and-codeNotebooks-for-sustainable-concrete-with-case-study

An Integrated Data-Driven Framework for Sustainable Multi-Waste Concrete Design and Multi-Objective Optimization of Offshore Wind Turbine Towers: A Comparative Evaluation of Ensemble, Deep, and Operator Learning Approaches

Author Information

1. Anjum Parveen
Department of Process, Energy and Environmental Technology, Faculty of Technology, Natural Sciences and Maritime Sciences, University of South-Eastern Norway, Norway
Email: anjumsara0499@gmail.com
ORCID: https://orcid.org/0009-0008-0974-976X

2. Hadi Amlashi (Corresponding Author)

File: MASTER_waste_concrete_dataset_v5_FINAL_1.csv (part 9 of 27)
sample_id,waste_type,data_source,paper_ref_no,cement_kg_m3,water_cement_ratio,curing_days,rac_%,rcwtb_%,ceramic_%,plastic_%,total_replacement_%,compressive_strength_mpa,flexural_strength_mpa,split_tensile_strength_mpa,chloride_penetration_mm,marine_durability_score,co2_emission_kg_m3,cost_usd_m3
2529,RAC,real,See Table 3 (compiled sources),210.0,0.6,28.0,1.0,0.0,0.0,0.0,1.0,31.7,4.3,2.66,23.72,4.8,169.3,47.0
2530,RAC,real,See Table 3 (compiled sources),500.0,0.34,56.0,2.0,0.0,0.0,0.0,2.0,68.8,7.71,6.0,8.24,8.5,406.6,96.5
2531,RAC,real,See Table 3 (compiled sources),500.0,0.36,28.0,1.0,0.0,0.0,0.0,1.0,58.0,6.98,5.18,10.8,7.8,420.0,82.3
2532,RAC,real,See Table 3 (compiled sources),400.0,0.4,7.0,0.0,0.0,0.0,0.0,0.0,57.1,6.65,5.29,13.24,7.4,324.9,73.4
2533,RAC,real,See Table 3 (compiled sources),350.0,0.4,28.0,4.0,0.0,0.0,0.0,4.0,36.4,5.1,3.44,16.1,6.9,279.0,58.7
2534,RCWTB,augmented_literature_based,This study (synthetic augmentation),438.8,0.527,7.0,27.5,15.4,0.0,0.0,42.9,50.4,5.51,4.96,18.69,7.4,327.2,59.9
2535,RAC,real,See Table 3 (compiled sources),450.0,0.34,28.0,2.0,0.0,0.0,0.0,2.0,67.0,8.47,6.0,8.39,8.7,374.5,82.9
2536,RAC,real,See Table 3 (compiled sources),500.0,0.35,28.0,1.0,0.0,0.0,0.0,1.0,61.0,7.46,5.59,10.38,8.2,408.7,87.7
2537,RAC,real,"Mahmoudian, Bypour & Kontoni 2024, Asian J. Civil Eng. (Ref 45)",275.0,0.5,28.0,0.0,0.0,0.0,0.0,0.0,64.1,7.52,5.88,15.7,6.8,221.0,60.9
2538,RAC,real,See Table 3 (compiled sources),280.0,0.41,56.0,2.0,0.0,0.0,0.0,2.0,59.0,6.85,5.08,13.18,8.0,229.3,53.3
2539,RAC,real,See Table 3 (compiled sources),450.0,0.44,56.0,2.0,0.0,0.0,0.0,2.0,58.7,7.14,5.25,14.39,7.0,369.6,73.1
2540,RAC,real,See Table 3 (compiled sources),400.0,0.41,56.0,2.0,0.0,0.0,0.0,2.0,63.6,7.59,5.76,12.65,7.6,330.8,76.5
2541,RAC,real,See Table 3 (compiled sources),210.0,0.54,56.0,1.0,0.0,0.0,0.0,1.0,42.0,4.96,3.95,17.86,6.5,176.2,43.0
2542,Plastic,augmented_literature_based,This study (synthetic augmentation),437.3,0.363,7.0,33.7,0.0,0.0,13.9,47.6,44.5,5.34,4.03,17.86,6.7,308.0,65.9
2543,RAC,real,See Table 3 (compiled sources),280.0,0.43,3.0,2.0,0.0,0.0,0.0,2.0,24.3,2.36,1.82,19.47,5.9,231.1,46.0
2544,RAC,real,See Table 3 (compiled sources),500.0,0.35,28.0,1.0,0.0,0.0,0.0,1.0,61.0,7.56,5.56,10.55,8.1,405.4,80.2
2545,RAC,real,See Table 3 (compiled sources),450.0,0.35,28.0,1.0,0.0,0.0,0.0,1.0,64.1,8.07,6.0,9.52,8.6,367.2,83.4
2546,RCWTB,augmented_literature_based,This study (synthetic augmentation),340.5,0.357,28.0,22.7,15.6,0.0,0.0,38.3,63.7,8.01,5.45,10.69,9.3,254.2,55.9
2547,RAC,real,See Table 3 (compiled sources),450.0,0.4,3.0,1.0,0.0,0.0,0.0,1.0,33.4,3.7,2.91,14.64,6.9,366.8,71.9
2548,RAC,real,See Table 3 (compiled sources),563.0,0.222,28.0,20.0,0.0,0.0,0.0,20.0,62.0,7.47,5.49,8.4,9.6,420.0,165.4
2549,RAC,real,See Table 3 (compiled sources),500.0,0.36,56.0,1.0,0.0,0.0,0.0,1.0,63.6,7.31,5.45,8.72,9.0,408.4,86.8
2550,RAC,real,See Table 3 (compiled sources),350.0,0.34,56.0,2.0,0.0,0.0,0.0,2.0,67.9,8.06,5.9,8.45,9.0,284.4,68.3
2551,RAC,real,See Table 3 (compiled sources),537.0,0.41,7.0,45.0,0.0,0.0,0.0,45.0,44.6,5.37,4.23,20.89,6.1,400.3,70.5
2552,RAC,real,See Table 3 (compiled sources),210.0,0.57,56.0,2.0,0.0,0.0,0.0,2.0,44.1,4.73,4.19,18.63,6.3,167.6,42.0
2553,RAC,real,See Table 3 (compiled sources),330.0,0.6,56.0,2.0,0.0,0.0,0.0,2.0,47.8,5.29,4.23,20.41,5.7,270.6,57.6
2554,RAC,real,See Table 3 (compiled sources),380.0,0.67,28.0,0.0,0.0,0.0,0.0,0.0,19.2,2.67,1.73,26.16,3.9,309.1,57.3
2555,RAC,real,See Table 3 (compiled sources),380.0,0.61,28.0,100.0,0.0,0.0,0.0,100.0,29.0,2.9,2.84,30.0,3.7,226.1,29.8
2556,RAC,real,See Table 3 (compiled sources),385.0,0.403,14.0,100.0,0.0,0.0,0.0,100.0,48.0,5.65,4.35,23.15,5.4,222.7,43.9
2557,RAC,real,"Yuan et al. 2022, Materials (Ref 47, compiled from 68 sources - see their Table S1)",380.0,0.36,28.0,100.0,0.0,0.0,0.0,100.0,50.7,5.61,4.85,21.0,6.0,213.8,39.8
2558,RAC,real,See Table 3 (compiled sources),400.0,0.44,3.0,1.0,0.0,0.0,0.0,1.0,35.8,3.97,3.44,19.0,6.1,326.6,62.5
2559,RAC,real,See Table 3 (compiled sources),280.0,0.4,3.0,1.0,0.0,0.0,0.0,1.0,25.3,3.31,2.27,16.57,6.5,225.2,37.7
2560,RAC,real,See Table 3 (compiled sources),350.0,0.35,28.0,2.0,0.0,0.0,0.0,2.0,55.1,6.9,5.06,11.47,7.9,281.0,66.9
2561,RCWTB,augmented_literature_based,This study (synthetic augmentation),318.4,0.355,90.0,48.0,5.8,0.0,0.0,53.8,73.2,8.51,6.0,11.25,9.2,214.7,53.6
2562,RAC,real,See Table 3 (compiled sources),350.0,0.34,3.0,2.0,0.0,0.0,0.0,2.0,26.6,3.09,2.22,15.81,7.0,273.3,49.5
2563,RAC,real,See Table 3 (compiled sources),450.0,0.33,3.0,2.0,0.0,0.0,0.0,2.0,44.5,4.87,3.94,13.37,7.3,370.6,72.2
2564,RAC,real,See Table 3 (compiled sources),330.0,0.6,28.0,2.0,0.0,0.0,0.0,2.0,41.0,4.34,3.86,23.64,4.9,282.0,68.6
2565,RAC,real,See Table 3 (compiled sources),275.0,0.650909091,28.0,50.0,0.0,0.0,0.0,50.0,44.0,5.06,4.27,28.51,3.3,179.5,40.3
2566,RAC,real,See Table 3 (compiled sources),400.0,0.42,28.0,1.0,0.0,0.0,0.0,1.0,58.5,6.92,5.13,12.32,7.2,334.5,74.0
2567,RAC,real,"Yuan et al. 2022, Materials (Ref 47, compiled from 68 sources - see their Table S1)",380.0,0.45,28.0,20.0,0.0,0.0,0.0,20.0,49.3,2.8,4.23,17.52,6.6,292.0,63.4
2568,RAC,real,See Table 3 (compiled sources),300.0,0.58,56.0,1.0,0.0,0.0,0.0,1.0,47.5,5.45,4.41,20.86,6.0,237.4,56.8
2569,RAC,real,See Table 3 (compiled sources),537.0,0.41,3.0,45.0,0.0,0.0,0.0,45.0,42.1,4.95,3.57,19.86,5.8,392.0,72.8
2570,RCWTB,augmented_literature_based,This study (synthetic augmentation),343.0,0.591,90.0,28.1,13.3,0.0,0.0,41.4,59.0,7.09,5.15,18.26,7.9,249.9,55.6
2571,RAC,real,See Table 3 (compiled sources),350.0,0.42,28.0,2.0,0.0,0.0,0.0,2.0,62.0,7.43,5.74,12.73,7.7,276.7,67.2
2572,RAC,real,See Table 3 (compiled sources),159.0,1.069,90.0,100.0,0.0,0.0,0.0,100.0,14.8,2.48,1.5,30.0,2.4,80.0,15.0
2573,RAC,real,See Table 3 (compiled sources),500.0,0.33,28.0,2.0,0.0,0.0,0.0,2.0,65.0,7.32,5.41,10.22,8.6,410.6,80.1
2574,RAC,real,See Table 3 (compiled sources),350.0,0.42,28.0,2.0,0.0,0.0,0.0,2.0,62.0,7.55,5.6,13.61,7.4,282.2,61.8
2575,RAC,real,See Table 3 (compiled sources),280.0,0.41,28.0,2.0,0.0,0.0,0.0,2.0,43.6,5.12,4.0,15.28,7.3,224.8,53.1
2576,RAC,real,See Table 3 (compiled sources),500.0,0.33,28.0,2.0,0.0,0.0,0.0,2.0,65.0,7.65,5.89,8.99,8.4,413.9,94.9
2577,RAC,real,"Hoang 2024, Mathematics (Ref 9)",217.0,0.687,3.0,0.0,0.0,0.0,0.0,0.0,23.9,2.76,2.3,28.41,3.3,172.5,35.3
2578,RAC,real,See Table 3 (compiled sources),500.0,0.34,28.0,1.0,0.0,0.0,0.0,1.0,63.8,7.25,5.82,10.47,8.1,409.5,83.4
2579,RAC,real,See Table 3 (compiled sources),612.0,0.278,90.0,100.0,0.0,0.0,0.0,100.0,71.6,8.46,6.0,13.0,8.8,413.4,68.7
2580,RAC,real,See Table 3 (compiled sources),380.0,0.5,28.0,100.0,0.0,0.0,0.0,100.0,31.4,3.71,3.12,28.41,4.2,220.9,29.0
2581,RAC,real,See Table 3 (compiled sources),420.0,0.5,28.0,100.0,0.0,0.0,0.0,100.0,50.3,6.21,4.62,25.45,4.9,253.1,47.2
2582,RAC,real,See Table 3 (compiled sources),300.0,0.65,28.0,20.0,0.0,0.0,0.0,20.0,38.5,4.6,3.29,26.38,4.2,231.5,45.2
2583,Plastic,augmented_literature_based,This study (synthetic augmentation),471.1,0.536,14.0,21.7,0.0,0.0,15.0,36.7,32.0,3.83,2.79,25.49,4.5,355.0,57.8
2584,RAC,real,See Table 3 (compiled sources),537.0,0.41,3.0,45.0,0.0,0.0,0.0,45.0,29.3,3.13,2.63,20.96,5.6,399.8,60.1
2585,RAC,real,"Mahmoudian, Bypour & Kontoni 2024, Asian J. Civil Eng. (Ref 45)",430.0,0.43,28.0,0.0,0.0,0.0,0.0,0.0,43.5,4.74,3.77,16.3,6.3,354.1,75.6
2586,RAC,real,See Table 3 (compiled sources),630.0,0.198,28.0,20.0,0.0,0.0,0.0,20.0,62.0,7.45,5.39,7.66,9.1,420.0,165.4
2587,RAC,real,See Table 3 (compiled sources),455.0,0.264,7.0,0.0,0.0,0.0,0.0,0.0,58.2,7.06,5.23,10.0,7.8,366.3,74.7
2588,RAC,real,See Table 3 (compiled sources),500.0,0.34,56.0,2.0,0.0,0.0,0.0,2.0,68.8,7.99,6.0,7.97,8.5,406.9,83.8
2589,RCWTB,augmented_literature_based,This study (synthetic augmentation),489.8,0.338,56.0,45.5,16.2,0.0,0.0,61.7,65.6,8.03,5.82,11.66,9.7,346.1,69.7
2590,RAC,real,See Table 3 (compiled sources),300.0,0.52,28.0,2.0,0.0,0.0,0.0,2.0,45.7,5.33,4.25,18.88,6.0,251.7,56.2
2591,RAC,real,See Table 3 (compiled sources),280.0,0.38,3.0,2.0,0.0,0.0,0.0,2.0,26.0,3.42,2.57,17.5,6.6,221.5,45.1
2592,RAC,real,See Table 3 (compiled sources),380.0,0.47,7.0,0.0,0.0,0.0,0.0,0.0,21.7,2.63,1.78,20.3,5.8,317.9,52.1
2593,RAC,real,See Table 3 (compiled sources),210.0,0.6,56.0,1.0,0.0,0.0,0.0,1.0,38.8,4.6,3.3,21.26,5.8,175.8,40.5
2594,RAC,real,See Table 3 (compiled sources),330.0,0.54,3.0,1.0,0.0,0.0,0.0,1.0,23.2,2.69,1.91,22.9,4.9,272.6,48.1
2595,RAC,real,See Table 3 (compiled sources),350.0,0.37,3.0,1.0,0.0,0.0,0.0,1.0,30.7,3.79,2.86,15.97,7.5,283.8,45.9
2596,RAC,real,"Hoang 2024, Mathematics (Ref 9)",195.0,0.505,28.0,100.0,0.0,0.0,0.0,100.0,22.9,2.6,2.37,29.43,3.9,80.0,15.0
2597,RAC,real,"Hoang 2024, Mathematics (Ref 9)",245.0,0.629,3.0,0.0,0.0,0.0,0.0,0.0,25.2,2.98,2.19,26.89,4.4,197.0,40.3
2598,Plastic,real,See Table 3 (compiled sources),380.0,0.45,28.0,0.0,0.0,0.0,15.0,15.0,28.0,3.17,2.55,19.03,6.4,294.6,51.1
2599,RAC,real,See Table 3 (compiled sources),454.5,0.277227723,3.0,0.0,0.0,0.0,0.0,0.0,65.6,7.73,6.0,8.45,8.7,378.6,81.1
2600,RAC,real,See Table 3 (compiled sources),280.0,0.4,28.0,1.0,0.0,0.0,0.0,1.0,44.7,4.9,4.04,15.3,6.8,234.4,51.2
2601,RAC,real,See Table 3 (compiled sources),440.0,0.35,28.0,62.0,0.0,0.0,0.0,62.0,62.1,4.938870968,3.651791045,16.79,7.4,306.7,59.8
2602,RAC,real,See Table 3 (compiled sources),450.0,0.44,28.0,2.0,0.0,0.0,0.0,2.0,58.0,7.15,5.14,14.45,7.5,366.1,81.2
2603,RCWTB,augmented_literature_based,This study (synthetic augmentation),314.8,0.459,56.0,23.6,19.4,0.0,0.0,43.0,61.8,7.81,5.47,13.1,9.2,229.4,55.6
2604,RAC,real,See Table 3 (compiled sources),350.0,0.37,3.0,1.0,0.0,0.0,0.0,1.0,27.7,3.34,2.46,17.1,6.6,287.3,65.0
2605,RAC,real,See Table 3 (compiled sources),454.5,0.277227723,3.0,0.0,0.0,0.0,0.0,0.0,65.6,8.17,5.87,8.35,9.1,376.5,81.5
2606,RAC,real,See Table 3 (compiled sources),280.0,0.46,28.0,1.0,0.0,0.0,0.0,1.0,41.7,4.93,3.74,18.01,6.5,239.7,54.9
2607,RAC,real,See Table 3 (compiled sources),380.0,0.84,28.0,20.0,0.0,0.0,0.0,20.0,19.5,2.75,1.76,30.0,2.2,284.8,54.6
2608,RAC,real,See Table 3 (compiled sources),360.0,0.65,28.0,100.0,0.0,0.0,0.0,100.0,20.3,2.0,1.84,30.0,3.7,211.0,26.8
2609,RAC,real,"Hoang 2024, Mathematics (Ref 9)",285.0,0.389,120.0,100.0,0.0,0.0,0.0,100.0,34.1,4.42,3.04,19.91,7.3,150.6,19.4
2610,RAC,real,See Table 3 (compiled sources),350.0,0.4,28.0,50.0,0.0,0.0,0.0,50.0,37.2,4.2,3.33,20.81,6.5,243.6,37.8
2611,RAC,real,See Table 3 (compiled sources),330.0,0.56,28.0,1.0,0.0,0.0,0.0,1.0,39.6,5.07,3.0,20.83,5.8,267.3,56.6
2612,RAC,real,See Table 3 (compiled sources),380.0,0.54,28.0,100.0,0.0,0.0,0.0,100.0,37.7,4.36,3.53,29.16,4.2,226.0,35.4
2613,Combined,augmented_literature_based,This study (synthetic augmentation),518.4,0.504,28.0,20.3,9.9,8.6,6.6,45.4,50.1,5.88,4.18,18.41,8.0,402.4,68.3
2614,RAC,real,See Table 3 (compiled sources),325.0,0.550769231,28.0,50.0,0.0,0.0,0.0,50.0,48.9,6.19,5.04,23.59,5.1,227.7,46.4
2615,RAC,real,See Table 3 (compiled sources),280.0,0.4,56.0,1.0,0.0,0.0,0.0,1.0,58.6,7.34,5.47,12.12,8.4,229.3,56.7
2616,RAC,real,See Table 3 (compiled sources),227.0,0.749,7.0,100.0,0.0,0.0,0.0,100.0,14.6,2.0,1.5,30.0,2.5,93.1,15.0
2617,RAC,real,See Table 3 (compiled sources),450.0,0.33,3.0,0.0,0.0,0.0,0.0,0.0,40.3,4.81,3.61,13.42,7.2,374.5,78.2
2618,Ceramic,augmented_literature_based,This study (synthetic augmentation),352.5,0.564,7.0,32.6,0.0,6.0,0.0,38.6,50.7,5.94,4.58,22.24,5.6,257.1,50.5
2619,RAC,real,See Table 3 (compiled sources),350.0,0.34,3.0,2.0,0.0,0.0,0.0,2.0,33.3,4.0,2.82,14.6,7.2,286.7,52.4
2620,RAC,real,See Table 3 (compiled sources),400.0,0.42,56.0,1.0,0.0,0.0,0.0,1.0,60.2,7.03,5.19,13.35,7.5,325.4,74.2
2621,RAC,real,See Table 3 (compiled sources),500.0,0.35,56.0,1.0,0.0,0.0,0.0,1.0,65.8,8.06,5.97,9.15,8.7,399.2,84.1
2622,RAC,real,See Table 3 (compiled sources),360.0,0.39,3.0,0.0,0.0,0.0,0.0,0.0,37.0,4.11,3.22,17.71,6.5,288.0,64.4
2623,RAC,real,See Table 3 (compiled sources),280.0,0.41,3.0,2.0,0.0,0.0,0.0,2.0,25.6,3.07,2.38,18.42,6.2,236.9,47.2
2624,RAC,real,See Table 3 (compiled sources),350.0,0.35,56.0,1.0,0.0,0.0,0.0,1.0,62.7,7.16,5.22,9.3,9.4,288.4,65.1
2625,RAC,real,See Table 3 (compiled sources),210.0,0.5,28.0,2.0,0.0,0.0,0.0,2.0,41.2,4.75,3.63,18.65,6.5,183.4,46.8
2626,RAC_FreezeThaw,real,See Table 3 (compiled sources),458.0,0.332,28.0,45.3,0.0,0.0,0.0,45.3,60.5,6.82,4.0,13.01,8.0,338.2,70.3
2627,RAC,real,See Table 3 (compiled sources),280.0,0.41,3.0,2.0,0.0,0.0,0.0,2.0,23.6,2.81,2.18,17.75,6.7,229.1,44.1
2628,RAC,real,See Table 3 (compiled sources),210.0,0.57,3.0,2.0,0.0,0.0,0.0,2.0,18.1,2.0,1.74,25.28,4.1,166.0,36.8
2629,RAC,real,See Table 3 (compiled sources),340.0,0.5,3.0,100.0,0.0,0.0,0.0,100.0,30.0,3.39,2.47,29.32,4.0,198.8,20.3
2630,RAC,real,See Table 3 (compiled sources),216.0,0.787,7.0,100.0,0.0,0.0,0.0,100.0,18.0,2.0,1.81,30.0,3.3,92.5,15.6
2631,RAC,real,See Table 3 (compiled sources),360.0,0.39,56.0,0.0,0.0,0.0,0.0,0.0,68.0,8.03,6.0,11.4,8.7,299.9,66.7
2632,RAC,real,See Table 3 (compiled sources),450.0,0.35,56.0,1.0,0.0,0.0,0.0,1.0,69.1,8.37,5.98,8.27,9.2,370.8,90.5
2633,Ceramic,augmented_literature_based,This study (synthetic augmentation),494.1,0.527,14.0,28.3,0.0,22.5,0.0,50.8,50.8,6.11,4.35,18.74,7.5,365.4,65.5
2634,Combined,augmented_literature_based,This study (synthetic augmentation),349.2,0.316,7.0,20.9,14.3,14.8,3.8,53.8,63.9,7.69,5.57,9.61,10.0,249.6,55.9
2635,RAC,real,"Yuan et al. 2022, Materials (Ref 47, compiled from 68 sources - see their Table S1)",380.0,0.5,28.0,100.0,0.0,0.0,0.0,100.0,41.8,5.52,3.77,27.29,4.6,221.9,41.3
2636,Ceramic,augmented_literature_based,This study (synthetic augmentation),365.1,0.577,56.0,37.3,0.0,24.6,0.0,61.9,49.5,6.34,4.59,19.35,7.8,246.5,50.5
2637,RAC,real,See Table 3 (compiled sources),380.0,0.55,28.0,0.0,0.0,0.0,0.0,0.0,43.6,4.98,4.06,20.39,5.5,313.9,60.8
2638,RAC,real,See Table 3 (compiled sources),450.0,0.4,28.0,1.0,0.0,0.0,0.0,1.0,56.1,6.91,5.13,13.51,7.4,362.8,69.7
2639,RCWTB,augmented_literature_based,This study (synthetic augmentation),339.2,0.532,56.0,25.0,13.0,0.0,0.0,38.0,53.5,6.5,4.63,16.87,7.4,257.3,48.9
2640,RCWTB,augmented_literature_based,This study (synthetic augmentation),322.6,0.509,28.0,43.7,12.1,0.0,0.0,55.8,51.7,6.28,4.89,18.86,7.3,217.0,48.0
2641,RAC,real,See Table 3 (compiled sources),280.0,0.42,3.0,2.0,0.0,0.0,0.0,2.0,24.3,3.34,2.15,19.88,6.0,233.6,36.9
2642,RAC,real,See Table 3 (compiled sources),417.15,0.45,28.0,0.0,0.0,0.0,0.0,0.0,25.1,2.77,2.24,16.59,7.4,322.4,63.4
2643,RAC,real,See Table 3 (compiled sources),350.0,0.4,28.0,0.0,0.0,0.0,0.0,0.0,78.7,9.0,6.0,10.02,8.0,287.0,73.3
2644,RAC,real,See Table 3 (compiled sources),280.0,0.4,56.0,2.0,0.0,0.0,0.0,2.0,62.1,7.03,5.73,10.08,8.3,229.0,65.9
2645,RAC,real,See Table 3 (compiled sources),350.0,0.37,3.0,1.0,0.0,0.0,0.0,1.0,30.7,3.59,2.63,16.56,6.6,295.5,52.7
2646,RAC,real,See Table 3 (compiled sources),300.0,0.55,3.0,2.0,0.0,0.0,0.0,2.0,24.9,2.95,2.38,22.78,4.9,246.9,45.6
2647,RAC,real,"Yuan et al. 2022, Materials (Ref 47, compiled from 68 sources - see their Table S1)",380.0,0.5,28.0,0.0,0.0,0.0,0.0,0.0,44.8,5.4,4.2,17.76,6.5,310.7,61.9
2648,RAC,real,See Table 3 (compiled sources),537.0,0.41,7.0,45.0,0.0,0.0,0.0,45.0,40.1,5.25,3.57,18.82,5.9,401.3,73.4
2649,Ceramic,augmented_literature_based,This study (synthetic augmentation),374.4,0.515,14.0,36.5,0.0,23.0,0.0,59.5,49.1,5.43,4.69,20.21,7.4,257.3,56.4
2650,RAC,real,See Table 3 (compiled sources),454.5,0.440484048,3.0,7.9,0.0,0.0,0.0,7.9,43.5,5.27,4.11,17.51,6.5,367.9,66.3
2651,RAC,real,See Table 3 (compiled sources),210.0,0.59,3.0,1.0,0.0,0.0,0.0,1.0,15.8,2.0,1.61,27.39,3.9,172.9,31.3
2652,RAC,real,See Table 3 (compiled sources),280.0,0.4,28.0,1.0,0.0,0.0,0.0,1.0,44.7,5.53,4.23,14.73,7.8,233.0,44.8
2653,RAC,real,See Table 3 (compiled sources),454.5,0.277227723,7.0,0.0,0.0,0.0,0.0,0.0,72.8,8.49,6.0,8.48,8.8,372.7,79.7
2654,RAC,real,See Table 3 (compiled sources),500.0,0.4134,56.0,8.2,0.0,0.0,0.0,8.2,48.0,5.81,4.12,13.73,7.6,396.3,82.1
2655,Combined,augmented_literature_based,This study (synthetic augmentation),399.3,0.317,56.0,35.3,8.7,10.5,3.2,57.7,63.9,7.54,5.8,9.41,10.0,279.5,69.3
2656,RAC,real,See Table 3 (compiled sources),210.0,0.55,28.0,1.0,0.0,0.0,0.0,1.0,39.1,4.93,3.43,21.33,5.2,170.5,34.9
2657,RAC,real,See Table 3 (compiled sources),210.0,0.58,56.0,1.0,0.0,0.0,0.0,1.0,40.7,4.23,3.53,19.37,5.8,164.0,37.9
2658,RAC,real,See Table 3 (compiled sources),350.0,0.33,28.0,0.0,0.0,0.0,0.0,0.0,52.4,6.09,4.48,12.92,8.4,287.8,54.5
2659,RAC,real,See Table 3 (compiled sources),350.0,0.33,3.0,1.0,0.0,0.0,0.0,1.0,25.5,3.46,2.49,17.11,6.5,292.1,52.9
2660,RAC,real,"Hoang 2024, Mathematics (Ref 9)",144.0,0.421,90.0,25.0,0.0,0.0,0.0,25.0,26.3,3.15,2.57,17.43,7.1,99.5,24.5
2661,RAC,real,See Table 3 (compiled sources),500.0,0.34,3.0,2.0,0.0,0.0,0.0,2.0,39.1,4.31,3.21,15.14,7.3,402.1,73.1
2662,RAC,real,See Table 3 (compiled sources),400.0,0.519,28.0,0.0,0.0,0.0,0.0,0.0,39.0,4.99,3.07,19.22,6.5,330.9,58.8
2663,RAC,real,"Yuan et al. 2022, Materials (Ref 47, compiled from 68 sources - see their Table S1)",380.0,0.29,28.0,30.0,0.0,0.0,0.0,30.0,70.2,6.9,6.0,11.78,8.3,290.7,60.0
2664,RAC,real,See Table 3 (compiled sources),350.0,0.33,28.0,2.0,0.0,0.0,0.0,2.0,59.5,7.0,5.22,11.76,8.5,281.8,71.7
2665,RCWTB_FreezeThaw,augmented_literature_based,This study (synthetic augmentation),376.6,0.437,90.0,35.9,6.9,0.0,0.0,42.8,59.8,6.95,5.18,12.68,8.4,275.4,59.2
2666,RAC,real,See Table 3 (compiled sources),280.0,0.43,28.0,2.0,0.0,0.0,0.0,2.0,47.4,5.64,4.31,15.42,7.0,226.8,46.2
2667,RAC,real,See Table 3 (compiled sources),537.0,0.41,28.0,45.0,0.0,0.0,0.0,45.0,51.4,5.32,4.82,16.89,7.1,401.9,68.5
2668,RAC,real,See Table 3 (compiled sources),400.0,0.52,28.0,2.9,0.0,0.0,0.0,2.9,37.0,4.56,3.38,20.29,5.9,330.6,55.8
2669,RCWTB,augmented_literature_based,This study (synthetic augmentation),414.7,0.474,7.0,24.8,19.0,0.0,0.0,43.8,47.5,5.85,4.4,16.05,7.8,304.1,62.6
2670,RAC,real,See Table 3 (compiled sources),430.0,0.43,28.0,2.3,0.0,0.0,0.0,2.3,34.1,4.17,2.99,16.86,6.8,356.0,64.7
2671,RAC,real,See Table 3 (compiled sources),400.0,0.44,28.0,2.0,0.0,0.0,0.0,2.0,61.0,6.76,5.63,13.01,7.3,320.5,79.1
2672,RAC,real,See Table 3 (compiled sources),350.0,0.37,56.0,1.0,0.0,0.0,0.0,1.0,58.3,6.91,5.46,10.75,8.1,280.1,63.3
2673,Plastic,augmented_literature_based,This study (synthetic augmentation),450.8,0.591,90.0,33.4,0.0,0.0,12.3,45.7,44.5,5.18,3.72,22.62,5.6,329.8,62.7
2674,RAC,real,See Table 3 (compiled sources),280.0,0.46,56.0,1.0,0.0,0.0,0.0,1.0,49.3,5.87,4.45,15.42,7.5,226.0,53.6
2675,RAC,real,See Table 3 (compiled sources),450.0,0.35,3.0,1.0,0.0,0.0,0.0,1.0,45.4,5.14,4.05,13.73,7.4,372.9,84.0
2676,RAC,real,See Table 3 (compiled sources),210.0,0.6,28.0,1.0,0.0,0.0,0.0,1.0,31.7,3.41,2.91,23.64,5.0,176.1,32.6
2677,RAC,real,See Table 3 (compiled sources),271.0,0.59,28.0,0.0,0.0,0.0,0.0,0.0,38.9,5.0,3.39,22.22,4.8,229.9,46.3
2678,RAC,real,See Table 3 (compiled sources),350.0,0.43,3.0,1.0,0.0,0.0,0.0,1.0,37.6,4.71,3.41,18.67,5.9,291.5,52.3
2679,RAC,real,See Table 3 (compiled sources),280.0,0.44,28.0,2.0,0.0,0.0,0.0,2.0,42.8,5.14,4.01,16.25,7.2,227.1,48.6
2680,RAC,real,See Table 3 (compiled sources),300.0,0.58,28.0,1.0,0.0,0.0,0.0,1.0,41.2,4.9,3.6,20.82,5.9,239.8,53.1
2681,RAC,real,See Table 3 (compiled sources),329.1,0.646216955,28.0,0.0,0.0,0.0,0.0,0.0,40.5,4.43,3.78,24.45,5.0,269.3,55.5
2682,RAC,real,See Table 3 (compiled sources),500.0,0.36,3.0,1.0,0.0,0.0,0.0,1.0,41.0,4.61,3.56,16.93,6.2,416.6,73.4
2683,RAC,real,See Table 3 (compiled sources),330.0,0.58,28.0,1.0,0.0,0.0,0.0,1.0,39.1,4.46,3.56,22.32,5.2,275.2,47.3
2684,Ceramic,augmented_literature_based,This study (synthetic augmentation),338.9,0.592,7.0,49.6,0.0,9.9,0.0,59.5,38.7,4.36,3.38,25.85,4.5,224.7,43.8
2685,RAC,real,See Table 3 (compiled sources),500.0,0.36,3.0,1.0,0.0,0.0,0.0,1.0,43.2,4.96,4.13,15.52,7.2,415.7,80.3
2686,RAC,real,See Table 3 (compiled sources),350.0,0.45,28.0,50.0,0.0,0.0,0.0,50.0,35.9,4.51,3.15,20.89,5.9,238.6,41.6
2687,RAC,real,See Table 3 (compiled sources),450.0,0.33,3.0,2.0,0.0,0.0,0.0,2.0,44.5,5.25,4.11,12.48,7.5,365.8,68.7
2688,RAC,real,"Yuan et al. 2022, Materials (Ref 47, compiled from 68 sources - see their Table S1)",380.0,0.52,28.0,50.0,0.0,0.0,0.0,50.0,36.8,4.47,3.33,23.73,5.4,273.5,47.1
2689,RAC,real,See Table 3 (compiled sources),400.0,0.44,28.0,1.0,0.0,0.0,0.0,1.0,54.3,7.19,4.89,15.4,7.1,324.9,65.7
2690,RAC,real,See Table 3 (compiled sources),513.0,0.4,90.0,0.0,0.0,0.0,0.0,0.0,44.5,5.68,4.14,11.06,8.6,413.8,74.7
2691,RAC,real,"Mahmoudian, Bypour & Kontoni 2024, Asian J. Civil Eng. (Ref 45)",437.5,0.4,28.0,0.0,0.0,0.0,0.0,0.0,26.0,3.28,2.15,17.68,6.3,356.7,59.4
2692,RAC,real,See Table 3 (compiled sources),350.0,0.33,28.0,1.0,0.0,0.0,0.0,1.0,44.9,5.13,3.88,11.33,8.0,272.4,53.8
2693,RAC,real,See Table 3 (compiled sources),440.0,0.35,28.0,61.5,0.0,0.0,0.0,61.5,59.4,4.938870968,3.651791045,14.76,7.4,305.7,63.2
2694,RAC,real,See Table 3 (compiled sources),300.0,0.45,28.0,0.0,0.0,0.0,0.0,0.0,35.3,4.1,3.1,16.85,6.3,244.3,52.7
2695,RAC,real,See Table 3 (compiled sources),450.0,0.42,56.0,2.0,0.0,0.0,0.0,2.0,60.4,7.24,5.55,12.34,8.1,371.9,72.3
2696,RAC,real,"Hoang 2024, Mathematics (Ref 9)",144.0,0.421,7.0,25.0,0.0,0.0,0.0,25.0,19.1,2.0,1.5,21.27,5.5,91.8,15.7
2697,RAC,real,See Table 3 (compiled sources),455.0,0.264,56.0,0.0,0.0,0.0,0.0,0.0,88.5,9.0,6.0,3.88,10.0,379.1,92.7
2698,RAC,real,See Table 3 (compiled sources),350.0,0.35,56.0,2.0,0.0,0.0,0.0,2.0,64.7,7.87,5.77,10.55,8.4,295.5,64.6
2699,RAC,real,See Table 3 (compiled sources),350.0,0.36,56.0,1.0,0.0,0.0,0.0,1.0,56.7,6.99,5.33,10.37,7.6,286.9,60.6
2700,RAC,real,"Yuan et al. 2022, Materials (Ref 47, compiled from 68 sources - see their Table S1)",380.0,0.38,28.0,100.0,0.0,0.0,0.0,100.0,38.4,5.1,3.79,22.91,6.1,219.8,34.9
2701,RAC,real,See Table 3 (compiled sources),280.0,0.42,3.0,1.0,0.0,0.0,0.0,1.0,25.2,2.72,2.32,19.55,6.3,236.4,44.7
2702,RAC,real,See Table 3 (compiled sources),455.0,0.264,90.0,0.0,0.0,0.0,0.0,0.0,89.2,9.0,6.0,1.9,10.0,371.2,94.5
2703,RAC,real,"Yuan et al. 2022, Materials (Ref 47, compiled from 68 sources - see their Table S1)",380.0,0.45,28.0,75.0,0.0,0.0,0.0,75.0,35.0,3.69,2.94,22.52,5.1,251.1,39.1
2704,RAC,real,See Table 3 (compiled sources),350.0,0.33,3.0,0.0,0.0,0.0,0.0,0.0,26.8,3.49,2.46,14.65,7.3,281.2,44.5
2705,RAC,real,See Table 3 (compiled sources),388.0,0.299,56.0,15.0,0.0,0.0,0.0,15.0,57.3,6.66,5.29,9.19,9.0,307.4,68.5
2706,RAC,real,"Yuan et al. 2022, Materials (Ref 47, compiled from 68 sources - see their Table S1)",380.0,0.42,28.0,100.0,0.0,0.0,0.0,100.0,66.5,7.81,6.0,20.7,5.6,222.2,49.4
2707,RAC,real,See Table 3 (compiled sources),210.0,0.58,28.0,2.0,0.0,0.0,0.0,2.0,34.6,4.0,3.18,21.73,5.4,176.5,38.7
2708,RAC,real,"Mahmoudian, Bypour & Kontoni 2024, Asian J. Civil Eng. (Ref 45)",454.5,0.2772277227722772,28.0,100.0,0.0,0.0,0.0,100.0,90.8,9.0,6.0,12.73,8.3,295.6,62.1
2709,RAC,real,See Table 3 (compiled sources),500.0,0.36,28.0,1.0,0.0,0.0,0.0,1.0,58.0,7.36,5.46,11.15,7.7,409.7,81.5
2710,RAC,real,See Table 3 (compiled sources),350.0,0.4,28.0,2.0,0.0,0.0,0.0,2.0,63.9,7.35,5.67,12.83,7.8,282.6,60.0
2711,RCWTB,augmented_literature_based,This study (synthetic augmentation),398.5,0.377,56.0,46.1,19.3,0.0,0.0,65.4,62.9,7.72,5.59,11.05,9.9,279.3,58.4
2712,Ceramic,augmented_literature_based,This study (synthetic augmentation),445.8,0.59,56.0,47.7,0.0,15.9,0.0,63.6,47.0,5.75,4.11,22.78,6.6,305.1,55.6
2713,RAC,real,See Table 3 (compiled sources),210.0,0.53,28.0,1.0,0.0,0.0,0.0,1.0,35.6,4.49,2.66,20.92,5.5,165.0,45.5
2714,RAC,real,See Table 3 (compiled sources),350.0,0.33,56.0,2.0,0.0,0.0,0.0,2.0,69.8,8.13,6.0,7.81,9.1,279.4,71.6
2715,RAC,real,"Yuan et al. 2022, Materials (Ref 47, compiled from 68 sources - see their Table S1)",380.0,0.36,28.0,100.0,0.0,0.0,0.0,100.0,56.4,6.4,5.12,19.38,6.8,219.2,41.8
2716,RAC,real,See Table 3 (compiled sources),380.0,0.5,28.0,100.0,0.0,0.0,0.0,100.0,50.3,5.91,4.41,24.19,5.7,227.9,45.2
2717,RAC,real,See Table 3 (compiled sources),418.0,0.55,28.0,0.0,0.0,0.0,0.0,0.0,31.3,3.57,2.8,20.45,5.5,335.0,61.8
2718,RAC,real,See Table 3 (compiled sources),450.0,0.4,28.0,9.2,0.0,0.0,0.0,9.2,44.5,5.43,3.86,17.53,6.6,352.1,62.5
2719,RAC,real,"Mahmoudian, Bypour & Kontoni 2024, Asian J. Civil Eng. (Ref 45)",400.0,0.5,28.0,46.9,0.0,0.0,0.0,46.9,47.2,5.69,4.24,21.95,5.7,285.7,56.6
2720,RAC,real,See Table 3 (compiled sources),450.0,0.45,28.0,100.0,0.0,0.0,0.0,100.0,40.2,4.63,3.58,25.52,4.7,288.9,41.6
2721,RAC,real,See Table 3 (compiled sources),210.0,0.58,56.0,1.0,0.0,0.0,0.0,1.0,40.7,4.77,3.93,20.75,6.1,178.6,37.4
2722,RAC,real,See Table 3 (compiled sources),300.0,0.53,3.0,1.0,0.0,0.0,0.0,1.0,24.4,2.75,2.15,22.4,5.0,244.0,46.8
2723,RCWTB,augmented_literature_based,This study (synthetic augmentation),427.3,0.433,90.0,40.4,19.6,0.0,0.0,60.0,64.9,7.42,5.73,11.3,10.0,307.5,62.6
2724,RCWTB,augmented_literature_based,This study (synthetic augmentation),426.7,0.404,90.0,33.0,14.8,0.0,0.0,47.8,63.9,8.0,6.0,11.29,9.9,309.6,61.4
2725,RAC,real,See Table 3 (compiled sources),450.0,0.42,56.0,1.0,0.0,0.0,0.0,1.0,57.2,7.02,4.71,13.79,7.2,371.2,76.4
2726,RCWTB,augmented_literature_based,This study (synthetic augmentation),382.3,0.586,56.0,44.4,9.4,0.0,0.0,53.8,46.1,5.36,4.28,21.88,6.2,269.5,51.5
2727,RAC,real,See Table 3 (compiled sources),500.0,0.34,28.0,2.0,0.0,0.0,0.0,2.0,67.1,7.95,5.55,10.55,8.2,414.1,86.2
2728,RAC,real,See Table 3 (compiled sources),340.0,0.57,28.0,1.0,0.0,0.0,0.0,1.0,38.5,4.19,3.77,20.04,5.8,280.7,53.8
2729,RAC,real,See Table 3 (compiled sources),210.0,0.56,56.0,1.0,0.0,0.0,0.0,1.0,42.7,5.42,3.65,20.3,6.1,169.5,43.2
2730,RAC,real,See Table 3 (compiled sources),400.0,0.42,3.0,1.0,0.0,0.0,0.0,1.0,35.0,4.46,3.02,19.69,6.0,320.3,62.8
2731,RAC,real,See Table 3 (compiled sources),400.0,0.41,3.0,1.0,0.0,0.0,0.0,1.0,35.2,3.7,3.29,17.98,6.4,332.4,59.3
2732,RAC,real,See Table 3 (compiled sources),500.0,0.36,56.0,1.0,0.0,0.0,0.0,1.0,60.4,7.52,5.77,10.42,8.4,408.3,84.3
2733,RAC,real,See Table 3 (compiled sources),329.8,0.352,28.0,30.0,0.0,0.0,0.0,30.0,41.9,5.17,3.78,16.28,7.1,244.8,46.2
2734,RAC,real,"Mahmoudian, Bypour & Kontoni 2024, Asian J. Civil Eng. (Ref 45)",454.5,0.2932893289328933,28.0,100.0,0.0,0.0,0.0,100.0,89.2,9.0,6.0,14.05,8.0,285.0,65.9
2735,RAC,real,See Table 3 (compiled sources),454.5,0.277227723,7.0,0.0,0.0,0.0,0.0,0.0,72.8,7.98,6.0,7.01,8.6,386.3,86.9
2736,RAC,real,"Hoang 2024, Mathematics (Ref 9)",305.5,0.412,7.0,73.0,0.0,0.0,0.0,73.0,28.4,3.54,2.63,22.95,5.6,178.7,29.2
2737,RAC,real,See Table 3 (compiled sources),450.0,0.35,3.0,1.0,0.0,0.0,0.0,1.0,45.4,5.29,4.18,13.46,7.2,366.9,74.2
2738,RAC,real,See Table 3 (compiled sources),450.0,0.43,3.0,2.0,0.0,0.0,0.0,2.0,32.2,3.8,2.73,19.08,6.2,363.6,68.6
2739,Ceramic,augmented_literature_based,This study (synthetic augmentation),407.9,0.445,90.0,38.5,0.0,13.4,0.0,51.9,64.8,8.18,5.55,13.99,8.6,293.8,68.8
2740,RAC,real,See Table 3 (compiled sources),300.0,0.65,7.0,0.0,0.0,0.0,0.0,0.0,36.5,4.28,2.99,25.85,4.6,256.4,49.1
2741,RAC,real,See Table 3 (compiled sources),537.0,0.41,28.0,30.0,0.0,0.0,0.0,30.0,46.9,5.16,4.64,16.38,7.0,409.3,78.7
2742,RAC,real,See Table 3 (compiled sources),398.0,0.49,28.0,81.1,0.0,0.0,0.0,81.1,44.3,5.07,3.651791045,24.16,5.1,261.9,50.3
2743,RAC,real,See Table 3 (compiled sources),300.0,0.4,28.0,22.1,0.0,0.0,0.0,22.1,33.2,4.1,3.8,17.02,6.8,218.9,39.4
2744,RAC,real,See Table 3 (compiled sources),165.0,1.042,14.0,100.0,0.0,0.0,0.0,100.0,44.6,5.38,3.41,30.0,2.1,80.0,15.3
2745,RAC,real,See Table 3 (compiled sources),300.0,0.55,56.0,2.0,0.0,0.0,0.0,2.0,52.0,6.34,4.32,17.79,6.7,244.6,57.2
2746,RAC,real,See Table 3 (compiled sources),300.0,0.56,28.0,2.0,0.0,0.0,0.0,2.0,44.7,5.66,3.75,19.63,6.0,241.4,50.6
2747,RCWTB,augmented_literature_based,This study (synthetic augmentation),378.4,0.362,7.0,33.3,18.3,0.0,0.0,51.6,57.7,6.76,5.41,13.36,8.9,261.6,48.8
2748,Plastic,augmented_literature_based,This study (synthetic augmentation),446.9,0.34,7.0,44.2,0.0,0.0,7.9,52.1,50.7,6.16,4.6,18.37,6.9,322.9,60.3
2749,RAC,real,See Table 3 (compiled sources),413.0,0.498789346,28.0,48.0,0.0,0.0,0.0,48.0,51.0,6.14,4.59,21.54,5.4,296.5,61.0
2750,RAC,real,See Table 3 (compiled sources),388.0,0.299,28.0,45.0,0.0,0.0,0.0,45.0,50.9,5.81,4.02,14.23,7.4,270.1,56.3
2751,RAC,real,See Table 3 (compiled sources),300.0,0.6,3.0,2.0,0.0,0.0,0.0,2.0,23.7,2.75,2.19,25.61,4.3,241.4,45.4
2752,RAC,real,See Table 3 (compiled sources),380.0,0.43,28.0,100.0,0.0,0.0,0.0,100.0,37.0,4.29,2.84,23.95,5.0,225.2,38.6
2753,RAC,real,See Table 3 (compiled sources),380.0,0.84,28.0,20.0,0.0,0.0,0.0,20.0,17.5,2.0,1.5,30.0,3.0,280.5,48.6
2754,RAC,real,See Table 3 (compiled sources),360.0,0.65,28.0,100.0,0.0,0.0,0.0,100.0,22.1,2.68,1.92,30.0,3.4,196.1,27.6
2755,RAC,real,See Table 3 (compiled sources),350.0,0.33,56.0,1.0,0.0,0.0,0.0,1.0,56.2,6.72,5.01,9.35,8.7,274.6,67.7
2756,RAC,real,See Table 3 (compiled sources),417.15,0.45,28.0,0.0,0.0,0.0,0.0,0.0,28.0,3.45,2.45,17.52,6.5,341.2,59.3
2757,RAC,real,See Table 3 (compiled sources),210.0,0.6,56.0,1.0,0.0,0.0,0.0,1.0,38.8,4.39,3.4,22.1,5.0,164.1,39.0
2758,RCWTB,augmented_literature_based,This study (synthetic augmentation),462.5,0.449,90.0,36.0,11.6,0.0,0.0,47.6,63.5,7.93,5.75,13.27,8.8,342.9,67.7
2759,RAC,real,See Table 3 (compiled sources),350.0,0.33,28.0,2.0,0.0,0.0,0.0,2.0,56.7,6.91,5.21,11.0,8.5,283.5,63.5
2760,RAC,real,See Table 3 (compiled sources),410.0,0.5,4.0,19.5,0.0,0.0,0.0,19.5,35.5,4.58,3.27,21.78,5.0,319.1,56.4
2761,RAC,real,See Table 3 (compiled sources),353.0,0.683,28.0,100.0,0.0,0.0,0.0,100.0,33.9,3.96,2.62,30.0,3.3,199.8,35.7
2762,RAC,real,See Table 3 (compiled sources),210.0,0.51,3.0,1.0,0.0,0.0,0.0,1.0,12.5,2.0,1.5,24.01,4.7,167.5,30.3
2763,RAC,real,"Yuan et al. 2022, Materials (Ref 47, compiled from 68 sources - see their Table S1)",380.0,0.41,28.0,30.0,0.0,0.0,0.0,30.0,49.9,6.16,4.57,16.71,6.4,274.9,57.4
2764,RAC,real,"Hoang 2024, Mathematics (Ref 9)",161.0,0.894,56.0,0.0,0.0,0.0,0.0,0.0,51.2,6.15,4.5,29.5,2.4,132.1,42.7
2765,Combined,augmented_literature_based,This study (synthetic augmentation),518.9,0.451,14.0,21.2,9.1,10.5,6.8,47.6,50.9,6.07,4.81,16.38,8.3,390.9,80.0
2766,RAC,real,See Table 3 (compiled sources),350.0,0.44,28.0,2.0,0.0,0.0,0.0,2.0,64.1,7.75,5.88,14.78,7.0,287.9,67.3
2767,Ceramic,augmented_literature_based,This study (synthetic augmentation),342.3,0.589,90.0,49.7,0.0,5.6,0.0,55.3,50.4,6.23,4.57,20.76,6.2,225.8,51.8
2768,Combined,augmented_literature_based,This study (synthetic augmentation),462.8,0.465,56.0,31.8,8.6,6.1,6.5,53.0,58.0,7.28,5.45,14.7,8.6,331.4,65.1
2769,Combined,augmented_literature_based,This study (synthetic augmentation),486.4,0.4,28.0,21.4,11.4,12.9,6.5,52.2,60.5,7.54,5.47,13.15,9.5,359.4,70.9
2770,RAC,real,See Table 3 (compiled sources),400.0,0.43,56.0,2.0,0.0,0.0,0.0,2.0,64.2,7.83,5.98,11.76,7.8,326.2,74.9
2771,RAC,real,See Table 3 (compiled sources),329.8,0.352,56.0,45.0,0.0,0.0,0.0,45.0,56.0,6.61,5.12,14.65,7.9,233.1,46.6
2772,RAC,real,See Table 3 (compiled sources),210.0,0.54,56.0,1.0,0.0,0.0,0.0,1.0,42.0,5.07,3.75,19.29,5.7,171.5,32.2
2773,Ceramic,augmented_literature_based,This study (synthetic augmentation),517.7,0.401,56.0,33.1,0.0,15.9,0.0,49.0,64.4,7.71,6.0,13.39,9.1,378.5,79.6
2774,RAC,real,See Table 3 (compiled sources),380.0,0.5,28.0,100.0,0.0,0.0,0.0,100.0,48.6,5.78,4.06,25.37,4.8,216.9,44.7
2775,RAC,real,See Table 3 (compiled sources),280.0,0.38,56.0,0.0,0.0,0.0,0.0,0.0,57.1,6.6,4.89,12.23,8.3,229.8,53.2
2776,RAC,real,See Table 3 (compiled sources),350.0,0.35,3.0,2.0,0.0,0.0,0.0,2.0,30.1,3.92,2.58,14.71,7.2,278.5,58.9
2777,RAC,real,See Table 3 (compiled sources),410.0,0.549,1.0,49.1,0.0,0.0,0.0,49.1,21.1,2.26,1.97,26.87,4.1,292.6,42.2
2778,RAC,real,See Table 3 (compiled sources),353.0,0.615,7.0,19.5,0.0,0.0,0.0,19.5,23.3,2.67,1.84,27.76,3.7,265.7,50.1
2779,RAC,real,See Table 3 (compiled sources),400.0,0.42,28.0,1.0,0.0,0.0,0.0,1.0,58.5,6.77,5.24,12.89,7.6,335.0,72.3
2780,RAC,real,"Hoang 2024, Mathematics (Ref 9)",143.0,0.472,90.0,75.0,0.0,0.0,0.0,75.0,22.6,3.1,2.09,24.03,6.3,80.0,15.0
2781,Ceramic,augmented_literature_based,This study (synthetic augmentation),371.7,0.463,28.0,25.4,0.0,19.7,0.0,45.1,49.5,6.37,4.42,16.55,7.7,266.1,61.3
2782,RAC,real,See Table 3 (compiled sources),528.0,0.35,28.0,100.0,0.0,0.0,0.0,100.0,44.5,5.28,4.28,20.02,6.7,333.1,57.7
2783,RAC,real,See Table 3 (compiled sources),280.0,0.43,3.0,1.0,0.0,0.0,0.0,1.0,23.9,2.85,2.14,19.71,5.9,239.5,48.2
2784,RAC,real,See Table 3 (compiled sources),500.0,0.33,56.0,1.0,0.0,0.0,0.0,1.0,65.4,8.06,6.0,7.8,9.4,403.3,87.2
2785,Combined,augmented_literature_based,This study (synthetic augmentation),485.9,0.358,7.0,23.3,12.0,6.5,3.4,45.2,60.8,7.81,5.81,13.16,9.0,363.2,76.3
2786,RAC,real,See Table 3 (compiled sources),350.0,0.34,3.0,2.0,0.0,0.0,0.0,2.0,33.3,4.3,2.85,15.83,7.3,293.9,47.6
2787,RAC,real,See Table 3 (compiled sources),350.0,0.36,28.0,2.0,0.0,0.0,0.0,2.0,52.7,6.58,4.67,13.48,7.6,284.7,59.3
2788,RAC,real,"Yuan et al. 2022, Materials (Ref 47, compiled from 68 sources - see their Table S1)",380.0,0.36,28.0,100.0,0.0,0.0,0.0,100.0,60.2,7.47,5.77,19.78,6.3,223.1,39.8
2789,Combined,augmented_literature_based,This study (synthetic augmentation),403.9,0.449,7.0,16.1,11.4,7.8,6.3,41.6,51.7,5.78,4.5,16.77,7.3,296.4,70.7
2790,RAC,real,See Table 3 (compiled sources),210.0,0.56,28.0,2.0,0.0,0.0,0.0,2.0,34.8,3.3,3.31,22.2,5.3,173.4,37.8
2791,RAC,real,See Table 3 (compiled sources),410.0,0.549,7.0,100.0,0.0,0.0,0.0,100.0,25.3,3.51,1.8,30.0,3.5,236.1,32.4
2792,RAC,real,"Yuan et al. 2022, Materials (Ref 47, compiled from 68 sources - see their Table S1)",380.0,0.5,28.0,0.0,0.0,0.0,0.0,0.0,52.0,6.6,4.62,16.25,6.7,299.7,68.9
2793,RAC,real,See Table 3 (compiled sources),388.0,0.299,28.0,15.0,0.0,0.0,0.0,15.0,55.8,6.44,4.78,11.69,8.3,301.4,62.0
2794,RCWTB,augmented_literature_based,This study (synthetic augmentation),458.3,0.433,14.0,40.2,14.8,0.0,0.0,55.0,54.1,6.18,4.89,16.89,7.7,326.2,64.0
2795,RAC,real,See Table 3 (compiled sources),350.0,0.33,3.0,1.0,0.0,0.0,0.0,1.0,23.0,2.0,2.1,15.87,7.5,279.2,52.7
2796,RAC,real,"Mahmoudian, Bypour & Kontoni 2024, Asian J. Civil Eng. (Ref 45)",434.0,0.47,28.0,50.0,0.0,0.0,0.0,50.0,35.6,3.89,3.02,23.49,5.7,313.2,56.2
2797,RAC,real,See Table 3 (compiled sources),210.0,0.55,56.0,1.0,0.0,0.0,0.0,1.0,44.8,5.31,3.9,19.49,5.9,169.8,38.8
2798,RAC,real,See Table 3 (compiled sources),300.0,0.65,7.0,0.0,0.0,0.0,0.0,0.0,35.5,4.05,2.88,24.3,4.2,246.3,52.8
2799,RAC,real,See Table 3 (compiled sources),380.0,0.42,28.0,50.0,0.0,0.0,0.0,50.0,45.1,4.97,4.27,19.04,6.1,274.6,55.1
2800,Combined,augmented_literature_based,This study (synthetic augmentation),463.6,0.491,56.0,26.1,10.2,11.9,3.6,51.8,59.3,7.13,5.19,13.94,9.0,334.4,74.3
2801,RAC,real,"Yuan et al. 2022, Materials (Ref 47, compiled from 68 sources - see their Table S1)",380.0,0.36,28.0,100.0,0.0,0.0,0.0,100.0,48.2,5.66,4.15,20.77,6.2,225.2,43.1
2802,RAC,real,See Table 3 (compiled sources),400.0,0.5,28.0,49.6,0.0,0.0,0.0,49.6,28.5,4.938870968,3.1,23.54,5.5,280.8,48.0
2803,RAC,real,See Table 3 (compiled sources),380.0,0.4,28.0,7.1,0.0,0.0,0.0,7.1,44.2,4.76,4.26,14.56,6.9,311.0,64.1
2804,RAC,real,See Table 3 (compiled sources),410.0,0.549,7.0,0.0,0.0,0.0,0.0,0.0,39.9,4.76,3.7,22.8,4.3,334.9,73.3
2805,RAC,real,See Table 3 (compiled sources),500.0,0.33,56.0,2.0,0.0,0.0,0.0,2.0,76.7,9.0,6.0,5.99,9.7,410.8,91.0
2806,Plastic,augmented_literature_based,This study (synthetic augmentation),306.7,0.319,7.0,37.9,0.0,0.0,10.8,48.7,55.2,6.38,5.19,16.0,7.3,198.8,49.1
2807,Combined,augmented_literature_based,This study (synthetic augmentation),350.4,0.569,56.0,15.6,11.5,13.9,6.8,47.8,53.6,6.48,4.75,16.33,9.0,262.1,54.6
2808,RAC,real,See Table 3 (compiled sources),300.0,0.53,56.0,1.0,0.0,0.0,0.0,1.0,50.4,6.2,4.52,17.23,6.0,245.8,58.3
2809,RAC,real,See Table 3 (compiled sources),380.0,0.52,28.0,50.0,0.0,0.0,0.0,50.0,50.2,6.21,4.68,22.2,5.3,265.8,49.5
2810,RAC,real,See Table 3 (compiled sources),280.0,0.44,3.0,2.0,0.0,0.0,0.0,2.0,23.1,2.88,1.92,20.02,5.7,233.5,45.8
2811,RCWTB,augmented_literature_based,This study (synthetic augmentation),390.7,0.467,90.0,28.6,8.6,0.0,0.0,37.2,65.3,7.83,5.73,12.94,8.7,287.7,64.9
2812,RAC,real,"Yuan et al. 2022, Materials (Ref 47, compiled from 68 sources - see their Table S1)",380.0,0.52,28.0,54.0,0.0,0.0,0.0,54.0,38.3,4.58,3.56,24.73,4.9,259.1,48.8
2813,RCWTB,augmented_literature_based,This study (synthetic augmentation),402.3,0.545,90.0,22.7,12.3,0.0,0.0,35.0,57.6,7.0,5.32,16.52,7.5,305.9,65.0
2814,Plastic,augmented_literature_based,This study (synthetic augmentation),379.3,0.329,7.0,38.7,0.0,0.0,9.6,48.3,51.9,6.37,4.64,16.66,7.3,280.8,56.1
2815,RAC,real,See Table 3 (compiled sources),400.0,0.42,3.0,1.0,0.0,0.0,0.0,1.0,35.0,3.65,3.19,17.34,6.4,325.7,67.3
2816,RAC,real,See Table 3 (compiled sources),380.0,0.66,28.0,20.0,0.0,0.0,0.0,20.0,37.0,4.67,3.33,25.0,3.9,293.8,47.3
2817,RAC,real,"Yuan et al. 2022, Materials (Ref 47, compiled from 68 sources - see their Table S1)",380.0,0.36,28.0,100.0,0.0,0.0,0.0,100.0,54.4,6.61,5.01,20.98,6.6,220.9,47.2
2818,RAC,real,See Table 3 (compiled sources),380.0,0.62,28.0,100.0,0.0,0.0,0.0,100.0,29.5,3.88,2.38,30.0,3.3,226.8,31.5
2819,RAC,real,See Table 3 (compiled sources),280.0,0.45,56.0,1.0,0.0,0.0,0.0,1.0,51.8,6.17,4.44,14.36,7.5,222.0,54.1
2820,RAC,real,See Table 3 (compiled sources),450.0,0.4,3.0,1.0,0.0,0.0,0.0,1.0,33.4,3.97,3.33,16.76,6.3,371.1,68.3
2821,RAC,real,See Table 3 (compiled sources),350.0,0.54,28.0,100.0,0.0,0.0,0.0,100.0,45.2,5.0,4.0,29.09,4.3,194.5,30.2
2822,RAC,real,See Table 3 (compiled sources),401.0,0.43,7.0,25.0,0.0,0.0,0.0,25.0,26.0,2.96,2.35,19.96,6.3,301.4,49.9
2823,RAC,real,See Table 3 (compiled sources),500.0,0.36,28.0,8.1,0.0,0.0,0.0,8.1,52.5,6.64,4.41,12.36,7.5,406.2,76.5
2824,RAC,real,See Table 3 (compiled sources),353.0,0.586402266,28.0,50.0,0.0,0.0,0.0,50.0,38.1,5.62,3.36,26.04,4.5,246.4,50.3
2825,RAC,real,See Table 3 (compiled sources),275.0,0.589,7.0,100.0,0.0,0.0,0.0,100.0,40.0,4.72,3.29,30.0,3.5,130.9,21.5
2826,RAC,real,See Table 3 (compiled sources),350.0,0.37,28.0,1.0,0.0,0.0,0.0,1.0,44.5,5.69,3.98,12.28,7.0,288.4,56.8
2827,RAC,real,See Table 3 (compiled sources),401.0,0.43,90.0,50.0,0.0,0.0,0.0,50.0,45.0,4.96,4.14,17.33,7.4,281.7,56.8
2828,Combined,augmented_literature_based,This study (synthetic augmentation),513.5,0.354,14.0,29.0,5.6,6.6,3.2,44.4,56.5,6.4,4.88,14.37,7.9,383.9,79.2
2829,RAC,real,See Table 3 (compiled sources),380.0,0.61,28.0,100.0,0.0,0.0,0.0,100.0,29.0,3.57,2.41,30.0,3.6,235.8,32.9
2830,RAC,real,See Table 3 (compiled sources),400.0,0.519,7.0,100.0,0.0,0.0,0.0,100.0,30.7,3.87,2.98,28.84,4.4,245.1,38.6
2831,RAC,real,See Table 3 (compiled sources),300.0,0.58,3.0,1.0,0.0,0.0,0.0,1.0,25.0,2.62,2.15,25.25,4.2,239.9,47.8
2832,RAC,real,See Table 3 (compiled sources),380.0,0.45,56.0,1.0,0.0,0.0,0.0,1.0,60.0,7.26,5.6,13.33,7.9,310.0,65.9
2833,RAC,real,See Table 3 (compiled sources),330.0,0.54,56.0,1.0,0.0,0.0,0.0,1.0,42.8,4.85,3.76,19.0,6.4,263.2,62.0
2834,RAC,real,See Table 3 (compiled sources),340.0,0.561,28.0,100.0,0.0,0.0,0.0,100.0,42.7,4.71,3.91,29.12,4.2,186.3,32.5
2835,RAC,real,See Table 3 (compiled sources),450.0,0.33,3.0,1.0,0.0,0.0,0.0,1.0,45.8,5.3,4.59,12.41,8.0,370.9,70.4
2836,RAC,real,See Table 3 (compiled sources),300.0,0.5,28.0,4.0,0.0,0.0,0.0,4.0,32.2,3.96,2.95,20.21,5.9,246.6,42.3
2837,RAC,real,See Table 3 (compiled sources),410.0,0.549,90.0,19.5,0.0,0.0,0.0,19.5,50.8,6.07,4.58,16.88,7.2,320.8,65.5
2838,Ceramic,augmented_literature_based,This study (synthetic augmentation),362.6,0.523,28.0,47.1,0.0,7.4,0.0,54.5,50.6,6.69,4.36,22.94,5.8,249.5,49.4
2839,Combined,augmented_literature_based,This study (synthetic augmentation),350.6,0.366,7.0,19.3,12.7,9.2,3.6,44.8,53.5,6.92,4.79,13.59,9.1,264.7,58.2
2840,RAC,real,See Table 3 (compiled sources),353.0,0.592,28.0,0.0,0.0,0.0,0.0,0.0,33.1,3.81,2.81,23.0,4.8,283.6,50.5
2841,Combined,augmented_literature_based,This study (synthetic augmentation),388.7,0.4,7.0,29.2,13.5,9.0,4.5,56.2,51.2,5.7,4.51,14.66,8.4,271.3,54.5
2842,RAC,real,"Mahmoudian, Bypour & Kontoni 2024, Asian J. Civil Eng. (Ref 45)",380.0,0.65,28.0,20.0,0.0,0.0,0.0,20.0,52.8,6.27,4.87,23.88,5.0,292.5,66.4
2843,RAC,real,See Table 3 (compiled sources),380.0,0.43,28.0,0.0,0.0,0.0,0.0,0.0,49.0,5.83,4.28,14.39,7.3,315.4,65.5
2844,RAC,real,See Table 3 (compiled sources),455.0,0.264,56.0,0.0,0.0,0.0,0.0,0.0,85.7,9.0,6.0,3.03,9.7,373.2,87.4
