Repository: ML-optimized-waste-derived-concrete/Dataset-and-codeNotebooks-for-sustainable-concrete-with-case-study

An Integrated Data-Driven Framework for Sustainable Multi-Waste Concrete Design and Multi-Objective Optimization of Offshore Wind Turbine Towers: A Comparative Evaluation of Ensemble, Deep, and Operator Learning Approaches

Author Information

1. Anjum Parveen
Department of Process, Energy and Environmental Technology, Faculty of Technology, Natural Sciences and Maritime Sciences, University of South-Eastern Norway, Norway
Email: anjumsara0499@gmail.com
ORCID: https://orcid.org/0009-0008-0974-976X

2. Hadi Amlashi (Corresponding Author)

File: MASTER_waste_concrete_dataset_v5_FINAL_1.csv (part 10 of 27)
sample_id,waste_type,data_source,paper_ref_no,cement_kg_m3,water_cement_ratio,curing_days,rac_%,rcwtb_%,ceramic_%,plastic_%,total_replacement_%,compressive_strength_mpa,flexural_strength_mpa,split_tensile_strength_mpa,chloride_penetration_mm,marine_durability_score,co2_emission_kg_m3,cost_usd_m3
2845,RAC,real,See Table 3 (compiled sources),380.0,0.5,28.0,46.0,0.0,0.0,0.0,46.0,44.4,5.56,4.38,22.48,5.3,267.9,54.0
2846,RCWTB,augmented_literature_based,This study (synthetic augmentation),483.4,0.426,14.0,34.1,17.6,0.0,0.0,51.7,57.6,6.62,5.39,14.3,8.2,351.2,72.0
2847,RAC,real,See Table 3 (compiled sources),380.0,0.3,28.0,50.0,0.0,0.0,0.0,50.0,68.7,8.25,6.0,13.25,8.4,269.4,63.6
2848,RAC,real,See Table 3 (compiled sources),210.0,0.53,28.0,2.0,0.0,0.0,0.0,2.0,37.2,4.22,3.56,20.01,5.7,168.7,37.8
2849,RAC,real,See Table 3 (compiled sources),380.0,0.4,28.0,73.0,0.0,0.0,0.0,73.0,47.5,6.06,4.18,19.87,6.2,242.8,48.7
2850,RAC,real,"Hoang 2024, Mathematics (Ref 9)",191.0,0.901,91.0,50.0,0.0,0.0,0.0,50.0,46.5,5.79,4.23,30.0,3.1,117.8,26.2
2851,RAC,real,See Table 3 (compiled sources),500.0,0.34,56.0,2.0,0.0,0.0,0.0,2.0,76.4,8.64,6.0,8.73,9.0,405.0,82.2
2852,RAC,real,See Table 3 (compiled sources),380.0,0.84,28.0,20.0,0.0,0.0,0.0,20.0,19.0,2.49,1.72,30.0,1.9,291.4,50.6
2853,RAC,real,See Table 3 (compiled sources),293.0,0.58,28.0,40.0,0.0,0.0,0.0,40.0,38.1,4.14,3.3,23.82,4.7,209.9,43.0
2854,RAC,real,See Table 3 (compiled sources),380.0,0.5,28.0,100.0,0.0,0.0,0.0,100.0,37.5,4.68,3.11,26.7,5.0,223.5,33.7
2855,RAC,real,See Table 3 (compiled sources),500.0,0.34,28.0,1.0,0.0,0.0,0.0,1.0,63.8,7.8,5.54,10.99,8.4,407.4,89.2
2856,RAC,real,See Table 3 (compiled sources),350.0,0.35,28.0,2.0,0.0,0.0,0.0,2.0,55.3,6.53,4.92,10.23,8.0,287.5,62.2
2857,RAC,real,See Table 3 (compiled sources),500.0,0.36,28.0,1.0,0.0,0.0,0.0,1.0,58.0,7.24,5.26,11.91,7.5,407.5,88.1
2858,RAC,real,See Table 3 (compiled sources),280.0,0.58,3.0,1.0,0.0,0.0,0.0,1.0,26.3,2.28,2.65,23.89,4.7,235.8,40.7
2859,RAC,real,See Table 3 (compiled sources),380.0,0.65,28.0,100.0,0.0,0.0,0.0,100.0,20.3,2.49,1.84,30.0,3.4,221.0,27.5
2860,RAC,real,See Table 3 (compiled sources),500.0,0.35,3.0,1.0,0.0,0.0,0.0,1.0,41.3,4.89,3.55,13.69,7.5,416.8,76.8
2861,RAC,real,See Table 3 (compiled sources),183.0,0.929,3.0,100.0,0.0,0.0,0.0,100.0,7.0,2.0,1.5,30.0,2.3,80.0,15.0
2862,Combined,augmented_literature_based,This study (synthetic augmentation),516.6,0.456,7.0,36.9,9.3,9.1,6.6,61.9,47.5,5.59,4.1,18.19,8.1,382.4,64.4
2863,Plastic,real,See Table 3 (compiled sources),430.0,0.513,28.0,75.0,0.0,0.0,0.0,75.0,37.3,4.77,3.07,24.64,4.8,290.2,44.1
2864,RAC,real,"Hoang 2024, Mathematics (Ref 9)",196.0,0.949,7.0,100.0,0.0,0.0,0.0,100.0,18.2,2.65,1.58,30.0,1.6,80.0,15.0
2865,Combined,augmented_literature_based,This study (synthetic augmentation),492.6,0.39,7.0,22.3,7.1,12.2,6.6,48.2,54.0,6.66,4.91,13.63,8.5,360.6,66.9
2866,RAC,real,See Table 3 (compiled sources),350.0,0.4,3.0,2.0,0.0,0.0,0.0,2.0,37.9,4.1,3.37,16.48,6.6,282.7,64.8
2867,RAC,real,See Table 3 (compiled sources),350.0,0.35,3.0,2.0,0.0,0.0,0.0,2.0,30.1,3.85,2.78,16.26,6.8,287.8,55.2
2868,RAC,real,See Table 3 (compiled sources),280.0,0.38,28.0,0.0,0.0,0.0,0.0,0.0,49.5,5.69,4.18,13.86,7.7,231.8,52.6
2869,RAC,real,See Table 3 (compiled sources),380.0,0.61,28.0,20.0,0.0,0.0,0.0,20.0,37.5,4.67,3.34,23.55,4.4,285.4,51.6
2870,RAC,real,See Table 3 (compiled sources),360.0,0.39,56.0,0.0,0.0,0.0,0.0,0.0,68.0,7.94,5.87,10.65,8.2,298.8,68.1
2871,RAC,real,See Table 3 (compiled sources),468.0,0.421,7.0,100.0,0.0,0.0,0.0,100.0,34.0,4.34,2.94,25.53,4.7,294.9,44.1
2872,RAC_FreezeThaw,real,See Table 3 (compiled sources),460.0,0.317,28.0,75.0,0.0,0.0,0.0,75.0,62.0,7.42,4.28,14.5,8.1,312.6,62.2
2873,RAC,real,See Table 3 (compiled sources),467.4,0.42,7.0,0.0,0.0,0.0,0.0,0.0,25.5,2.76,2.01,19.47,5.9,392.0,69.2
2874,RAC,real,See Table 3 (compiled sources),380.0,0.42,28.0,50.0,0.0,0.0,0.0,50.0,41.6,5.46,3.72,18.61,6.9,257.7,48.7
2875,RAC,real,See Table 3 (compiled sources),437.0,0.389,28.0,100.0,0.0,0.0,0.0,100.0,48.3,5.63,4.35,21.48,6.2,266.7,43.8
2876,RAC,real,See Table 3 (compiled sources),350.0,0.36,56.0,1.0,0.0,0.0,0.0,1.0,59.7,7.11,5.18,9.63,8.1,280.4,65.3
2877,Ceramic,augmented_literature_based,This study (synthetic augmentation),352.1,0.454,90.0,26.4,0.0,14.6,0.0,41.0,61.9,7.24,5.49,13.29,9.3,251.1,54.8
2878,RAC,real,See Table 3 (compiled sources),400.0,0.42,28.0,1.0,0.0,0.0,0.0,1.0,58.5,6.97,4.79,13.77,7.4,335.4,68.6
2879,RAC,real,See Table 3 (compiled sources),400.0,0.42,28.0,1.0,0.0,0.0,0.0,1.0,58.5,6.78,5.38,15.26,7.2,332.0,67.5
2880,RAC,real,See Table 3 (compiled sources),500.0,0.34,3.0,2.0,0.0,0.0,0.0,2.0,44.7,5.55,3.79,12.23,7.1,406.7,79.8
2881,Plastic,augmented_literature_based,This study (synthetic augmentation),463.6,0.394,14.0,30.4,0.0,0.0,9.4,39.8,51.4,5.84,4.82,18.06,6.6,345.6,73.8
2882,Plastic,augmented_literature_based,This study (synthetic augmentation),423.2,0.381,14.0,32.1,0.0,0.0,11.0,43.1,47.1,5.71,3.95,17.55,6.6,310.0,63.5
2883,RAC,real,See Table 3 (compiled sources),388.0,0.299,28.0,0.0,0.0,0.0,0.0,0.0,58.0,7.12,5.02,10.18,8.0,320.4,67.5
2884,RAC,real,See Table 3 (compiled sources),500.0,0.34,28.0,2.0,0.0,0.0,0.0,2.0,63.8,7.55,5.93,8.79,7.8,413.3,80.9
2885,RAC,real,See Table 3 (compiled sources),210.0,0.5,3.0,2.0,0.0,0.0,0.0,2.0,19.3,2.09,1.74,22.62,5.3,167.4,33.2
2886,RAC,real,See Table 3 (compiled sources),450.0,0.43,3.0,2.0,0.0,0.0,0.0,2.0,32.2,3.69,2.92,17.16,6.6,361.7,63.6
2887,RAC,real,See Table 3 (compiled sources),380.0,0.7,28.0,0.0,0.0,0.0,0.0,0.0,22.6,2.22,1.66,28.06,3.9,319.7,56.7
2888,RAC,real,See Table 3 (compiled sources),680.0,0.25,7.0,100.0,0.0,0.0,0.0,100.0,50.5,6.45,4.55,17.39,7.5,420.0,83.1
2889,RAC,real,See Table 3 (compiled sources),280.0,0.38,56.0,0.0,0.0,0.0,0.0,0.0,57.1,6.5,5.19,12.48,8.0,229.1,59.5
2890,RAC,real,See Table 3 (compiled sources),380.0,1.03,28.0,0.0,0.0,0.0,0.0,0.0,8.0,2.0,1.5,30.0,1.8,309.4,48.0
2891,RAC,real,See Table 3 (compiled sources),280.0,0.42,3.0,2.0,0.0,0.0,0.0,2.0,24.3,2.94,2.43,18.74,6.4,227.3,44.5
2892,RAC,real,See Table 3 (compiled sources),350.0,0.44,28.0,2.0,0.0,0.0,0.0,2.0,64.1,8.02,5.87,14.17,6.9,279.9,65.2
2893,RAC,real,See Table 3 (compiled sources),500.0,0.34,3.0,1.0,0.0,0.0,0.0,1.0,41.4,4.85,3.82,14.02,7.4,401.0,76.6
2894,RAC,real,"Yuan et al. 2022, Materials (Ref 47, compiled from 68 sources - see their Table S1)",380.0,0.41,28.0,30.0,0.0,0.0,0.0,30.0,46.9,5.6,4.29,16.22,6.9,280.7,55.7
2895,RAC,real,See Table 3 (compiled sources),537.0,0.41,7.0,45.0,0.0,0.0,0.0,45.0,43.8,5.54,3.87,20.01,5.9,398.6,71.7
2896,Plastic,augmented_literature_based,This study (synthetic augmentation),494.8,0.301,56.0,42.2,0.0,0.0,5.5,47.7,68.0,8.02,5.95,12.08,8.1,363.6,81.0
2897,RAC,real,See Table 3 (compiled sources),210.0,0.5,28.0,1.0,0.0,0.0,0.0,1.0,31.6,3.71,3.01,19.16,6.2,175.4,35.4
2898,RAC,real,See Table 3 (compiled sources),400.0,0.4,28.0,0.0,0.0,0.0,0.0,0.0,72.3,8.66,6.0,10.17,8.4,326.3,75.9
2899,RAC,real,See Table 3 (compiled sources),330.0,0.54,28.0,1.0,0.0,0.0,0.0,1.0,35.3,4.01,3.25,19.78,5.7,269.6,54.7
2900,RAC,real,See Table 3 (compiled sources),500.0,0.36,3.0,1.0,0.0,0.0,0.0,1.0,41.0,5.05,3.65,14.69,7.3,402.8,74.1
2901,RAC,real,"Yuan et al. 2022, Materials (Ref 47, compiled from 68 sources - see their Table S1)",380.0,0.72,28.0,0.0,0.0,0.0,0.0,0.0,30.8,2.3,2.62,27.19,4.0,313.9,56.2
2902,RAC,real,See Table 3 (compiled sources),350.0,0.5,28.0,0.0,0.0,0.0,0.0,0.0,35.4,4.4,2.84,19.35,5.8,279.9,55.9
2903,Combined,augmented_literature_based,This study (synthetic augmentation),434.5,0.349,14.0,36.1,5.7,6.3,4.9,53.0,54.8,6.96,4.86,15.85,7.6,305.8,54.9
2904,RAC,real,See Table 3 (compiled sources),280.0,0.44,28.0,2.0,0.0,0.0,0.0,2.0,42.8,4.54,3.85,15.96,7.1,227.5,52.3
2905,RAC,real,See Table 3 (compiled sources),210.0,0.56,3.0,1.0,0.0,0.0,0.0,1.0,17.4,2.37,1.71,25.78,4.4,161.8,32.3
2906,RAC,real,See Table 3 (compiled sources),680.0,0.25,28.0,100.0,0.0,0.0,0.0,100.0,57.8,6.94,5.09,14.89,8.0,420.0,76.9
2907,RAC,real,See Table 3 (compiled sources),210.0,0.58,56.0,2.0,0.0,0.0,0.0,2.0,41.9,4.85,3.93,21.1,5.8,165.9,48.8
2908,RCWTB_FreezeThaw,augmented_literature_based,This study (synthetic augmentation),368.7,0.413,90.0,32.4,13.1,0.0,0.0,45.5,63.7,7.31,5.56,11.84,9.6,259.9,59.5
2909,RAC,real,See Table 3 (compiled sources),476.0,0.357,28.0,100.0,0.0,0.0,0.0,100.0,55.0,7.13,5.14,20.3,6.2,296.1,53.6
2910,RAC,real,"Yuan et al. 2022, Materials (Ref 47, compiled from 68 sources - see their Table S1)",380.0,0.5,28.0,20.0,0.0,0.0,0.0,20.0,27.2,3.9,2.57,21.22,6.1,295.8,46.8
2911,RAC,real,See Table 3 (compiled sources),500.0,0.33,3.0,2.0,0.0,0.0,0.0,2.0,42.4,5.25,3.72,13.37,7.5,409.5,77.5
2912,RAC,real,See Table 3 (compiled sources),210.0,0.56,56.0,1.0,0.0,0.0,0.0,1.0,42.7,5.39,3.56,17.63,6.7,174.7,38.0
2913,RAC,real,See Table 3 (compiled sources),350.0,0.33,3.0,1.0,0.0,0.0,0.0,1.0,23.0,2.87,1.96,16.38,7.0,280.4,53.9
2914,RAC,real,See Table 3 (compiled sources),500.0,0.33,56.0,1.0,0.0,0.0,0.0,1.0,65.4,7.67,6.0,8.92,8.8,405.5,85.4
2915,RAC,real,"Hoang 2024, Mathematics (Ref 9)",245.0,0.629,91.0,0.0,0.0,0.0,0.0,0.0,61.7,7.72,5.38,19.6,6.6,199.4,51.9
2916,RAC,real,See Table 3 (compiled sources),350.0,0.36,3.0,2.0,0.0,0.0,0.0,2.0,28.2,3.25,2.6,16.9,6.6,281.6,50.6
2917,RAC,real,See Table 3 (compiled sources),400.0,0.42,28.0,1.0,0.0,0.0,0.0,1.0,58.5,6.9,5.15,13.9,7.1,334.1,73.6
2918,RAC,real,"Hoang 2024, Mathematics (Ref 9)",163.0,1.031,28.0,50.0,0.0,0.0,0.0,50.0,28.7,3.32,2.49,30.0,1.8,95.3,19.5
2919,RAC,real,See Table 3 (compiled sources),280.0,0.43,56.0,1.0,0.0,0.0,0.0,1.0,50.7,6.32,4.72,12.14,8.2,221.1,53.0
2920,RAC,real,See Table 3 (compiled sources),500.0,0.36,7.0,8.1,0.0,0.0,0.0,8.1,39.3,4.68,3.69,16.27,6.2,399.7,72.5
2921,RAC,real,See Table 3 (compiled sources),210.0,0.54,56.0,2.0,0.0,0.0,0.0,2.0,43.4,5.4,3.9,17.74,6.6,162.2,39.2
2922,RAC,real,See Table 3 (compiled sources),280.0,0.4,3.0,1.0,0.0,0.0,0.0,1.0,24.1,3.26,2.48,17.01,5.2,227.0,49.9
2923,RAC,real,See Table 3 (compiled sources),380.0,0.5,28.0,50.0,0.0,0.0,0.0,50.0,51.5,6.49,4.8,20.19,5.9,268.6,52.9
2924,RAC,real,See Table 3 (compiled sources),350.0,0.37,56.0,1.0,0.0,0.0,0.0,1.0,61.2,7.28,5.34,11.22,8.6,287.9,64.2
2925,RAC,real,See Table 3 (compiled sources),350.0,0.34,56.0,1.0,0.0,0.0,0.0,1.0,53.5,5.97,4.56,10.72,8.2,277.8,57.5
2926,RAC,real,See Table 3 (compiled sources),537.0,0.41,28.0,15.0,0.0,0.0,0.0,15.0,43.2,4.8,4.02,16.05,6.5,419.6,81.4
2927,RAC_FreezeThaw,real,See Table 3 (compiled sources),448.0,0.335,28.0,0.0,0.0,0.0,0.0,0.0,60.1,7.21,3.9,10.91,8.4,370.8,76.1
2928,RAC,real,See Table 3 (compiled sources),300.0,0.56,56.0,2.0,0.0,0.0,0.0,2.0,49.4,5.52,4.07,17.86,6.8,254.5,49.8
2929,RAC,real,See Table 3 (compiled sources),300.0,0.683333333,28.0,100.0,0.0,0.0,0.0,100.0,29.2,3.79,2.46,30.0,3.6,156.7,17.5
2930,RAC,real,See Table 3 (compiled sources),350.0,0.51,28.0,55.8,0.0,0.0,0.0,55.8,43.6,4.938870968,3.651791045,22.49,5.3,233.7,41.5
2931,RAC,real,See Table 3 (compiled sources),380.0,0.84,28.0,100.0,0.0,0.0,0.0,100.0,16.0,2.0,1.77,30.0,2.8,220.2,31.3
2932,RAC,real,See Table 3 (compiled sources),275.0,0.589,28.0,100.0,0.0,0.0,0.0,100.0,51.0,5.73,4.75,27.75,4.7,136.4,33.2
2933,RAC,real,See Table 3 (compiled sources),380.0,0.52,28.0,50.0,0.0,0.0,0.0,50.0,35.4,3.89,3.07,24.3,4.9,269.1,47.9
2934,RAC,real,"Mahmoudian, Bypour & Kontoni 2024, Asian J. Civil Eng. (Ref 45)",454.5,0.2772277227722772,28.0,0.0,0.0,0.0,0.0,0.0,88.3,9.0,6.0,4.7,9.8,374.7,83.6
2935,RAC,real,See Table 3 (compiled sources),410.0,0.549,1.0,19.5,0.0,0.0,0.0,19.5,11.6,2.0,1.5,27.09,4.8,325.1,49.6
2936,RAC,real,See Table 3 (compiled sources),360.0,0.58,3.0,2.0,0.0,0.0,0.0,2.0,24.9,2.71,2.48,25.9,4.3,294.8,53.4
2937,RAC,real,See Table 3 (compiled sources),340.0,0.54,56.0,2.0,0.0,0.0,0.0,2.0,54.6,6.61,4.93,18.08,6.9,279.9,62.0
2938,RAC,real,See Table 3 (compiled sources),350.0,0.48,28.0,0.0,0.0,0.0,0.0,0.0,41.3,4.99,3.69,17.92,6.1,293.8,58.1
2939,Ceramic,augmented_literature_based,This study (synthetic augmentation),447.0,0.592,56.0,22.1,0.0,24.6,0.0,46.7,50.0,6.03,4.59,19.7,7.2,334.7,64.0
2940,RAC,real,See Table 3 (compiled sources),349.2,0.332,7.0,15.0,0.0,0.0,0.0,15.0,39.0,5.04,3.2,16.47,6.8,276.5,52.8
2941,RAC,real,See Table 3 (compiled sources),380.0,0.47,28.0,0.0,0.0,0.0,0.0,0.0,33.6,4.18,3.04,18.36,6.4,305.7,61.6
2942,RAC,real,See Table 3 (compiled sources),350.0,0.34,28.0,1.0,0.0,0.0,0.0,1.0,56.2,7.18,5.26,11.74,8.5,278.6,74.1
2943,RCWTB_FreezeThaw,augmented_literature_based,This study (synthetic augmentation),317.9,0.348,56.0,27.2,19.8,0.0,0.0,47.0,70.8,8.78,6.0,8.97,10.0,230.7,55.9
2944,RAC,real,"Hoang 2024, Mathematics (Ref 9)",307.1,0.434,28.0,23.1,0.0,0.0,0.0,23.1,46.4,5.41,4.11,17.86,6.4,222.2,46.2
2945,RAC,real,"Mahmoudian, Bypour & Kontoni 2024, Asian J. Civil Eng. (Ref 45)",454.5,0.4404840484048404,28.0,100.0,0.0,0.0,0.0,100.0,68.9,8.33,6.0,20.31,6.2,276.2,58.8
2946,RAC,real,See Table 3 (compiled sources),280.0,0.39,56.0,1.0,0.0,0.0,0.0,1.0,54.4,6.66,4.83,11.09,7.9,232.1,55.0
2947,RAC,real,See Table 3 (compiled sources),454.5,0.277227723,56.0,7.7,0.0,0.0,0.0,7.7,85.3,9.0,6.0,5.42,10.0,362.9,80.2
2948,RAC,real,See Table 3 (compiled sources),210.0,0.54,56.0,2.0,0.0,0.0,0.0,2.0,43.4,5.98,3.87,18.42,6.4,163.0,35.5
2949,RAC,real,See Table 3 (compiled sources),210.0,0.57,56.0,2.0,0.0,0.0,0.0,2.0,44.1,5.55,3.67,20.03,5.9,172.4,40.4
2950,Combined,augmented_literature_based,This study (synthetic augmentation),377.1,0.502,7.0,26.4,8.5,9.3,3.2,47.4,46.7,5.31,4.13,19.53,7.8,274.8,53.2
2951,RAC,real,See Table 3 (compiled sources),452.0,0.342920354,28.0,0.0,0.0,0.0,0.0,0.0,48.4,5.21,4.13,11.48,7.8,371.9,68.9
2952,RAC,real,See Table 3 (compiled sources),400.0,0.41,28.0,2.0,0.0,0.0,0.0,2.0,60.9,6.62,5.53,13.45,7.7,324.5,74.0
2953,RAC,real,See Table 3 (compiled sources),210.0,0.57,28.0,2.0,0.0,0.0,0.0,2.0,33.1,3.66,2.81,22.55,4.5,169.1,34.3
2954,Combined,augmented_literature_based,This study (synthetic augmentation),311.2,0.494,90.0,28.7,11.9,11.8,3.1,55.5,59.7,7.4,5.86,15.21,9.1,212.0,48.1
2955,RAC,real,"Hoang 2024, Mathematics (Ref 9)",249.0,0.423,180.0,0.0,0.0,0.0,0.0,0.0,52.7,6.54,5.07,7.8,9.7,204.3,45.6
2956,RAC,real,See Table 3 (compiled sources),380.0,0.5,28.0,50.0,0.0,0.0,0.0,50.0,47.1,6.11,4.11,23.02,5.5,266.7,54.5
2957,RCWTB,augmented_literature_based,This study (synthetic augmentation),501.1,0.48,28.0,46.8,5.8,0.0,0.0,52.6,48.8,5.94,4.41,19.94,6.8,371.1,62.0
2958,RAC,real,See Table 3 (compiled sources),450.0,0.33,3.0,2.0,0.0,0.0,0.0,2.0,44.5,5.52,4.22,13.51,7.7,361.8,74.6
2959,RAC,real,See Table 3 (compiled sources),400.0,0.45,7.0,0.0,0.0,0.0,0.0,0.0,9.6,2.0,1.5,21.22,5.5,326.9,47.8
2960,RAC,real,See Table 3 (compiled sources),360.0,0.39,28.0,0.0,0.0,0.0,0.0,0.0,62.1,7.27,5.16,10.54,8.9,290.8,67.2
2961,RAC,real,See Table 3 (compiled sources),300.0,0.58,56.0,1.0,0.0,0.0,0.0,1.0,47.5,5.57,4.21,19.38,6.4,250.6,58.2
2962,RAC,real,See Table 3 (compiled sources),350.0,0.35,28.0,2.0,0.0,0.0,0.0,2.0,58.0,6.75,4.98,10.88,8.1,277.1,62.3
2963,RAC,real,See Table 3 (compiled sources),380.0,0.61,28.0,100.0,0.0,0.0,0.0,100.0,31.5,3.39,2.72,30.0,4.0,218.1,32.2
2964,RAC,real,See Table 3 (compiled sources),210.0,0.53,3.0,1.0,0.0,0.0,0.0,1.0,17.5,2.0,1.54,22.77,5.3,171.3,27.6
2965,RCWTB_FreezeThaw,augmented_literature_based,This study (synthetic augmentation),414.4,0.462,28.0,43.5,7.5,0.0,0.0,51.0,53.4,6.32,4.83,18.63,6.9,299.4,56.7
2966,Ceramic,augmented_literature_based,This study (synthetic augmentation),396.5,0.309,28.0,29.2,0.0,23.6,0.0,52.8,70.8,8.5,6.0,9.7,9.6,284.1,68.0
2967,RAC,real,See Table 3 (compiled sources),320.0,0.55,14.0,0.0,0.0,0.0,0.0,0.0,30.8,3.62,2.68,21.55,5.5,267.4,53.0
2968,RAC,real,See Table 3 (compiled sources),300.0,0.68,28.0,0.0,0.0,0.0,0.0,0.0,34.5,4.05,2.85,25.33,3.4,250.2,56.7
2969,RAC,real,See Table 3 (compiled sources),350.0,0.514285714,28.0,100.0,0.0,0.0,0.0,100.0,42.0,4.89,4.02,26.69,4.5,190.2,34.3
2970,RCWTB,augmented_literature_based,This study (synthetic augmentation),512.5,0.35,56.0,28.1,8.6,0.0,0.0,36.7,64.6,7.49,5.61,11.0,8.9,393.6,82.7
2971,RAC,real,See Table 3 (compiled sources),468.0,0.421,28.0,100.0,0.0,0.0,0.0,100.0,58.0,6.88,5.51,21.36,5.6,294.9,50.0
2972,RCWTB_FreezeThaw,augmented_literature_based,This study (synthetic augmentation),339.9,0.377,28.0,43.0,8.0,0.0,0.0,51.0,55.1,6.34,4.71,13.98,8.0,236.7,48.2
2973,RAC,real,See Table 3 (compiled sources),210.0,0.53,3.0,1.0,0.0,0.0,0.0,1.0,17.5,2.27,1.58,24.81,4.7,173.9,32.8
2974,RAC,real,See Table 3 (compiled sources),330.0,0.54,56.0,1.0,0.0,0.0,0.0,1.0,42.8,5.25,4.14,17.83,6.5,271.6,50.1
2975,RAC,real,See Table 3 (compiled sources),534.0,0.32,28.0,0.0,0.0,0.0,0.0,0.0,64.4,7.88,5.53,10.28,8.3,420.0,88.5
2976,RAC,real,See Table 3 (compiled sources),280.0,0.44,28.0,2.0,0.0,0.0,0.0,2.0,45.1,5.67,3.7,15.6,6.5,232.5,41.5
2977,RAC,real,See Table 3 (compiled sources),189.0,0.899,7.0,100.0,0.0,0.0,0.0,100.0,19.7,2.13,1.62,30.0,1.9,80.0,15.0
2978,RAC,real,See Table 3 (compiled sources),210.0,0.5,3.0,0.0,0.0,0.0,0.0,0.0,13.9,2.0,1.5,21.42,5.9,158.9,26.3
2979,RAC,real,See Table 3 (compiled sources),350.0,0.35,56.0,1.0,0.0,0.0,0.0,1.0,62.7,7.28,5.79,10.12,8.5,288.5,72.1
2980,RAC,real,See Table 3 (compiled sources),460.0,0.36,28.0,30.0,0.0,0.0,0.0,30.0,60.8,7.25,5.14,13.21,7.1,351.2,70.1
2981,RAC,real,See Table 3 (compiled sources),500.0,0.33,3.0,1.0,0.0,0.0,0.0,1.0,36.5,4.17,3.06,14.39,7.3,401.7,68.4
2982,RAC,real,See Table 3 (compiled sources),210.0,0.57,3.0,2.0,0.0,0.0,0.0,2.0,17.2,2.0,1.5,25.38,3.9,163.2,35.5
2983,RAC,real,See Table 3 (compiled sources),281.0,0.64,28.0,100.0,0.0,0.0,0.0,100.0,38.6,4.49,3.59,30.0,3.0,138.0,15.0
2984,RAC,real,See Table 3 (compiled sources),280.0,0.45,28.0,1.0,0.0,0.0,0.0,1.0,46.1,5.57,4.15,16.88,6.3,241.3,48.2
2985,RAC,real,"Yuan et al. 2022, Materials (Ref 47, compiled from 68 sources - see their Table S1)",380.0,0.65,28.0,100.0,0.0,0.0,0.0,100.0,22.1,2.86,1.82,30.0,3.5,222.6,30.2
2986,Combined,augmented_literature_based,This study (synthetic augmentation),378.9,0.574,90.0,32.6,13.9,5.1,3.4,55.0,57.4,6.99,5.33,18.15,7.9,272.8,58.9
2987,RAC,real,See Table 3 (compiled sources),380.0,0.45,28.0,50.0,0.0,0.0,0.0,50.0,55.8,7.18,5.08,18.36,6.8,259.0,58.5
2988,RAC,real,See Table 3 (compiled sources),350.0,0.35,56.0,2.0,0.0,0.0,0.0,2.0,60.8,7.48,5.29,10.66,8.2,289.7,69.4
2989,RAC,real,See Table 3 (compiled sources),436.0,0.56,28.0,25.0,0.0,0.0,0.0,25.0,24.6,2.27,2.4,26.58,4.4,327.2,55.9
2990,RAC,real,See Table 3 (compiled sources),350.0,0.41,56.0,1.0,0.0,0.0,0.0,1.0,63.2,7.69,5.51,11.69,8.5,281.6,61.8
2991,RAC,real,See Table 3 (compiled sources),450.0,0.42,28.0,2.0,0.0,0.0,0.0,2.0,57.9,6.79,5.02,13.95,7.5,369.2,75.6
2992,RAC,real,See Table 3 (compiled sources),210.0,0.54,3.0,1.0,0.0,0.0,0.0,1.0,16.6,2.0,1.82,24.57,4.5,167.3,33.9
2993,RAC,real,See Table 3 (compiled sources),400.0,0.47,28.0,81.5,0.0,0.0,0.0,81.5,47.0,6.0,3.5,23.32,5.4,250.5,42.2
2994,RAC,real,See Table 3 (compiled sources),410.0,0.549,1.0,19.5,0.0,0.0,0.0,19.5,13.2,2.0,1.5,27.58,4.4,321.8,53.7
2995,RAC,real,See Table 3 (compiled sources),350.0,0.37,56.0,1.0,0.0,0.0,0.0,1.0,61.2,7.0,5.4,10.51,8.5,284.4,63.5
2996,RAC,real,See Table 3 (compiled sources),210.0,0.58,28.0,1.0,0.0,0.0,0.0,1.0,33.3,3.48,2.82,23.75,5.3,169.7,38.4
2997,RAC,real,See Table 3 (compiled sources),210.0,0.5,3.0,2.0,0.0,0.0,0.0,2.0,19.3,2.58,1.95,21.77,5.5,170.6,32.3
2998,RAC,real,See Table 3 (compiled sources),500.0,0.36,3.0,0.0,0.0,0.0,0.0,0.0,36.5,4.39,3.17,15.27,7.6,414.4,75.6
2999,Combined,augmented_literature_based,This study (synthetic augmentation),337.5,0.596,14.0,28.7,13.5,11.3,3.4,56.9,50.6,5.59,4.46,22.18,6.7,236.8,39.6
3000,RAC,real,See Table 3 (compiled sources),300.0,0.6,3.0,2.0,0.0,0.0,0.0,2.0,23.7,2.85,2.3,26.41,4.2,246.0,45.4
3001,RAC,real,See Table 3 (compiled sources),280.0,0.5,3.0,2.0,0.0,0.0,0.0,2.0,27.8,3.19,2.84,20.89,5.4,232.4,44.4
3002,RAC,real,See Table 3 (compiled sources),350.0,0.37,3.0,1.0,0.0,0.0,0.0,1.0,30.7,2.86,2.79,15.13,6.6,288.9,49.6
3003,RAC,real,See Table 3 (compiled sources),263.0,0.699619772,28.0,0.0,0.0,0.0,0.0,0.0,18.1,2.12,1.83,29.71,3.0,209.9,36.5
3004,RCWTB,real,See Table 3 (compiled sources),380.0,0.45,14.0,0.0,0.0,0.0,0.0,0.0,28.5,4.1,2.95,19.42,5.9,309.9,61.7
3005,RAC,real,See Table 3 (compiled sources),537.0,0.41,7.0,60.0,0.0,0.0,0.0,60.0,46.2,5.25,4.13,20.97,6.1,399.4,71.3
3006,RAC,real,See Table 3 (compiled sources),210.0,0.57,28.0,2.0,0.0,0.0,0.0,2.0,36.4,4.45,3.3,21.32,5.4,173.6,41.3
3007,Plastic,augmented_literature_based,This study (synthetic augmentation),390.8,0.39,56.0,36.2,0.0,0.0,6.7,42.9,51.7,6.42,4.75,14.51,7.8,289.3,58.5
3008,RAC,real,See Table 3 (compiled sources),450.0,0.34,28.0,2.0,0.0,0.0,0.0,2.0,70.5,8.13,5.94,8.42,8.4,365.9,73.6
3009,RAC,real,See Table 3 (compiled sources),380.0,0.62,28.0,100.0,0.0,0.0,0.0,100.0,37.5,4.24,3.5,30.0,3.1,219.6,32.0
3010,RAC,real,See Table 3 (compiled sources),210.0,0.57,56.0,2.0,0.0,0.0,0.0,2.0,44.1,5.27,3.91,20.57,5.3,168.4,37.8
3011,RAC,real,See Table 3 (compiled sources),310.0,0.6,28.0,48.5,0.0,0.0,0.0,48.5,34.7,4.32,3.35,26.95,4.3,210.5,37.4
3012,RAC,real,See Table 3 (compiled sources),210.0,0.54,3.0,1.0,0.0,0.0,0.0,1.0,16.6,2.0,1.75,23.96,4.4,171.8,31.3
3013,RCWTB,augmented_literature_based,This study (synthetic augmentation),316.4,0.342,28.0,47.1,16.8,0.0,0.0,63.9,64.3,7.92,5.47,11.54,8.8,198.6,44.5
3014,RAC,real,"Yuan et al. 2022, Materials (Ref 47, compiled from 68 sources - see their Table S1)",380.0,0.6,28.0,75.0,0.0,0.0,0.0,75.0,21.4,2.53,1.9,30.0,3.5,242.8,35.2
3015,RAC,real,See Table 3 (compiled sources),210.0,0.6,3.0,1.0,0.0,0.0,0.0,1.0,16.6,2.0,1.5,24.6,4.1,166.8,29.3
3016,RAC,real,See Table 3 (compiled sources),350.0,0.43,28.0,1.0,0.0,0.0,0.0,1.0,57.0,6.52,5.31,15.05,7.0,287.1,68.3
3017,RAC,real,See Table 3 (compiled sources),380.0,0.58,28.0,20.0,0.0,0.0,0.0,20.0,43.7,5.31,4.18,22.01,5.4,291.3,58.3
3018,RAC,real,See Table 3 (compiled sources),450.0,0.34,28.0,2.0,0.0,0.0,0.0,2.0,70.5,8.16,6.0,9.74,8.3,364.2,85.3
3019,RAC,real,See Table 3 (compiled sources),388.0,0.299,56.0,45.0,0.0,0.0,0.0,45.0,52.6,6.37,4.77,13.69,8.0,280.4,54.5
3020,RAC,real,See Table 3 (compiled sources),425.0,0.44,28.0,54.4,0.0,0.0,0.0,54.4,53.7,4.938870968,3.651791045,19.93,6.6,297.0,62.1
3021,RAC,real,See Table 3 (compiled sources),380.0,0.5,28.0,100.0,0.0,0.0,0.0,100.0,38.4,4.38,3.61,25.7,5.0,208.8,36.5
3022,RAC,real,"Yuan et al. 2022, Materials (Ref 47, compiled from 68 sources - see their Table S1)",380.0,0.6,28.0,100.0,0.0,0.0,0.0,100.0,40.9,4.8,3.89,29.81,3.0,216.1,45.0
3023,RAC,real,See Table 3 (compiled sources),350.0,0.35,28.0,2.0,0.0,0.0,0.0,2.0,55.3,5.96,5.03,10.93,8.0,280.4,67.7
3024,RAC,real,See Table 3 (compiled sources),210.0,0.56,3.0,2.0,0.0,0.0,0.0,2.0,16.7,2.09,1.5,23.46,4.6,169.8,33.0
3025,RAC,real,See Table 3 (compiled sources),360.0,0.39,56.0,0.0,0.0,0.0,0.0,0.0,68.0,8.35,6.0,10.69,8.7,287.2,74.4
3026,RAC,real,See Table 3 (compiled sources),350.0,0.4,28.0,21.7,0.0,0.0,0.0,21.7,41.2,4.5,4.3,17.0,7.0,266.8,52.2
3027,RAC,real,See Table 3 (compiled sources),380.0,0.38,28.0,100.0,0.0,0.0,0.0,100.0,78.2,9.0,6.0,18.41,6.6,226.5,51.1
3028,RAC,real,See Table 3 (compiled sources),330.0,0.58,56.0,1.0,0.0,0.0,0.0,1.0,44.1,4.78,4.29,19.89,6.2,271.9,61.7
3029,RAC,real,See Table 3 (compiled sources),380.0,0.5,28.0,20.0,0.0,0.0,0.0,20.0,43.7,5.13,4.13,20.0,5.9,290.3,59.4
3030,Ceramic,augmented_literature_based,This study (synthetic augmentation),476.1,0.429,28.0,42.6,0.0,10.6,0.0,53.2,54.4,5.78,4.71,18.88,7.2,338.3,72.0
3031,RAC,real,See Table 3 (compiled sources),330.0,0.6,56.0,2.0,0.0,0.0,0.0,2.0,47.8,5.4,4.5,19.48,5.6,267.9,60.2
3032,RAC,real,See Table 3 (compiled sources),375.0,0.5,28.0,4.8,0.0,0.0,0.0,4.8,28.0,2.94,2.91,20.09,5.9,302.6,55.3
3033,Combined,augmented_literature_based,This study (synthetic augmentation),501.9,0.319,14.0,29.5,5.9,5.2,5.2,45.8,56.4,6.53,4.97,12.58,8.4,378.2,72.0
3034,RAC,real,See Table 3 (compiled sources),300.0,0.53,56.0,1.0,0.0,0.0,0.0,1.0,50.4,6.3,4.45,16.57,6.5,254.4,51.4
3035,RAC,real,See Table 3 (compiled sources),300.0,0.58,3.0,1.0,0.0,0.0,0.0,1.0,25.0,2.72,2.04,23.88,4.4,236.6,45.0
3036,RAC,real,See Table 3 (compiled sources),210.0,0.53,3.0,1.0,0.0,0.0,0.0,1.0,17.5,2.55,1.52,23.11,5.3,173.0,33.1
3037,RAC,real,See Table 3 (compiled sources),537.0,0.41,7.0,45.0,0.0,0.0,0.0,45.0,39.0,4.18,3.6,19.34,6.5,399.2,65.7
3038,RAC,real,See Table 3 (compiled sources),380.0,0.45,28.0,100.0,0.0,0.0,0.0,100.0,42.9,5.3,3.89,24.81,5.3,221.5,37.4
3039,RAC,real,See Table 3 (compiled sources),329.8,0.352,28.0,15.0,0.0,0.0,0.0,15.0,43.4,5.01,3.67,14.86,7.9,251.5,54.0
3040,RAC,real,See Table 3 (compiled sources),450.0,0.42,3.0,1.0,0.0,0.0,0.0,1.0,33.3,4.45,3.13,18.27,6.1,374.0,63.4
3041,RAC,real,See Table 3 (compiled sources),210.0,0.5,28.0,0.0,0.0,0.0,0.0,0.0,33.2,4.31,2.78,19.18,6.4,170.0,45.6
3042,RAC,real,See Table 3 (compiled sources),500.0,0.33,3.0,1.0,0.0,0.0,0.0,1.0,38.4,4.54,3.33,14.64,7.0,403.9,75.9
3043,RAC,real,See Table 3 (compiled sources),528.0,0.35,28.0,0.0,0.0,0.0,0.0,0.0,51.0,6.11,4.56,11.59,8.3,420.0,80.9
3044,RAC,real,"Yuan et al. 2022, Materials (Ref 47, compiled from 68 sources - see their Table S1)",380.0,0.42,28.0,0.0,0.0,0.0,0.0,0.0,36.8,5.0,3.2,15.43,7.3,313.4,65.0
3045,RAC,real,See Table 3 (compiled sources),410.0,0.5,28.0,0.0,0.0,0.0,0.0,0.0,54.1,6.78,4.76,16.73,6.9,336.1,69.7
3046,RCWTB_FreezeThaw,augmented_literature_based,This study (synthetic augmentation),383.0,0.395,28.0,23.7,16.8,0.0,0.0,40.5,64.1,7.49,6.0,12.89,8.4,280.1,60.1
3047,RAC,real,See Table 3 (compiled sources),210.0,0.58,28.0,2.0,0.0,0.0,0.0,2.0,34.6,4.81,3.07,21.98,4.5,173.1,39.1
3048,RAC,real,See Table 3 (compiled sources),410.0,0.5,4.0,49.3,0.0,0.0,0.0,49.3,31.1,3.95,2.83,23.05,5.1,296.7,47.2
3049,RAC,real,See Table 3 (compiled sources),537.0,0.41,7.0,45.0,0.0,0.0,0.0,45.0,41.6,5.47,3.53,19.99,6.2,393.9,69.1
3050,RAC,real,See Table 3 (compiled sources),329.1,0.646216955,28.0,20.0,0.0,0.0,0.0,20.0,37.5,4.99,3.15,26.51,4.3,249.6,51.0
3051,RAC,real,See Table 3 (compiled sources),380.0,0.55,28.0,25.0,0.0,0.0,0.0,25.0,49.4,5.68,4.72,21.81,5.4,284.8,60.3
3052,RAC,real,See Table 3 (compiled sources),350.0,0.37,28.0,1.0,0.0,0.0,0.0,1.0,44.5,5.22,4.63,13.05,7.3,289.3,51.4
3053,RAC,real,See Table 3 (compiled sources),500.0,0.34,56.0,2.0,0.0,0.0,0.0,2.0,72.9,8.93,6.0,7.38,8.9,404.9,87.7
3054,RAC,real,"Hoang 2024, Mathematics (Ref 9)",247.0,0.526,90.0,100.0,0.0,0.0,0.0,100.0,35.6,4.5,3.35,26.57,5.3,115.1,15.0
3055,RAC,real,See Table 3 (compiled sources),210.0,0.6,3.0,1.0,0.0,0.0,0.0,1.0,16.6,2.0,1.54,24.75,4.3,173.3,38.1
3056,RAC,real,"Yuan et al. 2022, Materials (Ref 47, compiled from 68 sources - see their Table S1)",380.0,0.5,28.0,0.0,0.0,0.0,0.0,0.0,31.0,3.54,3.09,18.71,7.0,307.9,65.2
3057,RAC,real,See Table 3 (compiled sources),210.0,0.53,56.0,2.0,0.0,0.0,0.0,2.0,42.8,4.63,3.78,18.85,6.2,174.7,46.9
3058,RAC,real,See Table 3 (compiled sources),410.0,0.549,7.0,0.0,0.0,0.0,0.0,0.0,53.8,6.05,5.04,19.61,5.5,339.4,76.0
3059,RAC,real,See Table 3 (compiled sources),410.0,0.549,90.0,100.0,0.0,0.0,0.0,100.0,52.3,6.34,4.82,23.78,6.1,253.2,43.9
3060,RCWTB,augmented_literature_based,This study (synthetic augmentation),450.1,0.366,7.0,42.5,5.9,0.0,0.0,48.4,56.9,6.49,4.99,15.22,7.8,327.9,57.8
3061,RAC,real,See Table 3 (compiled sources),380.0,0.6,28.0,100.0,0.0,0.0,0.0,100.0,28.5,3.66,2.43,30.0,3.6,228.2,32.7
3062,RAC,real,See Table 3 (compiled sources),380.0,0.35,28.0,0.0,0.0,0.0,0.0,0.0,69.6,8.55,6.0,10.43,8.0,313.8,75.5
3063,RAC,real,See Table 3 (compiled sources),410.0,0.549,4.0,49.1,0.0,0.0,0.0,49.1,25.7,3.1,2.34,27.23,4.5,296.2,42.8
3064,RAC,real,See Table 3 (compiled sources),400.0,0.43,28.0,2.0,0.0,0.0,0.0,2.0,59.0,7.14,5.38,14.45,7.9,332.1,78.9
3065,RAC,real,See Table 3 (compiled sources),500.0,0.34,28.0,2.0,0.0,0.0,0.0,2.0,61.8,7.82,5.59,12.16,8.3,408.2,78.2
3066,RAC,real,See Table 3 (compiled sources),280.0,0.42,56.0,2.0,0.0,0.0,0.0,2.0,55.3,6.68,5.2,13.83,7.5,241.4,51.3
3067,RAC,real,See Table 3 (compiled sources),410.0,0.549,4.0,19.5,0.0,0.0,0.0,19.5,43.2,4.97,3.84,22.65,5.8,324.4,61.5
3068,RAC,real,"Yuan et al. 2022, Materials (Ref 47, compiled from 68 sources - see their Table S1)",380.0,0.57,28.0,50.0,0.0,0.0,0.0,50.0,45.2,5.7,4.26,24.98,5.1,260.9,48.4
3069,RAC,real,"Yuan et al. 2022, Materials (Ref 47, compiled from 68 sources - see their Table S1)",380.0,0.44,28.0,50.0,0.0,0.0,0.0,50.0,31.0,3.57,2.43,23.75,5.6,258.2,49.5
3070,RAC,real,See Table 3 (compiled sources),280.0,0.58,28.0,1.0,0.0,0.0,0.0,1.0,43.3,5.42,4.04,20.54,5.4,237.0,53.5
3071,Plastic,augmented_literature_based,This study (synthetic augmentation),500.0,0.448,90.0,43.0,0.0,0.0,8.6,51.6,55.6,7.04,4.78,15.24,6.8,373.3,69.9
3072,RAC,real,See Table 3 (compiled sources),210.0,0.57,56.0,1.0,0.0,0.0,0.0,1.0,40.6,5.31,3.82,19.98,6.5,173.2,44.1
3073,RAC,real,See Table 3 (compiled sources),500.0,0.36,28.0,1.0,0.0,0.0,0.0,1.0,58.0,7.25,5.64,10.08,8.0,409.7,79.5
3074,RAC,real,See Table 3 (compiled sources),210.0,0.53,56.0,1.0,0.0,0.0,0.0,1.0,44.2,5.57,3.78,18.87,5.9,174.2,42.7
3075,RAC,real,See Table 3 (compiled sources),300.0,0.56,3.0,1.0,0.0,0.0,0.0,1.0,23.3,2.74,2.25,25.18,4.4,249.7,45.8
3076,RAC,real,"Hoang 2024, Mathematics (Ref 9)",247.0,0.526,7.0,100.0,0.0,0.0,0.0,100.0,27.9,3.85,2.61,30.0,3.9,108.4,15.0
3077,RAC,real,"Mahmoudian, Bypour & Kontoni 2024, Asian J. Civil Eng. (Ref 45)",437.5,0.4,28.0,50.5,0.0,0.0,0.0,50.5,34.9,3.44,3.06,20.32,5.7,311.3,51.8
3078,RAC,real,See Table 3 (compiled sources),436.0,0.56,28.0,50.0,0.0,0.0,0.0,50.0,23.9,3.21,2.12,27.49,4.6,307.8,41.5
3079,RAC,real,See Table 3 (compiled sources),210.0,0.52,28.0,2.0,0.0,0.0,0.0,2.0,39.2,4.79,3.38,19.44,5.7,167.7,43.0
3080,RCWTB,augmented_literature_based,This study (synthetic augmentation),460.0,0.306,28.0,38.5,19.4,0.0,0.0,57.9,62.5,7.23,5.61,8.91,10.0,330.8,71.8
3081,RAC,real,See Table 3 (compiled sources),450.0,0.44,28.0,2.0,0.0,0.0,0.0,2.0,58.0,6.99,4.99,14.55,7.1,369.8,72.8
3082,RAC,real,See Table 3 (compiled sources),537.0,0.41,3.0,60.0,0.0,0.0,0.0,60.0,30.0,3.62,2.56,23.4,5.4,398.8,62.0
3083,RAC,real,See Table 3 (compiled sources),380.0,0.84,28.0,0.0,0.0,0.0,0.0,0.0,20.0,2.49,1.67,30.0,3.0,313.5,56.6
3084,RAC,real,See Table 3 (compiled sources),450.0,0.44,28.0,2.0,0.0,0.0,0.0,2.0,58.0,6.87,5.16,15.5,6.6,365.2,76.9
3085,RAC,real,See Table 3 (compiled sources),280.0,0.41,3.0,2.0,0.0,0.0,0.0,2.0,23.6,3.43,2.28,19.61,6.3,227.9,49.0
3086,RAC,real,See Table 3 (compiled sources),330.0,0.6,28.0,2.0,0.0,0.0,0.0,2.0,41.0,4.59,3.67,22.43,5.2,263.6,53.0
3087,RAC,real,See Table 3 (compiled sources),458.0,0.273,28.0,100.0,0.0,0.0,0.0,100.0,50.0,5.99,4.47,16.4,7.9,284.2,165.4
3088,RAC,real,"Yuan et al. 2022, Materials (Ref 47, compiled from 68 sources - see their Table S1)",380.0,0.58,28.0,100.0,0.0,0.0,0.0,100.0,33.5,3.97,3.5,30.0,3.7,215.5,37.0
3089,RAC,real,See Table 3 (compiled sources),280.0,0.46,3.0,1.0,0.0,0.0,0.0,1.0,22.8,2.05,2.15,21.31,5.7,229.7,45.2
3090,RAC,real,See Table 3 (compiled sources),485.0,0.34,28.0,0.0,0.0,0.0,0.0,0.0,80.8,9.0,6.0,8.9,8.9,400.3,89.7
3091,RAC,real,See Table 3 (compiled sources),410.0,0.549,4.0,100.0,0.0,0.0,0.0,100.0,26.8,3.06,2.48,30.0,3.2,239.5,35.8
3092,RAC,real,See Table 3 (compiled sources),350.0,0.51,28.0,100.0,0.0,0.0,0.0,100.0,42.0,5.08,3.74,26.91,4.4,202.1,27.9
3093,RAC,real,See Table 3 (compiled sources),280.0,0.5,56.0,2.0,0.0,0.0,0.0,2.0,54.8,6.94,4.86,16.07,7.0,229.1,54.7
3094,RAC,real,See Table 3 (compiled sources),280.0,0.38,28.0,0.0,0.0,0.0,0.0,0.0,49.5,6.26,4.32,13.56,7.4,228.2,55.2
3095,RAC,real,See Table 3 (compiled sources),500.0,0.35,28.0,1.0,0.0,0.0,0.0,1.0,58.0,6.76,5.17,10.56,8.2,406.7,79.3
3096,RAC,real,"Yuan et al. 2022, Materials (Ref 47, compiled from 68 sources - see their Table S1)",380.0,0.45,28.0,20.0,0.0,0.0,0.0,20.0,62.4,7.54,5.67,15.66,6.8,292.2,76.8
3097,RAC,real,See Table 3 (compiled sources),340.0,0.57,28.0,1.0,0.0,0.0,0.0,1.0,38.5,4.86,3.25,21.59,5.3,273.9,56.3
3098,RAC,real,See Table 3 (compiled sources),210.0,0.58,56.0,1.0,0.0,0.0,0.0,1.0,40.7,5.14,3.65,20.67,6.1,170.3,42.2
3099,RAC,real,See Table 3 (compiled sources),380.0,0.5,28.0,20.0,0.0,0.0,0.0,20.0,59.6,6.88,5.39,17.24,6.8,284.2,73.8
3100,RAC,real,See Table 3 (compiled sources),500.0,0.36,28.0,0.0,0.0,0.0,0.0,0.0,48.9,6.23,4.63,13.62,7.4,406.8,84.9
3101,RAC,real,See Table 3 (compiled sources),350.0,0.35,3.0,1.0,0.0,0.0,0.0,1.0,29.8,3.34,2.68,14.2,7.6,282.8,54.8
3102,RAC,real,See Table 3 (compiled sources),400.0,0.4,7.0,19.5,0.0,0.0,0.0,19.5,55.2,6.32,5.19,15.68,7.0,315.7,67.9
3103,RAC,real,"Hoang 2024, Mathematics (Ref 9)",150.0,0.933,7.0,0.0,0.0,0.0,0.0,0.0,13.9,2.0,1.5,30.0,2.4,119.4,23.6
3104,RAC,real,See Table 3 (compiled sources),450.0,0.4,28.0,1.0,0.0,0.0,0.0,1.0,56.1,6.64,5.01,13.83,7.1,365.9,71.7
3105,Ceramic,augmented_literature_based,This study (synthetic augmentation),333.0,0.432,28.0,44.0,0.0,22.6,0.0,66.6,56.6,6.9,5.23,15.12,8.3,213.0,50.5
3106,RCWTB,augmented_literature_based,This study (synthetic augmentation),445.8,0.383,56.0,43.0,8.5,0.0,0.0,51.5,62.4,7.11,5.49,13.17,8.9,321.8,58.2
3107,RAC,real,See Table 3 (compiled sources),360.0,0.58,3.0,2.0,0.0,0.0,0.0,2.0,24.9,2.71,2.27,24.06,4.1,303.6,52.6
3108,RAC,real,See Table 3 (compiled sources),400.0,0.44,28.0,2.0,0.0,0.0,0.0,2.0,61.0,7.77,5.2,15.32,6.5,321.5,75.6
3109,RAC,real,See Table 3 (compiled sources),450.0,0.4,28.0,1.0,0.0,0.0,0.0,1.0,56.1,6.21,5.17,12.87,6.8,371.7,69.7
3110,RAC,real,See Table 3 (compiled sources),400.0,0.44,3.0,1.0,0.0,0.0,0.0,1.0,35.8,3.9,3.19,17.45,6.5,331.4,62.6
3111,RAC,real,See Table 3 (compiled sources),353.0,0.649,56.0,49.3,0.0,0.0,0.0,49.3,44.7,5.48,4.13,25.38,4.7,247.2,50.0
3112,Ceramic,augmented_literature_based,This study (synthetic augmentation),404.2,0.528,90.0,45.7,0.0,24.5,0.0,70.2,52.6,5.93,4.58,17.78,8.2,266.3,55.2
3113,RAC,real,See Table 3 (compiled sources),600.0,0.3,28.0,60.0,0.0,0.0,0.0,60.0,62.8,7.91,5.75,14.93,7.1,420.0,88.5
3114,RAC,real,See Table 3 (compiled sources),280.0,0.43,56.0,2.0,0.0,0.0,0.0,2.0,57.3,6.81,5.32,12.27,7.7,229.5,55.5
3115,RAC,real,See Table 3 (compiled sources),350.0,0.34,28.0,2.0,0.0,0.0,0.0,2.0,53.9,5.64,4.63,11.42,7.9,281.3,64.1
3116,RAC,real,See Table 3 (compiled sources),210.0,0.51,56.0,1.0,0.0,0.0,0.0,1.0,34.7,4.58,2.96,18.07,6.9,171.1,34.8
3117,Combined,augmented_literature_based,This study (synthetic augmentation),342.4,0.509,28.0,19.8,9.5,7.4,4.8,41.5,50.3,5.99,4.27,18.17,7.6,257.2,49.8
3118,RAC,real,See Table 3 (compiled sources),450.0,0.43,3.0,2.0,0.0,0.0,0.0,2.0,32.2,4.01,3.33,18.15,6.3,362.1,65.5
3119,RAC,real,"Yuan et al. 2022, Materials (Ref 47, compiled from 68 sources - see their Table S1)",380.0,0.57,28.0,50.0,0.0,0.0,0.0,50.0,44.0,4.67,3.75,24.32,4.5,268.8,50.9
3120,RAC,real,See Table 3 (compiled sources),210.0,0.86,28.0,0.0,0.0,0.0,0.0,0.0,23.9,2.45,2.18,30.0,2.7,167.8,31.2
3121,RAC,real,See Table 3 (compiled sources),349.2,0.332,28.0,30.0,0.0,0.0,0.0,30.0,39.0,5.01,3.53,15.54,7.2,265.1,52.9
3122,RAC,real,See Table 3 (compiled sources),280.0,0.42,28.0,2.0,0.0,0.0,0.0,2.0,41.4,5.35,3.95,14.57,7.3,226.2,49.3
3123,RCWTB,augmented_literature_based,This study (synthetic augmentation),350.6,0.433,7.0,35.9,13.8,0.0,0.0,49.7,49.6,6.28,4.34,17.37,7.6,246.6,44.9
3124,RAC,real,See Table 3 (compiled sources),380.0,0.84,28.0,100.0,0.0,0.0,0.0,100.0,14.0,2.0,1.5,30.0,2.9,220.8,20.6
3125,RAC,real,See Table 3 (compiled sources),329.8,0.352,56.0,30.0,0.0,0.0,0.0,30.0,45.8,5.28,4.29,14.37,7.5,243.4,51.9
3126,Ceramic,augmented_literature_based,This study (synthetic augmentation),399.5,0.551,90.0,23.2,0.0,17.4,0.0,40.6,60.3,7.12,4.95,16.33,7.7,290.1,56.0
3127,RAC,real,"Hoang 2024, Mathematics (Ref 9)",245.0,0.629,7.0,0.0,0.0,0.0,0.0,0.0,36.8,4.48,3.27,25.34,3.9,202.1,40.7
3128,Combined,augmented_literature_based,This study (synthetic augmentation),415.8,0.459,28.0,23.8,9.3,5.4,5.1,43.6,58.6,6.93,5.35,15.34,8.7,302.8,61.7
3129,RAC,real,See Table 3 (compiled sources),350.0,0.33,3.0,1.0,0.0,0.0,0.0,1.0,25.5,3.53,2.26,15.35,6.4,284.2,47.2
3130,RAC,real,See Table 3 (compiled sources),400.0,0.46,56.0,1.0,0.0,0.0,0.0,1.0,57.1,6.41,4.9,13.88,7.8,326.9,67.3
3131,RAC,real,See Table 3 (compiled sources),450.0,0.34,3.0,2.0,0.0,0.0,0.0,2.0,45.6,5.78,3.84,12.88,7.4,377.5,67.4
3132,Plastic,augmented_literature_based,This study (synthetic augmentation),411.3,0.474,28.0,45.8,0.0,0.0,7.5,53.3,42.4,5.14,4.09,22.7,5.4,287.6,54.0
3133,RAC,real,See Table 3 (compiled sources),500.0,0.34,28.0,2.0,0.0,0.0,0.0,2.0,63.8,7.79,5.78,11.48,8.4,410.2,80.0
3134,RAC,real,See Table 3 (compiled sources),280.0,0.55,28.0,1.0,0.0,0.0,0.0,1.0,43.8,5.59,4.09,20.85,5.2,230.3,49.0
3135,RAC,real,See Table 3 (compiled sources),350.0,0.33,28.0,1.0,0.0,0.0,0.0,1.0,59.0,7.33,5.38,10.89,7.8,287.5,66.3
3136,RAC,real,See Table 3 (compiled sources),380.0,0.61,28.0,20.0,0.0,0.0,0.0,20.0,39.0,4.94,3.26,23.95,4.8,295.6,59.3
3137,RAC,real,"Yuan et al. 2022, Materials (Ref 47, compiled from 68 sources - see their Table S1)",380.0,0.4,28.0,100.0,0.0,0.0,0.0,100.0,29.5,3.96,2.96,22.77,6.1,212.0,33.2
3138,RAC,real,See Table 3 (compiled sources),300.0,0.45,28.0,50.0,0.0,0.0,0.0,50.0,32.2,3.7,3.11,21.27,6.2,200.9,33.3
3139,RCWTB_FreezeThaw,augmented_literature_based,This study (synthetic augmentation),407.9,0.392,28.0,25.2,17.2,0.0,0.0,42.4,64.8,7.64,6.0,9.99,9.1,302.0,53.1
3140,RAC,real,See Table 3 (compiled sources),350.0,0.45,28.0,8.5,0.0,0.0,0.0,8.5,35.0,4.22,3.28,17.67,6.9,276.5,56.4
3141,RAC,real,See Table 3 (compiled sources),280.0,0.42,28.0,2.0,0.0,0.0,0.0,2.0,45.8,5.42,4.19,14.3,7.3,232.1,45.9
3142,RAC,real,See Table 3 (compiled sources),280.0,0.42,28.0,2.0,0.0,0.0,0.0,2.0,41.4,4.92,3.55,16.79,7.1,223.9,52.8
3143,RAC,real,See Table 3 (compiled sources),500.0,0.35,28.0,2.0,0.0,0.0,0.0,2.0,57.4,6.52,5.12,11.19,8.2,397.4,78.2
3144,RAC,real,See Table 3 (compiled sources),280.0,0.42,28.0,2.0,0.0,0.0,0.0,2.0,45.8,5.75,4.69,16.17,6.6,226.2,51.1
3145,RAC,real,See Table 3 (compiled sources),300.0,0.56,56.0,1.0,0.0,0.0,0.0,1.0,45.2,5.39,4.34,20.21,6.0,253.0,49.1
3146,RAC,real,"Hoang 2024, Mathematics (Ref 9)",274.0,0.577,7.0,0.0,0.0,0.0,0.0,0.0,42.1,5.17,3.88,21.55,5.1,225.4,47.6
3147,RAC,real,See Table 3 (compiled sources),350.0,0.45,28.0,2.0,0.0,0.0,0.0,2.0,38.9,4.83,3.47,17.56,7.0,282.6,53.1
3148,RAC,real,See Table 3 (compiled sources),280.0,0.38,28.0,2.0,0.0,0.0,0.0,2.0,51.1,6.41,4.93,14.75,7.3,224.4,53.9
3149,RAC,real,See Table 3 (compiled sources),330.0,0.6,3.0,2.0,0.0,0.0,0.0,2.0,22.5,2.0,2.02,24.67,4.4,262.7,47.4
3150,RAC,real,See Table 3 (compiled sources),280.0,0.45,28.0,1.0,0.0,0.0,0.0,1.0,46.1,5.27,4.1,15.55,6.8,226.5,51.1
3151,RAC,real,See Table 3 (compiled sources),410.0,0.549,4.0,100.0,0.0,0.0,0.0,100.0,21.4,2.97,1.86,30.0,3.3,247.8,23.5
3152,RAC,real,See Table 3 (compiled sources),210.0,0.53,56.0,2.0,0.0,0.0,0.0,2.0,42.8,5.33,3.41,18.38,5.9,170.6,39.4
3153,RAC,real,"Yuan et al. 2022, Materials (Ref 47, compiled from 68 sources - see their Table S1)",380.0,0.46,28.0,0.0,0.0,0.0,0.0,0.0,62.0,7.42,5.29,13.92,7.0,315.5,68.0
3154,RAC,real,"Hoang 2024, Mathematics (Ref 9)",285.0,0.389,7.0,0.0,0.0,0.0,0.0,0.0,17.0,2.02,1.63,18.49,6.4,230.9,35.8
3155,RAC,real,See Table 3 (compiled sources),300.0,0.53,3.0,1.0,0.0,0.0,0.0,1.0,24.4,2.62,2.03,22.64,5.2,239.2,48.5
3156,RAC,real,See Table 3 (compiled sources),389.56,0.47,28.0,55.4,0.0,0.0,0.0,55.4,43.3,4.938870968,3.651791045,21.02,5.9,262.9,51.1
3157,RAC,real,See Table 3 (compiled sources),210.0,0.6,28.0,1.0,0.0,0.0,0.0,1.0,31.7,3.74,2.83,23.74,5.1,171.8,43.6
3158,Plastic,real,See Table 3 (compiled sources),380.0,0.45,28.0,0.0,0.0,0.0,100.0,100.0,17.2,2.07,1.5,28.66,4.8,252.3,34.6
3159,RAC,real,See Table 3 (compiled sources),280.0,0.4,56.0,1.0,0.0,0.0,0.0,1.0,51.7,5.83,4.65,13.34,7.7,223.5,58.9
3160,RAC,real,See Table 3 (compiled sources),500.0,0.34,56.0,1.0,0.0,0.0,0.0,1.0,70.5,8.29,6.0,7.49,9.0,409.6,84.6
3161,RAC,real,See Table 3 (compiled sources),380.0,0.5,28.0,100.0,0.0,0.0,0.0,100.0,40.5,4.84,3.57,28.67,4.4,222.2,36.5
3162,RAC,real,See Table 3 (compiled sources),513.0,0.4,90.0,0.0,0.0,0.0,0.0,0.0,44.5,5.44,3.82,13.11,8.1,420.0,80.7
3163,RAC,real,See Table 3 (compiled sources),262.0,0.649,7.0,0.0,0.0,0.0,0.0,0.0,15.0,2.05,1.5,27.95,3.3,213.0,36.0
3164,RAC,real,See Table 3 (compiled sources),380.0,0.4,28.0,0.0,0.0,0.0,0.0,0.0,53.5,6.52,5.0,13.48,7.4,309.9,75.1
3165,RAC,real,See Table 3 (compiled sources),500.0,0.35,3.0,1.0,0.0,0.0,0.0,1.0,41.3,5.18,3.42,15.8,6.9,412.0,73.8
