Repository: ML-optimized-waste-derived-concrete/Dataset-and-codeNotebooks-for-sustainable-concrete-with-case-study

An Integrated Data-Driven Framework for Sustainable Multi-Waste Concrete Design and Multi-Objective Optimization of Offshore Wind Turbine Towers: A Comparative Evaluation of Ensemble, Deep, and Operator Learning Approaches

Author Information

1. Anjum Parveen
Department of Process, Energy and Environmental Technology, Faculty of Technology, Natural Sciences and Maritime Sciences, University of South-Eastern Norway, Norway
Email: anjumsara0499@gmail.com
ORCID: https://orcid.org/0009-0008-0974-976X

2. Hadi Amlashi (Corresponding Author)

File: MASTER_waste_concrete_dataset_v5_FINAL_1.csv (part 11 of 27)
sample_id,waste_type,data_source,paper_ref_no,cement_kg_m3,water_cement_ratio,curing_days,rac_%,rcwtb_%,ceramic_%,plastic_%,total_replacement_%,compressive_strength_mpa,flexural_strength_mpa,split_tensile_strength_mpa,chloride_penetration_mm,marine_durability_score,co2_emission_kg_m3,cost_usd_m3
3166,RAC,real,See Table 3 (compiled sources),400.0,0.41,3.0,1.0,0.0,0.0,0.0,1.0,35.2,4.09,3.29,16.8,7.0,328.8,59.6
3167,RAC,real,"Yuan et al. 2022, Materials (Ref 47, compiled from 68 sources - see their Table S1)",380.0,0.41,28.0,15.0,0.0,0.0,0.0,15.0,50.5,5.78,4.47,16.24,7.5,299.8,62.2
3168,RAC,real,"Yuan et al. 2022, Materials (Ref 47, compiled from 68 sources - see their Table S1)",380.0,0.45,28.0,0.0,0.0,0.0,0.0,0.0,61.7,7.38,5.7,13.37,7.5,310.3,69.3
3169,RAC,real,See Table 3 (compiled sources),210.0,0.51,56.0,1.0,0.0,0.0,0.0,1.0,34.7,4.58,3.18,17.54,6.8,178.2,38.8
3170,RAC,real,See Table 3 (compiled sources),350.0,0.34,3.0,1.0,0.0,0.0,0.0,1.0,29.2,2.86,2.85,15.35,6.9,282.0,55.5
3171,RAC,real,See Table 3 (compiled sources),210.0,0.54,56.0,2.0,0.0,0.0,0.0,2.0,43.4,5.14,4.09,17.77,6.5,173.1,41.2
3172,RAC,real,See Table 3 (compiled sources),360.0,0.39,3.0,0.0,0.0,0.0,0.0,0.0,37.0,4.14,3.25,15.8,6.9,296.8,58.1
3173,RAC,real,See Table 3 (compiled sources),410.0,0.549,4.0,0.0,0.0,0.0,0.0,0.0,45.8,5.75,4.25,20.59,5.7,332.5,72.3
3174,RAC,real,See Table 3 (compiled sources),300.0,0.52,3.0,2.0,0.0,0.0,0.0,2.0,26.5,3.01,2.63,22.89,4.9,244.8,49.1
3175,RAC,real,See Table 3 (compiled sources),500.0,0.34,3.0,2.0,0.0,0.0,0.0,2.0,44.7,5.23,3.82,13.2,7.7,404.1,82.3
3176,RAC,real,See Table 3 (compiled sources),350.0,0.33,3.0,2.0,0.0,0.0,0.0,2.0,28.0,3.65,2.63,14.53,7.2,285.3,63.1
3177,Combined,augmented_literature_based,This study (synthetic augmentation),378.0,0.525,90.0,21.6,13.7,15.0,5.7,56.0,60.0,6.94,5.66,13.44,9.7,280.2,55.7
3178,RAC,real,"Yuan et al. 2022, Materials (Ref 47, compiled from 68 sources - see their Table S1)",380.0,0.62,28.0,100.0,0.0,0.0,0.0,100.0,45.7,5.2,3.91,29.95,3.5,219.1,44.8
3179,RAC,real,See Table 3 (compiled sources),400.0,0.48,28.0,100.0,0.0,0.0,0.0,100.0,32.2,3.35,2.64,27.6,4.1,230.5,34.2
3180,RAC,real,See Table 3 (compiled sources),375.0,0.43,28.0,4.8,0.0,0.0,0.0,4.8,33.2,3.91,3.12,16.9,6.8,309.2,67.1
3181,RAC,real,"Yuan et al. 2022, Materials (Ref 47, compiled from 68 sources - see their Table S1)",380.0,0.4,28.0,16.0,0.0,0.0,0.0,16.0,32.7,9.7,2.71,16.33,6.9,299.3,54.8
3182,RAC,real,See Table 3 (compiled sources),410.0,0.549,90.0,0.0,0.0,0.0,0.0,0.0,72.3,9.0,6.0,14.01,7.2,340.0,79.2
3183,RCWTB_FreezeThaw,augmented_literature_based,This study (synthetic augmentation),308.0,0.479,90.0,36.6,11.8,0.0,0.0,48.4,61.8,7.45,5.97,14.56,8.4,213.0,44.3
3184,RAC,real,See Table 3 (compiled sources),280.0,0.44,28.0,2.0,0.0,0.0,0.0,2.0,42.8,5.24,3.94,16.51,6.9,225.7,51.9
3185,RAC,real,See Table 3 (compiled sources),275.0,0.654545455,28.0,30.0,0.0,0.0,0.0,30.0,20.0,2.08,1.55,27.96,4.1,203.9,32.2
3186,RAC,real,See Table 3 (compiled sources),388.0,0.299,56.0,15.0,0.0,0.0,0.0,15.0,57.0,6.64,5.1,9.33,9.2,305.1,63.4
3187,RAC,real,See Table 3 (compiled sources),380.0,0.61,28.0,100.0,0.0,0.0,0.0,100.0,28.5,3.52,2.69,30.0,3.8,222.5,35.1
3188,RAC,real,See Table 3 (compiled sources),400.0,0.42,3.0,1.0,0.0,0.0,0.0,1.0,35.0,3.98,3.29,17.62,6.0,322.0,59.7
3189,RAC,real,See Table 3 (compiled sources),340.0,0.57,3.0,1.0,0.0,0.0,0.0,1.0,21.0,2.39,1.93,24.5,4.0,284.3,45.0
3190,RAC,real,See Table 3 (compiled sources),537.0,0.409683426,28.0,45.0,0.0,0.0,0.0,45.0,52.6,6.22,4.87,19.41,6.1,393.3,73.9
3191,RCWTB,augmented_literature_based,This study (synthetic augmentation),469.5,0.432,90.0,45.9,14.3,0.0,0.0,60.2,61.1,7.18,5.43,13.06,8.8,340.3,65.7
3192,RAC,real,See Table 3 (compiled sources),210.0,0.5,56.0,1.0,0.0,0.0,0.0,1.0,36.5,4.1,3.28,20.32,6.2,181.4,33.1
3193,RAC,real,See Table 3 (compiled sources),385.0,0.449350649,28.0,100.0,0.0,0.0,0.0,100.0,53.7,6.7,4.98,23.2,5.3,225.1,41.6
3194,RAC,real,See Table 3 (compiled sources),537.0,0.41,28.0,30.0,0.0,0.0,0.0,30.0,53.5,6.74,4.54,17.4,6.7,408.7,74.7
3195,RAC,real,"Yuan et al. 2022, Materials (Ref 47, compiled from 68 sources - see their Table S1)",380.0,0.52,28.0,40.0,0.0,0.0,0.0,40.0,48.0,5.79,4.19,21.8,5.4,271.7,63.7
3196,RAC,real,See Table 3 (compiled sources),350.0,0.4,28.0,2.0,0.0,0.0,0.0,2.0,63.9,7.41,5.66,13.12,7.7,289.8,62.5
3197,RAC,real,See Table 3 (compiled sources),500.0,0.34,56.0,1.0,0.0,0.0,0.0,1.0,70.5,8.72,6.0,9.63,8.4,413.2,85.5
3198,RAC,real,See Table 3 (compiled sources),380.0,0.58,28.0,50.0,0.0,0.0,0.0,50.0,41.3,4.88,3.41,25.92,4.0,263.0,54.5
3199,RAC,real,See Table 3 (compiled sources),330.0,0.54,3.0,1.0,0.0,0.0,0.0,1.0,23.2,2.94,1.88,22.62,5.3,272.8,47.2
3200,RAC,real,See Table 3 (compiled sources),380.0,0.38,28.0,50.0,0.0,0.0,0.0,50.0,53.0,5.49,4.87,18.2,6.3,270.0,55.3
3201,RAC,real,See Table 3 (compiled sources),280.0,0.4,56.0,1.0,0.0,0.0,0.0,1.0,58.6,7.42,5.27,12.02,7.7,222.3,52.4
3202,RCWTB_FreezeThaw,augmented_literature_based,This study (synthetic augmentation),482.8,0.41,90.0,31.7,14.0,0.0,0.0,45.7,65.8,7.81,5.95,10.51,9.7,361.7,71.6
3203,RAC,real,See Table 3 (compiled sources),340.0,0.45,28.0,52.0,0.0,0.0,0.0,52.0,39.6,4.35,3.77,19.89,6.0,231.0,46.6
3204,Plastic,augmented_literature_based,This study (synthetic augmentation),394.4,0.307,14.0,27.2,0.0,0.0,10.2,37.4,54.5,6.43,5.08,13.16,7.9,293.1,64.9
3205,RAC,real,"Mahmoudian, Bypour & Kontoni 2024, Asian J. Civil Eng. (Ref 45)",369.0,0.5392953929539296,28.0,50.0,0.0,0.0,0.0,50.0,24.0,2.75,2.13,26.39,4.3,252.1,35.5
3206,RAC,real,See Table 3 (compiled sources),400.0,0.4,90.0,0.0,0.0,0.0,0.0,0.0,78.1,8.78,6.0,7.74,8.6,325.9,78.3
3207,RAC,real,See Table 3 (compiled sources),500.0,0.35,56.0,2.0,0.0,0.0,0.0,2.0,64.1,8.17,5.9,9.46,8.8,410.6,91.2
3208,RAC,real,See Table 3 (compiled sources),280.0,0.42,56.0,1.0,0.0,0.0,0.0,1.0,56.1,7.15,4.56,12.86,7.7,232.3,56.6
3209,RAC,real,See Table 3 (compiled sources),500.0,0.34,28.0,2.0,0.0,0.0,0.0,2.0,60.4,7.31,5.27,9.83,8.3,409.5,81.9
3210,RAC,real,"Yuan et al. 2022, Materials (Ref 47, compiled from 68 sources - see their Table S1)",380.0,0.41,28.0,15.0,0.0,0.0,0.0,15.0,54.4,6.55,4.87,14.93,7.5,302.1,68.9
3211,Ceramic,augmented_literature_based,This study (synthetic augmentation),473.1,0.493,90.0,43.7,0.0,15.0,0.0,58.7,61.1,6.9,5.81,15.68,8.9,340.0,64.7
3212,RAC,real,See Table 3 (compiled sources),210.0,0.57,28.0,2.0,0.0,0.0,0.0,2.0,33.1,3.91,2.74,21.26,5.1,160.6,41.7
3213,RAC,real,See Table 3 (compiled sources),450.0,0.42,28.0,1.0,0.0,0.0,0.0,1.0,55.6,6.99,4.89,15.29,6.8,370.8,76.6
3214,RAC,real,"Hoang 2024, Mathematics (Ref 9)",305.0,0.398,28.0,100.0,0.0,0.0,0.0,100.0,19.7,2.38,1.5,25.2,6.0,165.4,19.4
3215,RAC,real,See Table 3 (compiled sources),280.0,0.4,56.0,1.0,0.0,0.0,0.0,1.0,51.7,5.92,4.6,12.84,7.5,229.4,51.6
3216,RAC,real,See Table 3 (compiled sources),350.0,0.4,56.0,2.0,0.0,0.0,0.0,2.0,66.8,7.44,6.0,9.26,8.7,290.3,76.8
3217,Combined,augmented_literature_based,This study (synthetic augmentation),348.5,0.482,90.0,28.9,9.3,9.2,5.7,53.1,64.1,7.22,5.58,14.57,8.7,239.3,67.2
3218,RAC,real,See Table 3 (compiled sources),450.0,0.33,56.0,0.0,0.0,0.0,0.0,0.0,68.7,8.48,6.0,10.27,8.6,370.9,82.8
3219,RAC,real,See Table 3 (compiled sources),329.8,0.352,56.0,30.0,0.0,0.0,0.0,30.0,45.8,5.7,4.3,13.41,7.9,242.7,50.1
3220,RAC,real,See Table 3 (compiled sources),309.0,0.55,3.0,100.0,0.0,0.0,0.0,100.0,14.8,2.0,1.57,30.0,3.7,158.4,17.8
3221,RAC,real,See Table 3 (compiled sources),398.0,0.49,28.0,70.0,0.0,0.0,0.0,70.0,43.9,5.19,3.651791045,22.73,5.5,263.0,55.8
3222,RCWTB,augmented_literature_based,This study (synthetic augmentation),337.7,0.433,7.0,22.0,8.9,0.0,0.0,30.9,53.0,5.96,4.49,15.43,7.3,253.4,54.4
3223,RAC,real,See Table 3 (compiled sources),385.0,0.449350649,28.0,50.0,0.0,0.0,0.0,50.0,54.0,6.59,5.03,19.89,6.1,272.8,61.6
3224,RAC,real,See Table 3 (compiled sources),280.0,0.58,3.0,1.0,0.0,0.0,0.0,1.0,26.3,3.52,2.4,23.49,4.8,235.3,44.7
3225,RAC,real,See Table 3 (compiled sources),454.5,0.293289329,7.0,7.8,0.0,0.0,0.0,7.8,63.5,7.73,5.95,10.44,8.3,374.6,82.3
3226,RCWTB,augmented_literature_based,This study (synthetic augmentation),441.4,0.571,14.0,44.3,10.1,0.0,0.0,54.4,44.5,5.81,3.72,23.14,5.3,324.5,54.9
3227,RAC,real,See Table 3 (compiled sources),500.0,0.34,28.0,1.0,0.0,0.0,0.0,1.0,60.6,7.44,5.42,10.36,8.8,414.3,86.1
3228,RAC,real,See Table 3 (compiled sources),353.0,0.767705382,28.0,100.0,0.0,0.0,0.0,100.0,43.3,4.98,3.97,30.0,2.9,202.8,30.8
3229,RAC,real,See Table 3 (compiled sources),280.0,0.46,3.0,1.0,0.0,0.0,0.0,1.0,21.7,2.42,1.9,21.39,5.5,227.4,39.2
3230,RAC,real,See Table 3 (compiled sources),280.0,0.4,28.0,1.0,0.0,0.0,0.0,1.0,44.7,4.73,4.13,13.91,6.9,223.3,44.5
3231,RAC,real,See Table 3 (compiled sources),500.0,0.4286,56.0,8.4,0.0,0.0,0.0,8.4,44.2,5.6,3.97,14.89,7.0,412.8,76.6
3232,RAC,real,"Yuan et al. 2022, Materials (Ref 47, compiled from 68 sources - see their Table S1)",380.0,0.57,28.0,30.0,0.0,0.0,0.0,30.0,38.6,4.47,3.26,23.67,5.5,283.4,53.1
3233,RAC,real,"Yuan et al. 2022, Materials (Ref 47, compiled from 68 sources - see their Table S1)",380.0,0.39,28.0,0.0,0.0,0.0,0.0,0.0,60.3,6.0,5.34,12.68,7.9,315.7,69.6
3234,RAC,real,See Table 3 (compiled sources),350.0,0.35,56.0,2.0,0.0,0.0,0.0,2.0,60.8,7.51,5.39,9.86,8.6,287.7,64.2
3235,RAC,real,See Table 3 (compiled sources),400.0,0.48,7.0,100.0,0.0,0.0,0.0,100.0,22.7,2.77,2.03,29.66,4.2,239.4,33.8
3236,RAC,real,See Table 3 (compiled sources),280.0,0.42,3.0,2.0,0.0,0.0,0.0,2.0,26.9,3.79,1.89,17.42,6.5,231.7,45.0
3237,RAC,real,See Table 3 (compiled sources),427.0,0.346604215,28.0,100.0,0.0,0.0,0.0,100.0,36.4,4.33,3.54,22.47,5.9,259.6,35.6
3238,RAC,real,See Table 3 (compiled sources),350.0,0.35,28.0,1.0,0.0,0.0,0.0,1.0,53.4,6.6,4.58,12.25,7.7,291.3,55.7
3239,RAC,real,See Table 3 (compiled sources),210.0,0.53,3.0,2.0,0.0,0.0,0.0,2.0,17.5,2.0,1.5,22.63,5.6,170.1,25.9
3240,RAC,real,See Table 3 (compiled sources),300.0,0.53,3.0,1.0,0.0,0.0,0.0,1.0,24.4,2.63,2.09,21.83,5.2,250.6,41.4
3241,RAC,real,See Table 3 (compiled sources),400.0,0.45,1.0,100.0,0.0,0.0,0.0,100.0,15.5,2.0,1.5,28.8,4.0,240.1,35.4
3242,RAC,real,See Table 3 (compiled sources),450.0,0.43,28.0,2.0,0.0,0.0,0.0,2.0,56.1,6.79,5.16,15.28,7.6,382.8,69.7
3243,RAC,real,See Table 3 (compiled sources),350.0,0.41,3.0,1.0,0.0,0.0,0.0,1.0,36.8,4.58,3.08,17.43,6.4,284.4,52.2
3244,RAC,real,See Table 3 (compiled sources),280.0,0.43,56.0,1.0,0.0,0.0,0.0,1.0,50.7,6.45,4.4,13.42,7.7,218.5,59.4
3245,Combined,augmented_literature_based,This study (synthetic augmentation),443.4,0.538,56.0,17.2,14.7,14.6,5.7,52.2,57.5,6.7,5.25,15.71,8.7,323.7,66.7
3246,RAC,real,See Table 3 (compiled sources),350.0,0.35,3.0,1.0,0.0,0.0,0.0,1.0,27.7,3.63,2.47,17.14,6.8,291.0,53.9
3247,RAC,real,See Table 3 (compiled sources),210.0,0.5,56.0,1.0,0.0,0.0,0.0,1.0,36.5,3.96,3.41,18.73,6.3,173.4,41.1
3248,RAC,real,See Table 3 (compiled sources),350.0,0.4,3.0,2.0,0.0,0.0,0.0,2.0,37.9,5.07,3.29,16.73,6.5,291.1,56.2
3249,RAC,real,See Table 3 (compiled sources),350.0,0.35,3.0,2.0,0.0,0.0,0.0,2.0,30.1,3.41,2.56,15.85,6.8,288.5,55.4
3250,RAC,real,"Yuan et al. 2022, Materials (Ref 47, compiled from 68 sources - see their Table S1)",380.0,0.43,28.0,100.0,0.0,0.0,0.0,100.0,43.3,5.55,3.76,23.32,6.0,206.8,34.7
3251,RAC,real,See Table 3 (compiled sources),450.0,0.34,56.0,2.0,0.0,0.0,0.0,2.0,80.2,9.0,6.0,7.52,9.0,369.6,85.3
3252,RAC,real,See Table 3 (compiled sources),350.0,0.44,56.0,2.0,0.0,0.0,0.0,2.0,64.9,8.06,6.0,13.06,8.0,287.7,69.5
3253,RAC,real,See Table 3 (compiled sources),399.0,0.501253133,28.0,50.0,0.0,0.0,0.0,50.0,51.6,6.12,4.64,22.02,5.3,274.7,56.9
3254,RCWTB_FreezeThaw,augmented_literature_based,This study (synthetic augmentation),363.2,0.313,56.0,41.6,16.2,0.0,0.0,57.8,72.2,8.09,6.0,7.82,10.0,247.1,58.6
3255,RAC,real,See Table 3 (compiled sources),537.0,0.41,7.0,60.0,0.0,0.0,0.0,60.0,39.0,4.89,3.54,21.45,5.7,378.5,60.5
3256,RAC,real,See Table 3 (compiled sources),410.0,0.549,90.0,19.5,0.0,0.0,0.0,19.5,50.8,6.06,4.76,18.64,6.6,315.8,64.1
3257,RAC,real,See Table 3 (compiled sources),400.0,0.41,56.0,1.0,0.0,0.0,0.0,1.0,64.8,7.52,5.56,10.22,8.0,329.6,73.6
3258,RAC,real,See Table 3 (compiled sources),210.0,0.51,3.0,1.0,0.0,0.0,0.0,1.0,12.5,2.0,1.5,23.81,4.8,175.0,27.1
3259,RAC,real,"Yuan et al. 2022, Materials (Ref 47, compiled from 68 sources - see their Table S1)",380.0,0.66,28.0,100.0,0.0,0.0,0.0,100.0,27.7,3.38,2.5,30.0,3.2,228.4,41.5
3260,RAC,real,"Yuan et al. 2022, Materials (Ref 47, compiled from 68 sources - see their Table S1)",380.0,0.41,28.0,20.0,0.0,0.0,0.0,20.0,46.1,5.37,3.92,15.9,7.3,293.1,55.5
3261,RAC,real,"Hoang 2024, Mathematics (Ref 9)",191.0,0.901,56.0,50.0,0.0,0.0,0.0,50.0,45.4,5.16,3.81,30.0,2.9,113.9,27.8
3262,RAC,real,See Table 3 (compiled sources),500.0,0.36,3.0,1.0,0.0,0.0,0.0,1.0,41.0,5.2,3.52,14.58,7.4,407.5,75.2
3263,RAC,real,See Table 3 (compiled sources),450.0,0.33,3.0,0.0,0.0,0.0,0.0,0.0,40.3,4.48,3.83,13.24,7.6,373.8,74.0
3264,RAC,real,"Mahmoudian, Bypour & Kontoni 2024, Asian J. Civil Eng. (Ref 45)",500.0,0.414,28.0,100.0,0.0,0.0,0.0,100.0,55.8,7.03,5.08,22.11,5.8,325.7,61.0
3265,RAC,real,See Table 3 (compiled sources),210.0,0.57,56.0,2.0,0.0,0.0,0.0,2.0,44.1,4.9,3.62,20.72,5.8,168.3,47.3
3266,RAC,real,See Table 3 (compiled sources),300.0,0.65,7.0,0.0,0.0,0.0,0.0,0.0,32.2,3.58,2.7,24.87,4.1,252.8,45.7
3267,RAC,real,See Table 3 (compiled sources),350.0,0.33,56.0,1.0,0.0,0.0,0.0,1.0,61.1,7.27,5.65,9.72,8.6,290.6,62.4
3268,RAC,real,See Table 3 (compiled sources),380.0,0.45,28.0,100.0,0.0,0.0,0.0,100.0,39.5,4.23,3.78,25.61,5.3,225.1,36.7
3269,RAC,real,See Table 3 (compiled sources),380.0,0.55,28.0,50.0,0.0,0.0,0.0,50.0,42.5,5.16,3.69,23.07,5.2,267.5,47.5
3270,RAC,real,See Table 3 (compiled sources),329.8,0.352,7.0,30.0,0.0,0.0,0.0,30.0,37.8,4.4,3.52,16.52,7.0,246.9,55.4
3271,RAC,real,See Table 3 (compiled sources),500.0,0.34,28.0,2.0,0.0,0.0,0.0,2.0,67.1,7.94,6.0,8.98,9.2,400.5,82.8
3272,RAC,real,See Table 3 (compiled sources),400.0,0.46,3.0,1.0,0.0,0.0,0.0,1.0,34.2,3.71,2.83,19.48,6.0,330.2,58.3
3273,Combined,augmented_literature_based,This study (synthetic augmentation),402.9,0.514,56.0,20.2,9.6,8.3,4.5,42.6,56.8,7.02,5.08,15.43,7.8,299.4,65.7
3274,Ceramic,augmented_literature_based,This study (synthetic augmentation),492.3,0.413,90.0,45.2,0.0,15.2,0.0,60.4,60.0,7.24,5.36,12.25,9.3,356.3,67.3
3275,RAC,real,See Table 3 (compiled sources),394.0,0.4,28.0,25.0,0.0,0.0,0.0,25.0,42.8,4.83,3.93,18.01,6.7,309.6,63.5
3276,RAC,real,"Yuan et al. 2022, Materials (Ref 47, compiled from 68 sources - see their Table S1)",380.0,0.59,28.0,20.0,0.0,0.0,0.0,20.0,41.0,4.55,3.71,22.7,4.9,298.4,51.4
3277,RAC,real,"Yuan et al. 2022, Materials (Ref 47, compiled from 68 sources - see their Table S1)",380.0,0.43,28.0,0.0,0.0,0.0,0.0,0.0,31.1,3.96,2.44,18.29,6.4,307.3,57.8
3278,RAC,real,See Table 3 (compiled sources),400.0,0.41,3.0,2.0,0.0,0.0,0.0,2.0,36.1,4.55,3.16,16.23,7.0,322.5,60.2
3279,RAC,real,See Table 3 (compiled sources),350.0,0.33,3.0,2.0,0.0,0.0,0.0,2.0,29.4,4.09,2.53,15.17,7.6,285.9,51.8
3280,RAC,real,See Table 3 (compiled sources),330.0,0.56,28.0,1.0,0.0,0.0,0.0,1.0,39.6,4.96,3.6,20.96,5.2,268.1,52.9
3281,RAC,real,See Table 3 (compiled sources),528.0,0.35,28.0,50.0,0.0,0.0,0.0,50.0,47.1,5.41,4.17,16.29,7.0,389.7,68.9
3282,RAC,real,See Table 3 (compiled sources),183.0,0.929,28.0,100.0,0.0,0.0,0.0,100.0,18.3,2.47,1.6,30.0,2.2,80.0,15.0
3283,RAC,real,See Table 3 (compiled sources),417.15,0.45,14.0,0.0,0.0,0.0,0.0,0.0,19.5,2.35,1.87,19.09,6.1,336.3,58.1
3284,Ceramic,augmented_literature_based,This study (synthetic augmentation),338.7,0.58,56.0,40.0,0.0,19.5,0.0,59.5,46.7,5.71,3.66,20.52,7.1,241.4,46.1
3285,RAC,real,See Table 3 (compiled sources),450.0,0.4,28.0,2.2,0.0,0.0,0.0,2.2,50.2,6.09,4.49,16.07,7.0,358.5,71.0
3286,Combined,augmented_literature_based,This study (synthetic augmentation),466.2,0.308,28.0,20.8,5.7,7.0,7.2,40.7,60.8,6.7,5.63,10.24,9.5,353.5,78.7
3287,Combined,augmented_literature_based,This study (synthetic augmentation),498.9,0.347,7.0,24.0,10.3,14.7,3.5,52.5,55.6,6.88,4.79,12.66,9.1,366.3,63.3
3288,RAC,real,See Table 3 (compiled sources),380.0,0.5,28.0,50.0,0.0,0.0,0.0,50.0,51.5,5.81,4.73,20.4,6.2,270.0,52.0
3289,RAC,real,See Table 3 (compiled sources),280.0,0.42,56.0,1.0,0.0,0.0,0.0,1.0,53.4,6.27,4.62,12.34,8.0,230.6,54.3
3290,RAC,real,See Table 3 (compiled sources),280.0,0.44,56.0,2.0,0.0,0.0,0.0,2.0,51.9,6.31,4.54,13.58,7.5,224.1,57.8
3291,RAC,real,"Yuan et al. 2022, Materials (Ref 47, compiled from 68 sources - see their Table S1)",380.0,0.37,28.0,100.0,0.0,0.0,0.0,100.0,37.6,4.93,3.36,22.74,5.9,220.3,31.3
3292,Ceramic,augmented_literature_based,This study (synthetic augmentation),325.2,0.571,7.0,31.5,0.0,20.2,0.0,51.7,40.2,4.74,3.27,22.28,6.3,226.9,38.2
3293,Combined,augmented_literature_based,This study (synthetic augmentation),367.4,0.479,56.0,16.2,13.3,7.5,6.8,43.8,57.1,7.12,4.88,14.87,9.1,278.7,60.6
3294,RAC,real,See Table 3 (compiled sources),500.0,0.35,56.0,1.0,0.0,0.0,0.0,1.0,65.8,7.99,6.0,9.35,9.2,405.4,91.7
3295,RAC,real,See Table 3 (compiled sources),350.0,0.35,56.0,2.0,0.0,0.0,0.0,2.0,61.5,7.65,5.31,8.64,8.6,290.9,61.7
3296,RCWTB_FreezeThaw,augmented_literature_based,This study (synthetic augmentation),478.0,0.369,90.0,23.3,6.2,0.0,0.0,29.5,67.1,8.13,6.0,9.46,9.2,361.5,76.3
3297,RAC,real,See Table 3 (compiled sources),210.0,0.51,56.0,1.0,0.0,0.0,0.0,1.0,34.7,4.18,3.2,18.6,6.3,167.6,37.7
3298,RAC,real,See Table 3 (compiled sources),340.0,0.57,3.0,1.0,0.0,0.0,0.0,1.0,21.0,2.5,1.88,24.55,5.2,268.9,52.6
3299,RAC,real,See Table 3 (compiled sources),500.0,0.34,28.0,1.0,0.0,0.0,0.0,1.0,60.6,7.24,5.68,11.88,7.8,406.7,78.6
3300,RAC,real,"Hoang 2024, Mathematics (Ref 9)",196.0,0.469,180.0,49.9,0.0,0.0,0.0,49.9,36.6,5.34,3.41,15.89,8.6,111.3,24.2
3301,RCWTB_FreezeThaw,augmented_literature_based,This study (synthetic augmentation),514.8,0.518,90.0,35.5,10.3,0.0,0.0,45.8,62.5,7.18,5.65,15.45,8.4,380.5,78.0
3302,RAC,real,See Table 3 (compiled sources),537.0,0.41,3.0,60.0,0.0,0.0,0.0,60.0,29.1,3.12,2.6,22.0,5.8,382.4,61.2
3303,RCWTB_FreezeThaw,augmented_literature_based,This study (synthetic augmentation),312.2,0.337,56.0,33.1,15.5,0.0,0.0,48.6,68.8,8.42,6.0,8.37,10.0,215.5,54.3
3304,RAC,real,"Yuan et al. 2022, Materials (Ref 47, compiled from 68 sources - see their Table S1)",380.0,0.5,28.0,25.0,0.0,0.0,0.0,25.0,52.0,5.34,4.81,20.08,6.2,293.9,58.2
3305,RAC,real,See Table 3 (compiled sources),330.0,0.6,28.0,2.0,0.0,0.0,0.0,2.0,41.0,4.66,3.85,22.51,4.9,270.7,50.9
3306,RAC,real,See Table 3 (compiled sources),350.0,0.37,56.0,1.0,0.0,0.0,0.0,1.0,58.3,6.67,5.35,11.86,8.2,272.9,62.6
3307,RAC,real,See Table 3 (compiled sources),360.0,0.39,28.0,0.0,0.0,0.0,0.0,0.0,62.1,7.84,5.42,13.37,7.6,296.6,75.1
3308,RAC,real,See Table 3 (compiled sources),300.0,0.56,56.0,1.0,0.0,0.0,0.0,1.0,45.2,5.15,4.02,19.77,5.8,237.0,47.9
3309,Plastic,augmented_literature_based,This study (synthetic augmentation),423.6,0.518,14.0,48.6,0.0,0.0,7.9,56.5,40.8,4.74,3.89,23.9,5.0,303.1,49.5
3310,RAC,real,See Table 3 (compiled sources),450.0,0.35,28.0,1.0,0.0,0.0,0.0,1.0,64.1,8.41,5.63,10.6,8.2,372.6,80.5
3311,RAC,real,See Table 3 (compiled sources),300.0,0.58,3.0,1.0,0.0,0.0,0.0,1.0,22.1,2.78,2.3,25.55,4.1,246.6,48.6
3312,RAC,real,See Table 3 (compiled sources),450.0,0.33,28.0,0.0,0.0,0.0,0.0,0.0,69.9,8.32,6.0,9.56,8.4,370.2,90.0
3313,RAC,real,See Table 3 (compiled sources),500.0,0.4134,90.0,8.2,0.0,0.0,0.0,8.2,49.9,5.84,4.47,12.56,8.3,395.8,85.7
3314,RCWTB,augmented_literature_based,This study (synthetic augmentation),327.1,0.488,7.0,21.5,17.1,0.0,0.0,38.6,48.6,5.42,4.29,19.0,7.3,232.3,56.8
3315,RAC,real,See Table 3 (compiled sources),400.0,0.46,28.0,100.0,0.0,0.0,0.0,100.0,33.0,4.12,2.97,25.62,4.7,231.1,45.4
3316,RAC,real,See Table 3 (compiled sources),454.5,0.355775578,28.0,8.0,0.0,0.0,0.0,8.0,81.1,9.0,6.0,8.62,8.0,359.2,83.3
3317,RAC,real,See Table 3 (compiled sources),461.0,0.52,7.0,0.0,0.0,0.0,0.0,0.0,29.8,3.88,2.23,20.84,5.4,373.7,65.4
3318,RAC,real,See Table 3 (compiled sources),280.0,0.4,28.0,1.0,0.0,0.0,0.0,1.0,50.3,5.59,4.9,13.85,7.6,232.3,52.1
3319,RAC,real,See Table 3 (compiled sources),450.0,0.5,28.0,2.3,0.0,0.0,0.0,2.3,39.6,4.66,3.85,19.23,6.0,358.2,67.6
3320,RAC,real,See Table 3 (compiled sources),450.0,0.42,56.0,1.0,0.0,0.0,0.0,1.0,57.2,6.34,5.1,12.59,7.4,372.5,84.3
3321,RAC,real,See Table 3 (compiled sources),280.0,0.4,28.0,1.0,0.0,0.0,0.0,1.0,50.3,5.66,4.18,14.63,7.6,234.5,62.8
3322,RAC,real,See Table 3 (compiled sources),680.0,0.25,28.0,100.0,0.0,0.0,0.0,100.0,64.2,7.5,5.89,14.73,7.8,420.0,81.7
3323,RAC,real,See Table 3 (compiled sources),280.0,0.45,28.0,1.0,0.0,0.0,0.0,1.0,46.1,5.29,3.95,15.97,7.3,230.2,54.5
3324,RAC,real,See Table 3 (compiled sources),500.0,0.35,56.0,1.0,0.0,0.0,0.0,1.0,65.8,8.0,5.38,8.63,9.1,411.0,79.2
3325,RAC,real,See Table 3 (compiled sources),400.0,0.4,28.0,49.3,0.0,0.0,0.0,49.3,65.3,7.87,5.8,16.0,6.9,293.6,58.0
3326,RAC,real,See Table 3 (compiled sources),500.0,0.33,56.0,2.0,0.0,0.0,0.0,2.0,76.7,9.0,6.0,7.24,9.0,407.2,91.2
3327,RAC,real,See Table 3 (compiled sources),380.0,0.45,3.0,1.0,0.0,0.0,0.0,1.0,35.9,4.31,3.18,17.89,6.3,308.8,60.7
3328,RAC,real,"Yuan et al. 2022, Materials (Ref 47, compiled from 68 sources - see their Table S1)",380.0,0.41,28.0,45.0,0.0,0.0,0.0,45.0,50.3,5.88,4.57,17.08,7.4,269.1,51.9
3329,RAC,real,See Table 3 (compiled sources),300.0,0.53,3.0,1.0,0.0,0.0,0.0,1.0,24.4,3.39,2.56,23.4,4.7,235.9,42.6
3330,RAC,real,"Yuan et al. 2022, Materials (Ref 47, compiled from 68 sources - see their Table S1)",380.0,0.47,28.0,100.0,0.0,0.0,0.0,100.0,40.3,4.8,3.77,26.71,4.6,222.1,33.9
3331,RAC,real,See Table 3 (compiled sources),210.0,0.53,56.0,2.0,0.0,0.0,0.0,2.0,42.8,5.23,3.72,17.76,6.4,169.1,41.3
3332,RAC,real,See Table 3 (compiled sources),500.0,0.34,28.0,2.0,0.0,0.0,0.0,2.0,60.4,7.51,5.39,11.69,7.5,403.1,78.5
3333,RAC,real,See Table 3 (compiled sources),537.0,0.41,7.0,60.0,0.0,0.0,0.0,60.0,38.6,4.91,3.57,20.91,5.7,379.2,69.3
3334,Plastic,augmented_literature_based,This study (synthetic augmentation),373.4,0.436,90.0,43.6,0.0,0.0,12.2,55.8,53.6,6.33,4.74,16.81,7.6,259.2,49.3
3335,RAC,real,See Table 3 (compiled sources),350.0,0.35,56.0,2.0,0.0,0.0,0.0,2.0,61.5,7.24,5.61,10.82,7.8,269.6,63.5
3336,RAC,real,"Yuan et al. 2022, Materials (Ref 47, compiled from 68 sources - see their Table S1)",380.0,0.57,28.0,0.0,0.0,0.0,0.0,0.0,40.2,4.91,3.79,21.19,5.4,302.1,66.1
3337,RAC,real,See Table 3 (compiled sources),360.0,0.39,28.0,0.0,0.0,0.0,0.0,0.0,62.1,6.83,5.78,12.23,8.3,296.4,68.3
3338,RAC,real,"Yuan et al. 2022, Materials (Ref 47, compiled from 68 sources - see their Table S1)",380.0,0.28,28.0,100.0,0.0,0.0,0.0,100.0,38.3,6.5,3.53,18.38,6.5,225.8,36.9
3339,RAC,real,See Table 3 (compiled sources),410.0,0.5,28.0,49.3,0.0,0.0,0.0,49.3,47.1,5.26,3.78,22.13,5.8,290.7,57.5
3340,RAC,real,See Table 3 (compiled sources),413.0,0.499,28.0,100.0,0.0,0.0,0.0,100.0,50.0,5.79,4.41,26.06,4.9,245.2,39.2
3341,RAC,real,See Table 3 (compiled sources),350.0,0.37,28.0,1.0,0.0,0.0,0.0,1.0,49.1,5.89,4.49,13.27,7.5,290.2,58.9
3342,RAC,real,"Hoang 2024, Mathematics (Ref 9)",150.0,1.204,7.0,100.0,0.0,0.0,0.0,100.0,7.0,2.0,1.5,30.0,1.0,80.0,15.0
3343,RAC,real,See Table 3 (compiled sources),394.0,0.47,14.0,0.0,0.0,0.0,0.0,0.0,30.7,3.31,2.73,20.52,5.7,320.4,61.1
3344,RAC,real,See Table 3 (compiled sources),350.0,0.4,56.0,2.0,0.0,0.0,0.0,2.0,66.8,8.17,6.0,11.9,7.9,283.4,64.6
3345,RAC,real,See Table 3 (compiled sources),454.5,0.277227723,56.0,0.0,0.0,0.0,0.0,0.0,87.7,9.0,6.0,3.87,10.0,377.5,84.4
3346,RAC,real,See Table 3 (compiled sources),350.0,0.35,28.0,1.0,0.0,0.0,0.0,1.0,53.4,6.37,4.57,12.19,7.6,282.2,70.7
3347,RAC,real,See Table 3 (compiled sources),500.0,0.33,56.0,1.0,0.0,0.0,0.0,1.0,62.1,7.68,5.6,9.46,8.7,415.6,85.9
3348,RAC,real,See Table 3 (compiled sources),500.0,0.34,3.0,2.0,0.0,0.0,0.0,2.0,40.3,4.67,3.42,15.08,7.4,399.4,78.3
3349,RAC,real,See Table 3 (compiled sources),210.0,0.5,3.0,1.0,0.0,0.0,0.0,1.0,13.2,2.0,1.5,23.09,5.2,164.5,33.1
3350,RAC,real,See Table 3 (compiled sources),350.0,0.45,28.0,45.9,0.0,0.0,0.0,45.9,35.9,4.3,3.9,21.37,5.4,254.8,46.9
3351,RAC,real,See Table 3 (compiled sources),280.0,0.55,3.0,1.0,0.0,0.0,0.0,1.0,24.5,2.47,1.91,24.3,4.5,241.2,35.7
3352,RAC,real,See Table 3 (compiled sources),280.0,0.5,28.0,2.0,0.0,0.0,0.0,2.0,48.0,6.06,4.16,18.46,6.7,224.5,47.9
3353,RAC,real,See Table 3 (compiled sources),450.0,0.45,28.0,1.0,0.0,0.0,0.0,1.0,51.6,6.22,4.51,15.34,7.4,366.8,72.3
3354,Ceramic,augmented_literature_based,This study (synthetic augmentation),469.8,0.322,56.0,39.2,0.0,9.0,0.0,48.2,62.2,7.0,5.78,12.64,9.1,341.5,78.1
3355,RAC,real,See Table 3 (compiled sources),280.0,0.52,3.0,0.0,0.0,0.0,0.0,0.0,25.6,3.14,2.46,21.58,5.9,230.4,40.8
3356,RCWTB,augmented_literature_based,This study (synthetic augmentation),419.2,0.305,90.0,27.4,8.8,0.0,0.0,36.2,68.8,7.96,6.0,7.67,10.0,320.6,68.3
3357,RAC,real,See Table 3 (compiled sources),350.0,0.34,28.0,2.0,0.0,0.0,0.0,2.0,60.9,7.79,5.58,11.75,8.4,289.1,58.5
3358,RAC,real,"Mahmoudian, Bypour & Kontoni 2024, Asian J. Civil Eng. (Ref 45)",437.5,0.4,28.0,0.0,0.0,0.0,0.0,0.0,31.8,4.03,2.8,15.54,7.4,358.5,70.8
3359,RAC,real,See Table 3 (compiled sources),410.0,0.549,4.0,19.5,0.0,0.0,0.0,19.5,28.9,3.19,2.41,23.43,4.8,313.6,58.0
3360,RAC,real,See Table 3 (compiled sources),500.0,0.34,56.0,1.0,0.0,0.0,0.0,1.0,67.0,7.77,5.69,9.18,8.5,406.5,86.0
3361,RAC,real,See Table 3 (compiled sources),300.0,0.55,56.0,2.0,0.0,0.0,0.0,2.0,52.0,6.26,4.43,19.69,5.5,234.7,57.5
3362,RAC,real,See Table 3 (compiled sources),350.0,0.5,28.0,50.0,0.0,0.0,0.0,50.0,35.8,4.06,3.23,23.15,5.2,240.1,42.8
3363,RAC,real,See Table 3 (compiled sources),300.0,0.58,3.0,1.0,0.0,0.0,0.0,1.0,25.0,2.82,2.18,23.75,5.0,246.3,43.2
3364,RAC,real,See Table 3 (compiled sources),537.0,0.41,28.0,15.0,0.0,0.0,0.0,15.0,54.4,6.62,5.08,15.48,6.8,419.8,86.4
3365,RAC,real,See Table 3 (compiled sources),410.0,0.549,28.0,0.0,0.0,0.0,0.0,0.0,54.4,6.51,5.26,18.56,6.2,343.9,64.7
3366,RAC,real,See Table 3 (compiled sources),380.0,0.5,28.0,20.0,0.0,0.0,0.0,20.0,39.3,4.76,3.25,18.93,6.0,289.4,51.1
3367,RAC,real,See Table 3 (compiled sources),450.0,0.33,56.0,0.0,0.0,0.0,0.0,0.0,68.7,8.17,6.0,8.09,9.1,368.7,78.5
3368,RAC,real,"Hoang 2024, Mathematics (Ref 9)",375.0,0.4,28.0,17.1,0.0,0.0,0.0,17.1,38.2,4.57,3.48,15.86,7.1,289.1,57.3
3369,RAC,real,"Hoang 2024, Mathematics (Ref 9)",297.5,0.534,28.0,50.0,0.0,0.0,0.0,50.0,31.8,3.67,2.66,25.9,5.6,209.4,33.9
3370,RAC,real,See Table 3 (compiled sources),424.0,0.45,60.0,0.0,0.0,0.0,0.0,0.0,49.1,5.55,4.14,14.91,7.6,327.7,72.4
3371,RAC,real,See Table 3 (compiled sources),360.0,0.39,56.0,0.0,0.0,0.0,0.0,0.0,68.0,8.58,6.0,10.2,8.3,305.2,72.4
3372,RAC,real,See Table 3 (compiled sources),418.0,0.55,7.0,0.0,0.0,0.0,0.0,0.0,11.5,2.0,1.5,23.72,4.2,344.3,61.6
3373,RAC,real,See Table 3 (compiled sources),500.0,0.36,28.0,0.0,0.0,0.0,0.0,0.0,48.9,5.55,4.48,12.11,8.7,401.7,89.3
3374,Plastic,augmented_literature_based,This study (synthetic augmentation),389.5,0.472,7.0,26.8,0.0,0.0,12.4,39.2,40.8,4.67,3.75,22.02,5.4,298.8,57.6
3375,RAC,real,See Table 3 (compiled sources),280.0,0.55,3.0,1.0,0.0,0.0,0.0,1.0,24.5,2.98,2.28,24.35,4.5,234.9,44.2
3376,RAC,real,"Yuan et al. 2022, Materials (Ref 47, compiled from 68 sources - see their Table S1)",380.0,0.51,28.0,50.0,0.0,0.0,0.0,50.0,24.0,3.27,2.29,25.58,4.7,270.7,41.9
3377,RAC,real,See Table 3 (compiled sources),420.0,0.47,56.0,1.0,0.0,0.0,0.0,1.0,54.2,6.0,4.7,14.32,7.8,344.2,74.9
3378,RAC,real,See Table 3 (compiled sources),513.7,0.4,90.0,0.0,0.0,0.0,0.0,0.0,47.5,5.36,4.49,14.12,8.1,420.0,79.7
3379,Ceramic,augmented_literature_based,This study (synthetic augmentation),457.3,0.41,90.0,45.4,0.0,23.2,0.0,68.6,66.0,7.83,5.99,10.49,10.0,322.0,53.9
3380,RAC,real,See Table 3 (compiled sources),210.0,0.58,28.0,1.0,0.0,0.0,0.0,1.0,33.3,4.13,2.87,22.79,5.8,175.2,45.9
3381,RAC,real,See Table 3 (compiled sources),300.0,0.56,56.0,2.0,0.0,0.0,0.0,2.0,49.4,5.58,4.41,19.05,6.4,246.6,55.8
3382,RAC,real,See Table 3 (compiled sources),300.0,0.65,7.0,50.0,0.0,0.0,0.0,50.0,32.6,3.67,2.72,29.33,3.1,209.0,46.3
3383,RAC,real,See Table 3 (compiled sources),210.0,0.5,3.0,2.0,0.0,0.0,0.0,2.0,19.3,2.0,1.87,22.47,5.2,167.2,32.8
3384,RAC,real,See Table 3 (compiled sources),210.0,0.57,56.0,2.0,0.0,0.0,0.0,2.0,39.2,5.01,3.75,19.14,6.1,172.7,36.3
3385,Ceramic,augmented_literature_based,This study (synthetic augmentation),301.3,0.537,56.0,36.8,0.0,5.1,0.0,41.9,56.2,6.74,5.22,19.05,6.8,218.1,49.3
3386,RAC,real,See Table 3 (compiled sources),280.0,0.41,3.0,2.0,0.0,0.0,0.0,2.0,23.6,2.72,1.94,19.18,6.1,230.4,43.5
3387,RAC,real,See Table 3 (compiled sources),450.0,0.42,28.0,1.0,0.0,0.0,0.0,1.0,55.6,6.77,5.06,13.75,7.8,361.1,74.2
3388,RAC,real,See Table 3 (compiled sources),350.0,0.36,56.0,2.0,0.0,0.0,0.0,2.0,55.0,6.25,5.07,11.55,7.6,285.6,61.2
3389,RAC,real,"Yuan et al. 2022, Materials (Ref 47, compiled from 68 sources - see their Table S1)",380.0,0.54,28.0,100.0,0.0,0.0,0.0,100.0,20.5,3.1,1.54,30.0,3.1,224.7,22.2
3390,Plastic,augmented_literature_based,This study (synthetic augmentation),488.6,0.343,56.0,29.8,0.0,0.0,8.9,38.7,56.6,6.58,5.26,12.39,7.6,372.8,70.6
3391,RAC,real,See Table 3 (compiled sources),537.0,0.409683426,28.0,30.0,0.0,0.0,0.0,30.0,55.9,6.41,5.08,16.56,7.0,413.7,77.7
3392,RAC,real,"Hoang 2024, Mathematics (Ref 9)",150.0,1.017,28.0,100.0,0.0,0.0,0.0,100.0,13.7,2.0,1.5,30.0,2.1,80.0,15.0
3393,RCWTB,augmented_literature_based,This study (synthetic augmentation),509.8,0.598,7.0,40.9,17.1,0.0,0.0,58.0,40.4,4.85,4.06,23.58,6.3,365.2,64.1
3394,RAC,real,See Table 3 (compiled sources),487.0,0.37,28.0,0.0,0.0,0.0,0.0,0.0,61.9,7.24,5.59,12.37,8.2,399.8,78.8
3395,RCWTB,augmented_literature_based,This study (synthetic augmentation),403.1,0.452,14.0,48.4,15.6,0.0,0.0,64.0,54.5,6.61,4.8,18.46,7.6,279.0,46.2
3396,RAC,real,"Hoang 2024, Mathematics (Ref 9)",247.0,0.499,7.0,75.1,0.0,0.0,0.0,75.1,28.4,3.47,2.49,27.92,4.5,138.6,20.8
3397,RAC,real,See Table 3 (compiled sources),300.0,0.6,28.0,2.0,0.0,0.0,0.0,2.0,43.2,5.4,3.97,22.39,4.8,235.0,48.2
3398,RAC,real,See Table 3 (compiled sources),450.0,0.33,3.0,2.0,0.0,0.0,0.0,2.0,44.5,5.91,4.06,15.15,7.2,359.7,73.2
3399,RAC,real,See Table 3 (compiled sources),330.0,0.6,3.0,2.0,0.0,0.0,0.0,2.0,22.5,2.46,2.05,25.88,4.3,273.2,42.8
3400,RAC,real,See Table 3 (compiled sources),400.0,0.42,3.0,1.0,0.0,0.0,0.0,1.0,35.0,3.81,3.16,16.92,6.7,324.9,62.9
3401,RAC,real,See Table 3 (compiled sources),380.0,0.52,28.0,75.0,0.0,0.0,0.0,75.0,35.0,4.24,3.16,26.75,4.9,249.6,42.3
3402,RAC,real,See Table 3 (compiled sources),350.0,0.43,28.0,1.0,0.0,0.0,0.0,1.0,57.0,7.53,5.05,12.88,7.3,291.3,62.3
3403,RAC,real,See Table 3 (compiled sources),380.0,0.45,28.0,50.0,0.0,0.0,0.0,50.0,40.4,4.89,3.73,20.86,5.9,259.1,45.8
3404,RAC,real,See Table 3 (compiled sources),350.0,0.34,28.0,2.0,0.0,0.0,0.0,2.0,60.9,7.06,5.47,10.7,8.5,285.3,61.7
3405,RAC,real,"Yuan et al. 2022, Materials (Ref 47, compiled from 68 sources - see their Table S1)",380.0,0.42,28.0,0.0,0.0,0.0,0.0,0.0,38.6,5.2,3.94,14.88,7.2,314.8,57.3
3406,RAC_FreezeThaw,real,See Table 3 (compiled sources),448.0,0.335,60.0,0.0,0.0,0.0,0.0,0.0,61.2,7.23,5.86,10.02,7.8,369.7,84.8
3407,RAC,real,See Table 3 (compiled sources),537.0,0.409683426,28.0,15.0,0.0,0.0,0.0,15.0,54.4,6.6,4.8,14.47,7.3,420.0,77.5
3408,RAC,real,See Table 3 (compiled sources),280.0,0.41,56.0,2.0,0.0,0.0,0.0,2.0,59.0,7.6,5.05,13.55,8.0,228.4,57.9
3409,RAC,real,See Table 3 (compiled sources),275.0,0.531,56.0,100.0,0.0,0.0,0.0,100.0,45.0,5.36,4.12,26.96,4.3,129.4,22.7
3410,RAC,real,See Table 3 (compiled sources),380.0,0.67,28.0,30.0,0.0,0.0,0.0,30.0,22.5,2.51,2.39,28.52,3.6,279.2,51.3
3411,Ceramic,augmented_literature_based,This study (synthetic augmentation),377.4,0.389,56.0,30.0,0.0,10.7,0.0,40.7,62.3,7.71,5.67,13.11,8.6,269.2,63.5
3412,RAC,real,See Table 3 (compiled sources),300.0,0.56,28.0,1.0,0.0,0.0,0.0,1.0,41.7,5.06,3.41,20.38,5.4,245.8,58.3
3413,RAC,real,See Table 3 (compiled sources),350.0,0.35,3.0,1.0,0.0,0.0,0.0,1.0,27.7,3.64,2.29,14.56,6.9,287.7,53.8
3414,Ceramic,augmented_literature_based,This study (synthetic augmentation),402.2,0.489,28.0,48.8,0.0,22.8,0.0,71.6,52.5,6.11,5.15,20.3,7.4,281.9,52.9
3415,RAC,real,See Table 3 (compiled sources),500.0,0.3754,14.0,8.1,0.0,0.0,0.0,8.1,41.3,5.06,3.41,16.55,6.8,410.0,75.3
3416,RAC,real,See Table 3 (compiled sources),500.0,0.36,3.0,1.0,0.0,0.0,0.0,1.0,41.0,4.77,3.59,14.64,7.9,409.2,78.5
3417,RAC,real,See Table 3 (compiled sources),350.0,0.33,56.0,1.0,0.0,0.0,0.0,1.0,55.0,6.31,5.24,8.17,9.1,289.4,64.9
3418,RAC,real,See Table 3 (compiled sources),210.0,0.59,56.0,1.0,0.0,0.0,0.0,1.0,36.9,4.45,3.13,21.37,6.0,170.0,40.7
3419,RAC,real,"Yuan et al. 2022, Materials (Ref 47, compiled from 68 sources - see their Table S1)",380.0,0.48,28.0,0.0,0.0,0.0,0.0,0.0,33.0,3.77,2.94,19.46,6.0,320.3,61.5
3420,Combined,augmented_literature_based,This study (synthetic augmentation),505.5,0.531,14.0,18.7,7.2,10.8,6.6,43.3,46.3,5.82,4.07,19.27,6.6,380.6,70.2
3421,Plastic,augmented_literature_based,This study (synthetic augmentation),452.7,0.571,28.0,26.2,0.0,0.0,9.8,36.0,40.5,4.76,3.36,24.05,4.7,344.4,62.9
3422,RAC,real,See Table 3 (compiled sources),300.0,0.58,3.0,1.0,0.0,0.0,0.0,1.0,22.1,2.2,2.04,24.53,4.3,243.9,48.0
3423,RAC,real,See Table 3 (compiled sources),210.0,0.53,28.0,2.0,0.0,0.0,0.0,2.0,37.2,5.04,3.43,20.91,5.8,168.5,42.7
3424,RCWTB,augmented_literature_based,This study (synthetic augmentation),461.6,0.381,28.0,26.7,18.2,0.0,0.0,44.9,56.6,6.43,4.6,12.43,9.5,333.6,67.2
3425,RCWTB,augmented_literature_based,This study (synthetic augmentation),351.1,0.421,14.0,28.7,16.2,0.0,0.0,44.9,55.5,6.28,4.87,15.59,8.3,259.5,48.7
3426,RAC,real,See Table 3 (compiled sources),280.0,0.4,3.0,1.0,0.0,0.0,0.0,1.0,22.0,2.75,1.73,18.77,6.2,227.2,41.6
3427,RAC,real,See Table 3 (compiled sources),300.0,0.55,56.0,2.0,0.0,0.0,0.0,2.0,52.0,6.64,4.42,17.33,6.6,243.2,53.4
3428,RAC,real,See Table 3 (compiled sources),398.0,0.49,28.0,30.0,0.0,0.0,0.0,30.0,42.0,3.96,3.651791045,20.53,5.6,308.0,61.7
3429,RAC,real,See Table 3 (compiled sources),350.0,0.33,28.0,2.0,0.0,0.0,0.0,2.0,56.7,6.84,4.71,11.51,8.2,289.8,65.7
3430,RAC,real,See Table 3 (compiled sources),210.0,0.57,3.0,2.0,0.0,0.0,0.0,2.0,18.1,2.67,1.67,24.63,4.5,167.3,34.5
3431,RAC,real,"Hoang 2024, Mathematics (Ref 9)",253.0,0.763,3.0,100.0,0.0,0.0,0.0,100.0,17.5,2.02,1.5,30.0,2.6,121.0,15.0
3432,Ceramic,real,See Table 3 (compiled sources),380.0,0.44,28.0,0.0,0.0,20.0,0.0,20.0,42.5,6.55,6.1,16.53,8.3,304.1,63.8
3433,RAC,real,See Table 3 (compiled sources),210.0,0.56,28.0,2.0,0.0,0.0,0.0,2.0,34.8,4.94,3.45,21.04,5.8,167.6,40.7
3434,Ceramic,augmented_literature_based,This study (synthetic augmentation),363.1,0.405,7.0,49.4,0.0,8.8,0.0,58.2,50.5,6.42,4.41,17.04,6.8,249.6,49.1
3435,RAC,real,See Table 3 (compiled sources),454.5,0.292849285,3.0,7.7,0.0,0.0,0.0,7.7,62.4,7.59,5.53,10.56,8.1,362.1,77.6
3436,RAC,real,See Table 3 (compiled sources),450.0,0.4,28.0,23.5,0.0,0.0,0.0,23.5,52.8,5.9,5.7,15.85,6.5,349.9,67.6
3437,RCWTB,augmented_literature_based,This study (synthetic augmentation),372.0,0.313,90.0,40.4,9.3,0.0,0.0,49.7,72.5,8.64,6.0,8.8,9.9,262.6,56.1
3438,RAC,real,See Table 3 (compiled sources),487.0,0.37,28.0,0.0,0.0,0.0,0.0,0.0,61.9,7.43,5.63,11.36,8.0,392.0,88.6
3439,RAC,real,See Table 3 (compiled sources),210.0,0.51,56.0,1.0,0.0,0.0,0.0,1.0,34.7,4.9,3.11,19.45,6.5,173.4,41.1
3440,RCWTB,augmented_literature_based,This study (synthetic augmentation),507.6,0.555,28.0,42.6,12.2,0.0,0.0,54.8,46.4,5.43,4.08,22.01,6.7,368.2,63.0
3441,RAC,real,See Table 3 (compiled sources),450.0,0.35,56.0,1.0,0.0,0.0,0.0,1.0,69.1,8.64,6.0,10.6,7.8,363.0,88.0
3442,RCWTB,augmented_literature_based,This study (synthetic augmentation),471.7,0.496,7.0,30.6,5.4,0.0,0.0,36.0,47.5,6.09,4.48,18.34,6.1,359.0,70.4
3443,RAC,real,"Yuan et al. 2022, Materials (Ref 47, compiled from 68 sources - see their Table S1)",380.0,0.5,28.0,50.0,0.0,0.0,0.0,50.0,51.6,5.1,4.31,22.68,5.3,267.6,53.2
3444,RAC,real,See Table 3 (compiled sources),380.0,0.51,28.0,0.0,0.0,0.0,0.0,0.0,42.5,5.17,3.99,18.53,6.1,308.0,64.1
3445,RAC,real,"Yuan et al. 2022, Materials (Ref 47, compiled from 68 sources - see their Table S1)",380.0,0.45,28.0,100.0,0.0,0.0,0.0,100.0,43.9,5.39,4.37,25.2,5.1,220.1,31.4
3446,RAC,real,See Table 3 (compiled sources),380.0,0.5,28.0,46.0,0.0,0.0,0.0,46.0,49.7,6.06,4.47,20.14,5.8,261.7,57.4
3447,RAC,real,See Table 3 (compiled sources),378.0,0.45,3.0,100.0,0.0,0.0,0.0,100.0,15.0,2.0,1.5,29.12,3.9,210.4,26.6
3448,RAC,real,"Hoang 2024, Mathematics (Ref 9)",250.0,0.654,28.0,100.0,0.0,0.0,0.0,100.0,24.9,2.84,2.53,30.0,3.5,116.1,15.0
3449,RAC,real,See Table 3 (compiled sources),280.0,0.42,56.0,1.0,0.0,0.0,0.0,1.0,56.1,6.69,5.04,12.85,7.6,232.3,59.6
3450,RAC,real,See Table 3 (compiled sources),350.0,0.5,28.0,49.0,0.0,0.0,0.0,49.0,38.0,4.88,3.59,21.63,5.1,242.8,34.2
3451,RAC,real,"Yuan et al. 2022, Materials (Ref 47, compiled from 68 sources - see their Table S1)",380.0,0.66,28.0,0.0,0.0,0.0,0.0,0.0,21.0,2.27,1.66,25.46,4.2,309.1,51.2
3452,Ceramic,real,See Table 3 (compiled sources),550.0,0.35,28.0,0.0,0.0,50.0,0.0,50.0,40.2,4.71,3.69,10.86,10.0,413.2,69.3
3453,RAC,real,See Table 3 (compiled sources),300.0,0.6,3.0,2.0,0.0,0.0,0.0,2.0,23.7,2.57,2.73,24.39,4.1,235.6,44.0
3454,RAC,real,See Table 3 (compiled sources),280.0,0.41,3.0,2.0,0.0,0.0,0.0,2.0,23.6,2.94,2.12,19.57,6.0,225.1,43.8
3455,RCWTB,augmented_literature_based,This study (synthetic augmentation),500.7,0.483,90.0,21.2,8.3,0.0,0.0,29.5,62.6,7.61,5.3,13.09,7.9,374.7,84.2
3456,RAC,real,See Table 3 (compiled sources),500.0,0.36,3.0,0.0,0.0,0.0,0.0,0.0,31.2,3.85,2.76,16.32,6.9,410.7,68.0
3457,RAC,real,"Yuan et al. 2022, Materials (Ref 47, compiled from 68 sources - see their Table S1)",380.0,0.43,28.0,100.0,0.0,0.0,0.0,100.0,26.5,5.5,2.41,27.29,5.3,223.1,40.2
3458,RAC,real,See Table 3 (compiled sources),380.0,0.5,28.0,50.0,0.0,0.0,0.0,50.0,46.1,5.48,4.54,22.66,5.9,272.7,54.4
3459,RAC,real,See Table 3 (compiled sources),500.0,0.33,56.0,1.0,0.0,0.0,0.0,1.0,62.1,7.9,5.59,9.26,8.9,400.1,92.1
3460,RAC,real,See Table 3 (compiled sources),210.0,0.55,56.0,1.0,0.0,0.0,0.0,1.0,44.8,5.12,4.2,18.67,6.0,179.3,44.7
3461,RAC,real,See Table 3 (compiled sources),280.0,0.4,28.0,2.0,0.0,0.0,0.0,2.0,48.7,5.81,4.7,14.81,7.7,224.7,51.9
3462,Ceramic,augmented_literature_based,This study (synthetic augmentation),335.3,0.375,28.0,28.3,0.0,17.7,0.0,46.0,61.9,7.53,5.54,13.98,8.4,234.0,54.3
3463,RAC,real,"Mahmoudian, Bypour & Kontoni 2024, Asian J. Civil Eng. (Ref 45)",369.0,0.5392953929539296,28.0,100.0,0.0,0.0,0.0,100.0,24.7,2.84,1.98,29.7,3.7,221.9,30.4
3464,RAC,real,See Table 3 (compiled sources),350.0,0.33,28.0,0.0,0.0,0.0,0.0,0.0,52.4,6.24,4.86,10.72,8.1,282.1,60.7
3465,RAC,real,See Table 3 (compiled sources),380.0,0.61,28.0,100.0,0.0,0.0,0.0,100.0,25.5,3.08,2.2,30.0,3.0,214.0,24.8
3466,RAC,real,"Yuan et al. 2022, Materials (Ref 47, compiled from 68 sources - see their Table S1)",380.0,0.4,28.0,0.0,0.0,0.0,0.0,0.0,33.7,4.06,2.89,16.75,6.9,311.6,57.4
3467,RAC,real,See Table 3 (compiled sources),350.0,0.33,56.0,2.0,0.0,0.0,0.0,2.0,69.8,8.15,6.0,9.04,8.8,288.1,72.4
3468,RAC,real,See Table 3 (compiled sources),420.0,0.47,56.0,1.0,0.0,0.0,0.0,1.0,54.2,6.22,4.74,14.78,7.1,341.0,71.6
3469,RAC,real,"Mahmoudian, Bypour & Kontoni 2024, Asian J. Civil Eng. (Ref 45)",392.0,0.43,28.0,30.7,0.0,0.0,0.0,30.7,33.8,4.07,3.26,20.4,6.0,295.6,54.9
3470,RAC,real,"Hoang 2024, Mathematics (Ref 9)",253.0,0.763,28.0,100.0,0.0,0.0,0.0,100.0,34.8,4.75,3.26,30.0,2.9,112.8,15.0
3471,RCWTB,augmented_literature_based,This study (synthetic augmentation),414.9,0.504,7.0,44.7,11.0,0.0,0.0,55.7,45.7,5.42,4.12,22.76,5.4,300.8,56.9
3472,RAC,real,"Hoang 2024, Mathematics (Ref 9)",275.0,0.662,56.0,50.0,0.0,0.0,0.0,50.0,45.1,5.18,3.91,26.43,4.4,181.0,36.3
3473,RCWTB,augmented_literature_based,This study (synthetic augmentation),351.2,0.441,28.0,24.8,10.5,0.0,0.0,35.3,55.8,6.69,5.08,16.18,8.0,254.9,54.3
3474,RAC,real,See Table 3 (compiled sources),380.0,0.5,28.0,20.0,0.0,0.0,0.0,20.0,50.5,5.94,4.28,18.58,6.7,292.3,60.1
3475,RAC,real,See Table 3 (compiled sources),280.0,0.44,3.0,2.0,0.0,0.0,0.0,2.0,21.9,2.51,2.33,20.99,5.1,225.3,36.2
3476,RAC,real,See Table 3 (compiled sources),350.0,0.37,56.0,1.0,0.0,0.0,0.0,1.0,61.2,7.63,5.72,11.57,8.2,279.2,69.7
