Repository: ML-optimized-waste-derived-concrete/Dataset-and-codeNotebooks-for-sustainable-concrete-with-case-study

An Integrated Data-Driven Framework for Sustainable Multi-Waste Concrete Design and Multi-Objective Optimization of Offshore Wind Turbine Towers: A Comparative Evaluation of Ensemble, Deep, and Operator Learning Approaches

Author Information

1. Anjum Parveen
Department of Process, Energy and Environmental Technology, Faculty of Technology, Natural Sciences and Maritime Sciences, University of South-Eastern Norway, Norway
Email: anjumsara0499@gmail.com
ORCID: https://orcid.org/0009-0008-0974-976X

2. Hadi Amlashi (Corresponding Author)

File: MASTER_waste_concrete_dataset_v5_FINAL_1.csv (part 12 of 27)
sample_id,waste_type,data_source,paper_ref_no,cement_kg_m3,water_cement_ratio,curing_days,rac_%,rcwtb_%,ceramic_%,plastic_%,total_replacement_%,compressive_strength_mpa,flexural_strength_mpa,split_tensile_strength_mpa,chloride_penetration_mm,marine_durability_score,co2_emission_kg_m3,cost_usd_m3
3477,RAC,real,"Hoang 2024, Mathematics (Ref 9)",250.0,0.7,90.0,100.0,0.0,0.0,0.0,100.0,20.7,2.11,1.59,30.0,4.2,124.5,15.0
3478,RAC,real,See Table 3 (compiled sources),280.0,0.42,28.0,1.0,0.0,0.0,0.0,1.0,51.2,6.1,4.48,12.36,7.7,226.3,50.0
3479,RAC,real,See Table 3 (compiled sources),280.0,0.38,56.0,2.0,0.0,0.0,0.0,2.0,65.2,7.68,5.97,10.05,8.5,225.7,56.4
3480,RAC,real,See Table 3 (compiled sources),280.0,0.46,28.0,1.0,0.0,0.0,0.0,1.0,43.9,5.49,3.72,16.86,6.6,221.9,53.6
3481,RAC,real,See Table 3 (compiled sources),605.0,0.207,28.0,40.0,0.0,0.0,0.0,40.0,60.0,7.0,5.43,9.3,8.6,420.0,165.4
3482,RAC,real,See Table 3 (compiled sources),210.0,0.51,56.0,1.0,0.0,0.0,0.0,1.0,34.7,4.19,3.42,19.58,6.2,171.8,37.6
3483,RCWTB,augmented_literature_based,This study (synthetic augmentation),443.4,0.373,90.0,20.2,6.8,0.0,0.0,27.0,71.6,8.59,6.0,9.18,9.8,347.9,74.8
3484,RAC,real,See Table 3 (compiled sources),500.0,0.35,28.0,1.0,0.0,0.0,0.0,1.0,61.0,7.63,5.69,11.77,8.2,401.1,86.2
3485,RCWTB,augmented_literature_based,This study (synthetic augmentation),513.7,0.588,56.0,44.6,10.3,0.0,0.0,54.9,53.3,6.43,5.05,21.71,6.4,374.5,66.4
3486,RAC,real,See Table 3 (compiled sources),350.0,0.33,3.0,2.0,0.0,0.0,0.0,2.0,29.4,3.92,2.2,15.44,7.1,282.9,57.2
3487,RAC,real,See Table 3 (compiled sources),350.0,0.37,3.0,1.0,0.0,0.0,0.0,1.0,27.7,3.4,2.31,17.29,6.8,283.8,48.7
3488,RAC,real,See Table 3 (compiled sources),428.89,0.561309427,28.0,10.7,0.0,0.0,0.0,10.7,36.8,4.45,3.72,22.45,5.4,343.7,69.2
3489,RAC,real,See Table 3 (compiled sources),417.15,0.45,28.0,0.0,0.0,0.0,0.0,0.0,24.9,3.37,2.57,19.68,6.3,350.0,63.2
3490,RAC,real,See Table 3 (compiled sources),280.0,0.41,3.0,2.0,0.0,0.0,0.0,2.0,25.6,2.84,2.24,18.94,5.9,226.3,43.7
3491,RAC,real,See Table 3 (compiled sources),380.0,0.84,28.0,40.0,0.0,0.0,0.0,40.0,17.5,2.0,1.5,30.0,2.6,270.3,45.0
3492,RAC,real,See Table 3 (compiled sources),454.5,0.277227723,7.0,0.0,0.0,0.0,0.0,0.0,52.3,6.44,4.81,8.08,8.6,371.6,70.4
3493,RAC,real,See Table 3 (compiled sources),401.0,0.43,7.0,50.0,0.0,0.0,0.0,50.0,33.0,4.22,3.23,21.74,5.4,284.8,42.2
3494,RAC,real,See Table 3 (compiled sources),300.0,0.65,28.0,50.0,0.0,0.0,0.0,50.0,43.7,4.88,4.06,26.96,3.9,206.0,41.4
3495,RAC,real,See Table 3 (compiled sources),380.0,0.5,28.0,0.0,0.0,0.0,0.0,0.0,44.3,5.17,4.32,18.27,6.0,307.2,58.0
3496,RAC,real,See Table 3 (compiled sources),450.0,0.33,3.0,2.0,0.0,0.0,0.0,2.0,44.5,5.46,3.98,14.46,7.2,373.1,70.9
3497,RCWTB_FreezeThaw,augmented_literature_based,This study (synthetic augmentation),457.3,0.374,90.0,29.6,5.1,0.0,0.0,34.7,67.4,7.85,6.0,11.0,8.4,349.6,69.5
3498,RAC,real,See Table 3 (compiled sources),300.0,0.55,28.0,2.0,0.0,0.0,0.0,2.0,47.0,5.29,4.29,19.61,5.6,251.3,49.1
3499,RAC,real,See Table 3 (compiled sources),450.0,0.42,56.0,2.0,0.0,0.0,0.0,2.0,60.4,7.59,5.42,12.43,8.1,370.3,79.4
3500,RAC,real,See Table 3 (compiled sources),400.0,0.43,3.0,2.0,0.0,0.0,0.0,2.0,33.9,4.09,2.98,17.5,6.2,324.5,61.6
3501,RAC,real,See Table 3 (compiled sources),280.0,0.44,56.0,2.0,0.0,0.0,0.0,2.0,54.6,6.05,5.12,13.03,7.6,221.5,59.2
3502,RAC,real,See Table 3 (compiled sources),380.0,0.45,3.0,1.0,0.0,0.0,0.0,1.0,35.9,4.3,3.39,18.02,6.3,310.4,61.8
3503,RAC,real,See Table 3 (compiled sources),280.0,0.39,3.0,1.0,0.0,0.0,0.0,1.0,23.2,2.73,2.52,17.26,6.8,226.8,37.6
3504,RAC,real,"Mahmoudian, Bypour & Kontoni 2024, Asian J. Civil Eng. (Ref 45)",400.0,0.45,28.0,0.0,0.0,0.0,0.0,0.0,53.1,6.32,4.8,16.63,6.7,333.9,69.9
3505,RAC,real,See Table 3 (compiled sources),537.0,0.41,3.0,45.0,0.0,0.0,0.0,45.0,31.7,3.23,2.65,22.4,5.7,390.2,62.4
3506,Plastic,real,See Table 3 (compiled sources),380.0,0.45,28.0,0.0,0.0,0.0,1.0,1.0,33.2,4.1,3.15,17.56,7.0,305.6,58.2
3507,RAC,real,See Table 3 (compiled sources),355.0,0.507042254,28.0,30.0,0.0,0.0,0.0,30.0,25.0,2.92,2.34,23.72,6.2,270.4,45.4
3508,RAC,real,See Table 3 (compiled sources),210.0,0.57,56.0,2.0,0.0,0.0,0.0,2.0,46.3,5.41,4.17,18.67,6.2,164.5,44.1
3509,Combined,augmented_literature_based,This study (synthetic augmentation),444.7,0.415,56.0,19.4,6.0,14.6,4.7,44.7,57.7,6.95,5.49,12.84,9.0,320.3,67.1
3510,RAC,real,See Table 3 (compiled sources),388.0,0.299,28.0,30.0,0.0,0.0,0.0,30.0,53.2,6.73,5.17,12.63,8.4,292.3,64.5
3511,RAC,real,See Table 3 (compiled sources),210.0,0.6,56.0,1.0,0.0,0.0,0.0,1.0,38.8,5.0,3.8,20.12,5.7,182.1,40.9
3512,RAC,real,See Table 3 (compiled sources),500.0,0.35,28.0,1.0,0.0,0.0,0.0,1.0,61.0,7.08,5.23,10.38,9.0,413.4,78.7
3513,RAC,real,"Yuan et al. 2022, Materials (Ref 47, compiled from 68 sources - see their Table S1)",380.0,0.5,28.0,30.0,0.0,0.0,0.0,30.0,36.7,4.0,3.18,21.7,5.1,282.8,48.8
3514,RCWTB,augmented_literature_based,This study (synthetic augmentation),490.0,0.444,7.0,26.3,17.0,0.0,0.0,43.3,53.5,6.34,5.21,14.78,8.6,366.0,61.7
3515,RAC,real,See Table 3 (compiled sources),350.0,0.37,56.0,1.0,0.0,0.0,0.0,1.0,55.4,6.26,5.2,10.64,8.2,278.1,63.6
3516,RAC,real,See Table 3 (compiled sources),430.0,0.43,28.0,0.0,0.0,0.0,0.0,0.0,35.9,3.89,3.29,17.3,6.6,356.0,55.7
3517,RAC,real,"Yuan et al. 2022, Materials (Ref 47, compiled from 68 sources - see their Table S1)",380.0,0.44,28.0,50.0,0.0,0.0,0.0,50.0,45.0,5.28,4.19,20.08,6.1,266.3,53.7
3518,RAC,real,See Table 3 (compiled sources),210.0,0.5,56.0,1.0,0.0,0.0,0.0,1.0,36.5,4.49,3.0,16.37,7.0,171.2,41.2
3519,RAC,real,See Table 3 (compiled sources),500.0,0.35,3.0,1.0,0.0,0.0,0.0,1.0,41.3,4.81,3.54,15.49,7.1,409.2,75.2
3520,RAC,real,See Table 3 (compiled sources),400.0,0.42,3.0,1.0,0.0,0.0,0.0,1.0,35.0,3.95,3.25,16.38,6.7,337.5,63.0
3521,RAC,real,See Table 3 (compiled sources),500.0,0.34,28.0,2.0,0.0,0.0,0.0,2.0,67.1,8.08,5.72,11.36,8.4,410.4,90.2
3522,RAC,real,See Table 3 (compiled sources),350.0,0.35,28.0,1.0,0.0,0.0,0.0,1.0,53.4,6.49,4.95,11.75,8.2,289.3,59.5
3523,RAC,real,See Table 3 (compiled sources),400.0,0.44,56.0,2.0,0.0,0.0,0.0,2.0,61.8,7.43,5.61,12.92,8.2,327.2,63.3
3524,RAC,real,See Table 3 (compiled sources),450.0,0.35,3.0,1.0,0.0,0.0,0.0,1.0,45.4,5.51,4.3,14.37,7.2,363.4,72.3
3525,RAC,real,See Table 3 (compiled sources),300.0,0.4,28.0,1.9,0.0,0.0,0.0,1.9,33.7,3.94,3.43,16.42,6.8,235.1,51.0
3526,RAC,real,See Table 3 (compiled sources),400.0,0.42,56.0,1.0,0.0,0.0,0.0,1.0,60.2,7.18,5.25,14.25,7.7,330.9,71.7
3527,RAC,real,See Table 3 (compiled sources),380.0,0.45,28.0,0.0,0.0,0.0,0.0,0.0,51.9,6.71,4.91,15.17,7.3,311.6,70.4
3528,Combined,augmented_literature_based,This study (synthetic augmentation),340.2,0.586,56.0,26.6,6.3,7.8,5.2,45.9,46.0,5.3,4.19,20.78,7.0,245.2,45.8
3529,RAC,real,See Table 3 (compiled sources),394.0,0.47,7.0,0.0,0.0,0.0,0.0,0.0,25.0,2.57,1.93,20.71,5.4,321.1,55.6
3530,RAC,real,See Table 3 (compiled sources),350.0,0.33,3.0,2.0,0.0,0.0,0.0,2.0,29.4,3.41,2.83,12.98,7.8,284.0,51.0
3531,RAC,real,See Table 3 (compiled sources),380.0,0.47,28.0,0.0,0.0,0.0,0.0,0.0,35.6,4.08,3.38,18.02,6.3,306.2,59.7
3532,RAC,real,See Table 3 (compiled sources),385.0,0.384,14.0,100.0,0.0,0.0,0.0,100.0,28.0,3.23,2.67,25.47,5.3,222.7,32.5
3533,RAC,real,"Yuan et al. 2022, Materials (Ref 47, compiled from 68 sources - see their Table S1)",380.0,0.45,28.0,100.0,0.0,0.0,0.0,100.0,41.0,5.33,3.85,25.13,5.5,221.4,40.8
3534,RAC,real,See Table 3 (compiled sources),400.0,0.44,56.0,1.0,0.0,0.0,0.0,1.0,56.5,6.23,4.91,13.75,7.2,324.3,72.2
3535,RAC,real,See Table 3 (compiled sources),330.0,0.54,56.0,1.0,0.0,0.0,0.0,1.0,42.8,5.3,4.0,18.0,6.4,272.7,62.4
3536,RAC,real,See Table 3 (compiled sources),210.0,0.52,56.0,2.0,0.0,0.0,0.0,2.0,45.1,5.31,4.16,17.42,6.5,163.5,41.4
3537,RAC,real,See Table 3 (compiled sources),380.0,0.5,28.0,100.0,0.0,0.0,0.0,100.0,40.5,5.07,3.94,26.1,4.9,221.3,39.2
3538,RAC,real,See Table 3 (compiled sources),340.0,0.53,28.0,2.0,0.0,0.0,0.0,2.0,43.4,5.25,3.77,17.77,6.5,273.7,55.6
3539,RAC,real,See Table 3 (compiled sources),537.0,0.409683426,28.0,60.0,0.0,0.0,0.0,60.0,40.6,4.94,3.83,19.12,6.1,391.2,58.8
3540,RAC,real,"Yuan et al. 2022, Materials (Ref 47, compiled from 68 sources - see their Table S1)",380.0,0.68,28.0,100.0,0.0,0.0,0.0,100.0,29.2,3.25,2.71,30.0,3.1,225.4,26.1
3541,RAC,real,See Table 3 (compiled sources),400.0,0.52,180.0,10.0,0.0,0.0,0.0,10.0,43.0,4.71,4.07,13.67,8.0,317.0,60.0
3542,RAC,real,"Yuan et al. 2022, Materials (Ref 47, compiled from 68 sources - see their Table S1)",380.0,0.45,28.0,50.0,0.0,0.0,0.0,50.0,39.6,5.05,3.09,20.33,6.0,266.2,40.1
3543,RAC,real,See Table 3 (compiled sources),210.0,0.58,3.0,2.0,0.0,0.0,0.0,2.0,16.3,2.03,1.51,25.63,4.4,179.5,30.7
3544,RAC,real,See Table 3 (compiled sources),325.0,0.55,28.0,0.0,0.0,0.0,0.0,0.0,60.1,6.66,5.66,18.4,5.8,260.6,58.5
3545,RCWTB,augmented_literature_based,This study (synthetic augmentation),324.3,0.53,7.0,22.1,5.0,0.0,0.0,27.1,46.7,5.58,4.31,21.06,5.9,243.4,52.1
3546,RAC,real,See Table 3 (compiled sources),410.0,0.5,7.0,19.5,0.0,0.0,0.0,19.5,39.2,4.78,3.51,20.85,5.7,319.2,63.4
3547,RAC,real,"Hoang 2024, Mathematics (Ref 9)",250.0,0.593,90.0,0.0,0.0,0.0,0.0,0.0,31.7,3.69,2.87,20.53,6.1,199.5,43.8
3548,RAC,real,See Table 3 (compiled sources),300.0,0.56,28.0,2.0,0.0,0.0,0.0,2.0,44.7,5.22,4.31,21.11,5.6,243.3,57.3
3549,RAC,real,See Table 3 (compiled sources),300.0,0.53,28.0,1.0,0.0,0.0,0.0,1.0,41.5,5.19,3.75,18.97,5.9,248.4,57.7
3550,RAC,real,See Table 3 (compiled sources),500.0,0.34,28.0,1.0,0.0,0.0,0.0,1.0,60.6,7.25,5.22,11.41,7.6,414.0,80.3
3551,Ceramic,real,See Table 3 (compiled sources),380.0,0.44,28.0,0.0,0.0,30.0,0.0,30.0,44.2,6.35,5.85,14.51,9.0,289.7,58.2
3552,RAC,real,See Table 3 (compiled sources),210.0,0.59,3.0,1.0,0.0,0.0,0.0,1.0,15.8,2.01,1.5,25.42,4.2,175.4,39.6
3553,RAC,real,See Table 3 (compiled sources),350.0,0.35,28.0,2.0,0.0,0.0,0.0,2.0,55.1,6.43,5.05,12.36,7.4,293.1,63.4
3554,RAC,real,See Table 3 (compiled sources),210.0,0.58,3.0,2.0,0.0,0.0,0.0,2.0,16.3,2.15,1.55,27.68,3.9,161.9,27.8
3555,RAC_FreezeThaw,real,See Table 3 (compiled sources),333.0,0.643,28.0,50.0,0.0,0.0,0.0,50.0,33.8,3.89,2.65,28.32,3.9,232.4,33.8
3556,RAC,real,"Hoang 2024, Mathematics (Ref 9)",217.0,0.687,91.0,0.0,0.0,0.0,0.0,0.0,62.1,7.98,5.66,20.21,5.7,181.3,53.0
3557,Ceramic,augmented_literature_based,This study (synthetic augmentation),387.8,0.579,56.0,22.5,0.0,10.6,0.0,33.1,51.8,6.26,4.99,18.56,7.3,287.3,60.3
3558,RAC,real,See Table 3 (compiled sources),210.0,0.51,56.0,1.0,0.0,0.0,0.0,1.0,46.4,5.46,4.51,17.15,6.6,172.2,44.4
3559,RAC,real,See Table 3 (compiled sources),300.0,0.56,3.0,2.0,0.0,0.0,0.0,2.0,23.7,2.98,1.95,24.73,4.2,244.0,48.6
3560,RAC,real,See Table 3 (compiled sources),340.0,0.57,3.0,1.0,0.0,0.0,0.0,1.0,21.0,2.57,1.79,23.31,5.3,270.2,39.7
3561,RAC,real,"Yuan et al. 2022, Materials (Ref 47, compiled from 68 sources - see their Table S1)",380.0,0.4,28.0,0.0,0.0,0.0,0.0,0.0,78.7,9.0,6.0,10.07,8.1,315.3,76.5
3562,RAC,real,See Table 3 (compiled sources),400.0,0.43,56.0,2.0,0.0,0.0,0.0,2.0,64.2,8.04,5.37,12.03,8.0,328.2,66.6
3563,RAC,real,See Table 3 (compiled sources),300.0,0.52,28.0,2.0,0.0,0.0,0.0,2.0,45.7,5.15,4.21,19.8,5.8,245.7,57.1
3564,RAC,real,See Table 3 (compiled sources),280.0,0.4,3.0,1.0,0.0,0.0,0.0,1.0,24.1,3.72,2.28,18.51,6.4,233.7,40.2
3565,RAC,real,See Table 3 (compiled sources),350.0,0.42,56.0,2.0,0.0,0.0,0.0,2.0,67.4,8.52,5.98,10.83,8.4,293.6,67.6
3566,RAC,real,See Table 3 (compiled sources),450.0,0.34,28.0,2.0,0.0,0.0,0.0,2.0,70.5,7.99,6.0,9.81,8.5,368.6,86.3
3567,Ceramic,real,See Table 3 (compiled sources),380.0,0.44,28.0,0.0,0.0,20.0,0.0,20.0,40.8,6.75,6.25,14.4,8.3,302.4,58.3
3568,RAC,real,See Table 3 (compiled sources),360.0,0.58,28.0,2.0,0.0,0.0,0.0,2.0,45.4,6.14,4.11,21.24,5.2,297.9,59.9
3569,RAC,real,"Mahmoudian, Bypour & Kontoni 2024, Asian J. Civil Eng. (Ref 45)",380.0,0.65,28.0,0.0,0.0,0.0,0.0,0.0,53.8,6.49,4.94,23.11,4.8,307.7,59.6
3570,RAC,real,See Table 3 (compiled sources),380.0,0.5,28.0,0.0,0.0,0.0,0.0,0.0,62.0,7.08,5.38,14.56,7.1,314.2,74.4
3571,Plastic,augmented_literature_based,This study (synthetic augmentation),450.3,0.386,14.0,23.4,0.0,0.0,6.2,29.6,51.3,6.42,4.56,16.19,6.8,344.5,67.1
3572,Plastic,real,See Table 3 (compiled sources),430.0,0.442,28.0,9.9,0.0,0.0,0.0,9.9,31.7,4.3,2.92,16.84,6.5,348.8,62.2
3573,RAC,real,See Table 3 (compiled sources),380.0,0.62,28.0,50.0,0.0,0.0,0.0,50.0,43.0,5.17,3.87,27.14,3.9,265.9,54.6
3574,RAC,real,See Table 3 (compiled sources),350.0,0.33,56.0,2.0,0.0,0.0,0.0,2.0,66.5,7.55,6.0,8.66,8.3,291.2,61.0
3575,RAC,real,See Table 3 (compiled sources),350.0,0.48,28.0,27.0,0.0,0.0,0.0,27.0,51.4,6.61,4.91,18.01,7.0,261.9,57.8
3576,RAC,real,"Yuan et al. 2022, Materials (Ref 47, compiled from 68 sources - see their Table S1)",380.0,0.54,28.0,50.0,0.0,0.0,0.0,50.0,37.6,4.49,2.92,23.6,4.9,266.4,43.4
3577,RAC,real,See Table 3 (compiled sources),280.0,0.4,56.0,1.0,0.0,0.0,0.0,1.0,55.8,6.76,4.98,12.87,7.8,223.0,50.4
3578,RAC,real,See Table 3 (compiled sources),330.0,0.6,3.0,2.0,0.0,0.0,0.0,2.0,22.5,2.73,2.14,24.3,3.9,264.7,48.7
3579,RAC,real,See Table 3 (compiled sources),400.0,0.44,28.0,1.0,0.0,0.0,0.0,1.0,54.3,6.96,5.28,15.63,6.6,330.4,71.4
3580,RAC,real,See Table 3 (compiled sources),537.0,0.41,3.0,15.0,0.0,0.0,0.0,15.0,33.0,3.92,3.07,17.96,5.9,420.0,70.1
3581,RAC,real,See Table 3 (compiled sources),417.15,0.45,14.0,0.0,0.0,0.0,0.0,0.0,18.8,2.87,1.97,19.86,5.6,333.2,56.0
3582,RCWTB,augmented_literature_based,This study (synthetic augmentation),401.9,0.542,56.0,27.3,15.0,0.0,0.0,42.3,57.4,6.57,5.24,17.8,7.4,300.4,65.2
3583,RAC,real,See Table 3 (compiled sources),210.0,0.53,3.0,2.0,0.0,0.0,0.0,2.0,17.5,2.0,1.75,23.61,4.8,163.3,34.7
3584,RAC,real,See Table 3 (compiled sources),340.0,0.53,3.0,2.0,0.0,0.0,0.0,2.0,25.2,2.71,2.24,22.49,5.0,282.6,45.6
3585,RAC,real,"Yuan et al. 2022, Materials (Ref 47, compiled from 68 sources - see their Table S1)",380.0,0.34,28.0,100.0,0.0,0.0,0.0,100.0,65.4,8.07,5.82,18.16,6.1,226.2,42.6
3586,RAC,real,"Yuan et al. 2022, Materials (Ref 47, compiled from 68 sources - see their Table S1)",380.0,0.35,28.0,100.0,0.0,0.0,0.0,100.0,24.6,2.78,1.97,23.11,6.4,231.1,26.7
3587,RAC,real,"Yuan et al. 2022, Materials (Ref 47, compiled from 68 sources - see their Table S1)",380.0,0.65,28.0,100.0,0.0,0.0,0.0,100.0,24.8,3.59,2.23,30.0,3.5,214.8,37.0
3588,RAC,real,See Table 3 (compiled sources),210.0,0.57,56.0,1.0,0.0,0.0,0.0,1.0,40.6,4.91,3.37,20.38,5.5,169.7,41.7
3589,RCWTB_FreezeThaw,augmented_literature_based,This study (synthetic augmentation),391.6,0.375,56.0,32.7,17.4,0.0,0.0,50.1,67.4,8.07,5.89,10.35,9.4,282.5,69.2
3590,RAC,real,See Table 3 (compiled sources),350.0,0.37,3.0,1.0,0.0,0.0,0.0,1.0,30.7,3.19,2.7,15.84,6.9,284.0,57.1
3591,RAC,real,"Hoang 2024, Mathematics (Ref 9)",300.0,0.368,28.0,38.3,0.0,0.0,0.0,38.3,31.3,3.63,3.08,17.7,6.8,206.3,40.1
3592,RAC,real,See Table 3 (compiled sources),212.0,0.9,90.0,100.0,0.0,0.0,0.0,100.0,47.4,5.97,4.52,30.0,2.9,87.5,16.9
3593,RCWTB_FreezeThaw,augmented_literature_based,This study (synthetic augmentation),380.7,0.472,28.0,37.5,9.3,0.0,0.0,46.8,50.7,6.43,4.62,18.87,7.1,279.1,48.2
3594,RAC,real,See Table 3 (compiled sources),165.0,1.042,28.0,100.0,0.0,0.0,0.0,100.0,14.1,2.0,1.5,30.0,1.9,80.0,15.0
3595,RAC,real,See Table 3 (compiled sources),537.0,0.41,28.0,60.0,0.0,0.0,0.0,60.0,40.6,5.09,3.56,20.83,7.2,380.0,63.7
3596,RCWTB_FreezeThaw,augmented_literature_based,This study (synthetic augmentation),421.4,0.457,56.0,22.6,5.8,0.0,0.0,28.4,59.1,7.13,5.22,13.9,7.9,321.6,69.5
3597,RAC,real,See Table 3 (compiled sources),210.0,0.51,28.0,1.0,0.0,0.0,0.0,1.0,37.4,4.02,3.64,20.61,6.0,166.0,37.8
3598,RCWTB_FreezeThaw,augmented_literature_based,This study (synthetic augmentation),328.8,0.3,56.0,38.2,6.0,0.0,0.0,44.2,64.6,7.84,5.76,10.14,9.2,225.7,50.5
3599,RAC,real,See Table 3 (compiled sources),360.0,0.58,56.0,2.0,0.0,0.0,0.0,2.0,52.8,5.5,4.68,19.58,6.1,283.8,64.2
3600,RAC,real,See Table 3 (compiled sources),428.89,0.561845695,28.0,10.7,0.0,0.0,0.0,10.7,45.1,5.13,4.31,22.16,4.7,338.6,69.8
3601,RAC,real,"Yuan et al. 2022, Materials (Ref 47, compiled from 68 sources - see their Table S1)",380.0,0.5,28.0,50.0,0.0,0.0,0.0,50.0,38.1,4.35,3.46,23.84,5.4,266.7,43.7
3602,RAC,real,See Table 3 (compiled sources),300.0,0.55,3.0,2.0,0.0,0.0,0.0,2.0,24.9,2.46,2.44,24.51,4.2,252.4,47.9
3603,RAC,real,See Table 3 (compiled sources),280.0,0.4,56.0,1.0,0.0,0.0,0.0,1.0,51.7,5.35,4.72,12.78,8.0,227.3,55.2
3604,RAC,real,See Table 3 (compiled sources),280.0,0.46,28.0,1.0,0.0,0.0,0.0,1.0,41.7,5.15,3.72,17.56,6.8,234.1,44.4
3605,RCWTB_FreezeThaw,augmented_literature_based,This study (synthetic augmentation),380.2,0.399,28.0,21.2,10.3,0.0,0.0,31.5,56.7,6.88,5.32,13.86,8.1,287.7,64.4
3606,RAC,real,"Yuan et al. 2022, Materials (Ref 47, compiled from 68 sources - see their Table S1)",380.0,0.49,28.0,100.0,0.0,0.0,0.0,100.0,18.0,4.8,1.7,29.43,4.0,216.9,24.2
3607,RAC,real,See Table 3 (compiled sources),410.0,0.549,7.0,49.1,0.0,0.0,0.0,49.1,31.3,3.5,2.96,24.88,4.4,291.3,50.1
3608,RAC,real,See Table 3 (compiled sources),350.0,0.5,28.0,48.0,0.0,0.0,0.0,48.0,30.4,3.52,2.71,23.19,5.2,240.9,39.4
3609,RAC,real,"Yuan et al. 2022, Materials (Ref 47, compiled from 68 sources - see their Table S1)",380.0,0.67,28.0,0.0,0.0,0.0,0.0,0.0,62.0,7.7,5.4,23.38,4.8,307.4,79.2
3610,RAC,real,See Table 3 (compiled sources),500.0,0.35,56.0,1.0,0.0,0.0,0.0,1.0,62.5,7.45,5.15,9.81,8.9,406.0,83.1
3611,RAC,real,See Table 3 (compiled sources),353.0,0.651558074,28.0,19.0,0.0,0.0,0.0,19.0,43.2,5.51,3.99,24.67,4.6,273.0,60.5
3612,RAC,real,See Table 3 (compiled sources),420.0,0.47,56.0,1.0,0.0,0.0,0.0,1.0,54.2,6.72,4.96,13.49,7.8,336.2,72.7
3613,RAC,real,See Table 3 (compiled sources),350.0,0.42,28.0,2.0,0.0,0.0,0.0,2.0,62.0,7.23,5.35,14.82,7.3,290.1,65.2
3614,RCWTB,augmented_literature_based,This study (synthetic augmentation),363.1,0.561,14.0,36.9,8.5,0.0,0.0,45.4,44.5,5.64,4.16,22.74,5.7,250.2,54.3
3615,RAC,real,See Table 3 (compiled sources),400.0,0.41,56.0,1.0,0.0,0.0,0.0,1.0,64.8,7.63,5.86,10.98,7.9,324.3,70.2
3616,RAC,real,See Table 3 (compiled sources),349.2,0.332,28.0,15.0,0.0,0.0,0.0,15.0,47.9,6.15,4.35,14.2,7.7,274.6,60.7
3617,RAC,real,See Table 3 (compiled sources),350.0,0.42,3.0,2.0,0.0,0.0,0.0,2.0,35.6,3.85,3.12,16.71,6.1,280.8,54.6
3618,RAC,real,See Table 3 (compiled sources),410.0,0.549,7.0,19.5,0.0,0.0,0.0,19.5,34.1,4.54,2.97,23.78,5.3,323.1,53.0
3619,RAC,real,See Table 3 (compiled sources),280.0,0.42,3.0,2.0,0.0,0.0,0.0,2.0,26.9,3.33,2.6,19.5,5.8,219.1,39.9
3620,Ceramic,augmented_literature_based,This study (synthetic augmentation),499.2,0.562,56.0,33.3,0.0,15.7,0.0,49.0,56.6,7.0,5.04,19.7,6.8,363.4,74.1
3621,RAC,real,See Table 3 (compiled sources),500.0,0.34,3.0,2.0,0.0,0.0,0.0,2.0,39.1,4.65,3.45,14.74,7.3,401.8,74.6
3622,RAC,real,See Table 3 (compiled sources),537.0,0.409683426,28.0,30.0,0.0,0.0,0.0,30.0,49.9,5.36,4.42,16.77,7.1,420.0,75.3
3623,RAC,real,See Table 3 (compiled sources),424.0,0.45,28.0,100.0,0.0,0.0,0.0,100.0,41.0,5.39,3.9,24.74,5.4,259.2,40.6
3624,RAC,real,See Table 3 (compiled sources),537.0,0.409683426,28.0,45.0,0.0,0.0,0.0,45.0,53.7,6.23,4.75,18.52,6.8,402.0,68.4
3625,RCWTB_FreezeThaw,augmented_literature_based,This study (synthetic augmentation),315.6,0.524,56.0,41.8,14.1,0.0,0.0,55.9,52.7,6.33,4.47,19.64,7.3,212.6,45.1
3626,RAC,real,See Table 3 (compiled sources),350.0,0.37,3.0,1.0,0.0,0.0,0.0,1.0,30.7,3.51,2.91,15.73,7.3,288.8,57.4
3627,RAC,real,See Table 3 (compiled sources),485.0,0.340206186,28.0,100.0,0.0,0.0,0.0,100.0,71.2,8.28,6.0,16.94,7.1,308.0,62.0
3628,RAC,real,See Table 3 (compiled sources),350.0,0.35,28.0,2.0,0.0,0.0,0.0,2.0,55.1,6.62,4.99,12.47,7.8,276.0,63.2
3629,RAC,real,See Table 3 (compiled sources),280.0,0.45,3.0,1.0,0.0,0.0,0.0,1.0,23.9,2.8,2.2,19.1,6.8,229.4,49.8
3630,RAC,real,See Table 3 (compiled sources),175.0,1.1,28.0,100.0,0.0,0.0,0.0,100.0,29.3,3.46,2.75,30.0,1.5,80.0,15.0
3631,RAC,real,See Table 3 (compiled sources),500.0,0.36,56.0,1.0,0.0,0.0,0.0,1.0,60.4,7.2,5.58,10.43,8.0,411.6,83.0
3632,RAC,real,See Table 3 (compiled sources),407.45,0.590501902,28.0,10.7,0.0,0.0,0.0,10.7,41.2,4.78,3.98,21.71,5.3,321.6,59.6
3633,RAC,real,See Table 3 (compiled sources),350.0,0.36,56.0,2.0,0.0,0.0,0.0,2.0,55.0,6.49,4.82,11.39,8.3,286.4,62.0
3634,RAC,real,"Hoang 2024, Mathematics (Ref 9)",307.7,0.447,28.0,0.0,0.0,0.0,0.0,0.0,49.3,6.02,4.34,15.28,6.5,252.4,56.0
3635,Plastic,real,See Table 3 (compiled sources),430.0,0.476,28.0,39.9,0.0,0.0,0.0,39.9,30.5,4.13,2.45,21.99,6.2,313.1,52.4
3636,Combined,augmented_literature_based,This study (synthetic augmentation),454.3,0.45,90.0,29.3,11.1,10.6,5.6,56.6,63.6,7.8,5.74,11.11,9.8,329.0,64.7
3637,RAC,real,See Table 3 (compiled sources),350.0,0.33,3.0,1.0,0.0,0.0,0.0,1.0,23.0,2.82,1.91,15.48,7.0,285.0,50.4
3638,Ceramic,augmented_literature_based,This study (synthetic augmentation),470.9,0.531,7.0,30.5,0.0,24.5,0.0,55.0,49.7,5.62,4.72,19.65,7.4,356.1,59.8
3639,RAC,real,See Table 3 (compiled sources),340.0,0.53,28.0,2.0,0.0,0.0,0.0,2.0,43.4,5.2,3.55,19.98,5.7,277.8,63.6
3640,RAC,real,See Table 3 (compiled sources),350.0,0.35,56.0,2.0,0.0,0.0,0.0,2.0,64.7,7.78,6.0,10.46,8.3,288.0,69.8
3641,RAC,real,See Table 3 (compiled sources),454.5,0.293289329,3.0,7.8,0.0,0.0,0.0,7.8,53.3,6.2,4.65,13.18,8.0,368.5,72.6
3642,RAC,real,See Table 3 (compiled sources),210.0,0.58,3.0,2.0,0.0,0.0,0.0,2.0,16.3,2.65,1.6,24.87,4.7,171.1,28.4
3643,RAC,real,See Table 3 (compiled sources),400.0,0.44,3.0,1.0,0.0,0.0,0.0,1.0,35.8,4.56,3.34,18.99,6.1,324.6,65.6
3644,RAC,real,See Table 3 (compiled sources),280.0,0.42,56.0,1.0,0.0,0.0,0.0,1.0,53.4,6.62,4.57,13.88,7.7,230.7,49.8
3645,RAC,real,See Table 3 (compiled sources),537.0,0.409683426,28.0,30.0,0.0,0.0,0.0,30.0,53.7,6.36,4.97,16.37,6.9,413.7,75.6
3646,Ceramic,augmented_literature_based,This study (synthetic augmentation),494.5,0.488,90.0,35.7,0.0,10.9,0.0,46.6,58.7,7.13,5.48,16.98,8.0,353.8,68.3
3647,RAC,real,See Table 3 (compiled sources),380.0,0.55,28.0,100.0,0.0,0.0,0.0,100.0,25.2,2.78,1.96,29.88,4.3,216.6,36.7
3648,RAC,real,See Table 3 (compiled sources),537.0,0.41,28.0,30.0,0.0,0.0,0.0,30.0,49.9,6.31,4.57,16.81,6.4,420.0,73.5
3649,RAC,real,See Table 3 (compiled sources),513.0,0.4,90.0,0.0,0.0,0.0,0.0,0.0,46.6,5.16,4.24,13.09,8.2,420.0,86.3
3650,RAC,real,See Table 3 (compiled sources),380.0,0.84,28.0,30.0,0.0,0.0,0.0,30.0,19.5,2.04,1.7,30.0,3.2,290.9,48.0
3651,RAC,real,See Table 3 (compiled sources),400.0,0.52,28.0,0.0,0.0,0.0,0.0,0.0,39.0,4.7,3.2,19.3,6.0,320.5,63.9
3652,RAC,real,See Table 3 (compiled sources),350.0,0.45,28.0,22.0,0.0,0.0,0.0,22.0,38.9,4.3,3.9,20.08,5.7,263.4,53.5
3653,RAC,real,See Table 3 (compiled sources),280.0,0.4,3.0,2.0,0.0,0.0,0.0,2.0,24.8,3.33,2.25,19.03,5.8,219.8,43.2
3654,RAC,real,See Table 3 (compiled sources),227.5,0.846,28.0,100.0,0.0,0.0,0.0,100.0,30.8,4.02,2.44,30.0,2.4,100.3,16.9
3655,Combined,augmented_literature_based,This study (synthetic augmentation),376.3,0.583,7.0,34.8,5.4,13.4,3.7,57.3,40.3,4.58,3.45,23.42,6.0,255.5,55.0
3656,RAC,real,See Table 3 (compiled sources),450.0,0.33,28.0,0.0,0.0,0.0,0.0,0.0,69.9,8.42,6.0,10.28,8.3,369.1,82.1
3657,RAC,real,See Table 3 (compiled sources),380.0,0.55,28.0,30.0,0.0,0.0,0.0,30.0,34.0,4.61,3.3,23.57,4.4,287.6,61.2
3658,RAC,real,See Table 3 (compiled sources),325.0,0.550769231,28.0,100.0,0.0,0.0,0.0,100.0,43.1,5.6,3.64,27.88,4.4,179.0,30.1
3659,RAC,real,See Table 3 (compiled sources),360.0,0.58,56.0,2.0,0.0,0.0,0.0,2.0,52.8,6.21,4.51,18.36,6.3,299.4,66.7
3660,RAC,real,"Yuan et al. 2022, Materials (Ref 47, compiled from 68 sources - see their Table S1)",380.0,0.34,28.0,100.0,0.0,0.0,0.0,100.0,28.4,5.3,2.59,22.26,6.2,227.0,28.9
3661,RAC,real,See Table 3 (compiled sources),210.0,0.5,56.0,1.0,0.0,0.0,0.0,1.0,36.5,4.59,3.54,18.71,6.4,161.4,39.5
3662,RAC,real,See Table 3 (compiled sources),450.0,0.43,56.0,2.0,0.0,0.0,0.0,2.0,61.0,7.3,5.34,12.52,8.0,373.2,81.8
3663,RAC,real,See Table 3 (compiled sources),210.0,0.55,56.0,1.0,0.0,0.0,0.0,1.0,44.8,5.58,3.82,20.1,5.8,166.2,44.8
3664,RAC,real,See Table 3 (compiled sources),350.0,0.36,28.0,2.0,0.0,0.0,0.0,2.0,50.1,5.9,4.35,12.22,7.8,284.6,60.7
3665,RAC,real,See Table 3 (compiled sources),500.0,0.33,28.0,1.0,0.0,0.0,0.0,1.0,66.6,7.52,5.89,9.68,7.8,403.0,90.4
3666,RAC,real,See Table 3 (compiled sources),537.0,0.41,3.0,30.0,0.0,0.0,0.0,30.0,32.4,3.92,2.79,19.67,5.8,404.4,73.2
3667,RAC,real,See Table 3 (compiled sources),159.0,1.069,3.0,100.0,0.0,0.0,0.0,100.0,6.0,2.0,1.5,30.0,1.6,80.0,15.0
3668,RAC,real,See Table 3 (compiled sources),280.0,0.57,3.0,1.0,0.0,0.0,0.0,1.0,23.2,2.81,2.18,24.05,4.1,225.4,44.4
3669,Plastic,real,See Table 3 (compiled sources),430.0,0.43,28.0,0.0,0.0,0.0,0.0,0.0,31.1,3.89,2.78,16.51,6.8,355.3,61.3
3670,RAC,real,See Table 3 (compiled sources),380.0,0.54,28.0,50.0,0.0,0.0,0.0,50.0,35.5,4.17,3.54,25.81,4.4,268.0,42.5
3671,RAC,real,See Table 3 (compiled sources),400.0,0.44,3.0,1.0,0.0,0.0,0.0,1.0,35.8,4.62,3.39,18.8,5.7,327.6,64.1
3672,RAC,real,See Table 3 (compiled sources),275.0,0.65,28.0,50.0,0.0,0.0,0.0,50.0,47.5,5.89,4.51,27.89,3.5,182.8,39.2
3673,RAC,real,See Table 3 (compiled sources),350.0,0.42,56.0,2.0,0.0,0.0,0.0,2.0,67.4,8.42,6.0,11.15,8.1,281.5,78.4
3674,RAC,real,See Table 3 (compiled sources),537.0,0.41,28.0,45.0,0.0,0.0,0.0,45.0,56.9,6.32,5.35,16.33,7.0,398.6,76.7
3675,Ceramic,augmented_literature_based,This study (synthetic augmentation),356.4,0.304,90.0,28.8,0.0,12.8,0.0,41.6,70.5,8.3,6.0,7.25,9.8,256.3,64.4
3676,RAC,real,"Mahmoudian, Bypour & Kontoni 2024, Asian J. Civil Eng. (Ref 45)",330.0,0.4757575757575757,28.0,30.9,0.0,0.0,0.0,30.9,31.8,3.76,2.72,21.17,5.7,244.6,39.8
3677,RAC,real,See Table 3 (compiled sources),350.0,0.35,56.0,1.0,0.0,0.0,0.0,1.0,50.8,6.14,4.42,12.11,8.5,281.6,67.4
3678,RAC,real,See Table 3 (compiled sources),450.0,0.35,56.0,1.0,0.0,0.0,0.0,1.0,66.8,8.37,5.96,9.05,8.8,367.1,83.2
3679,RAC,real,See Table 3 (compiled sources),300.0,0.65,28.0,100.0,0.0,0.0,0.0,100.0,37.6,4.48,3.41,30.0,3.6,156.9,27.9
3680,RAC,real,See Table 3 (compiled sources),450.0,0.35,28.0,1.0,0.0,0.0,0.0,1.0,64.1,7.86,5.81,11.92,8.2,369.0,83.7
3681,RCWTB,augmented_literature_based,This study (synthetic augmentation),452.1,0.492,14.0,41.4,12.3,0.0,0.0,53.7,49.3,6.24,4.19,20.34,7.0,332.8,62.0
3682,RAC,real,See Table 3 (compiled sources),300.0,0.4,28.0,58.3,0.0,0.0,0.0,58.3,29.3,3.9,3.0,21.83,5.7,192.0,31.6
3683,Ceramic,augmented_literature_based,This study (synthetic augmentation),308.3,0.43,28.0,34.2,0.0,12.9,0.0,47.1,52.0,5.76,4.41,16.89,7.7,208.9,47.0
3684,RAC,real,"Yuan et al. 2022, Materials (Ref 47, compiled from 68 sources - see their Table S1)",380.0,0.52,28.0,50.0,0.0,0.0,0.0,50.0,41.4,5.11,3.48,23.99,5.2,275.4,50.6
3685,RAC,real,"Hoang 2024, Mathematics (Ref 9)",150.0,1.017,7.0,100.0,0.0,0.0,0.0,100.0,10.7,2.0,1.5,30.0,1.7,80.0,15.0
3686,Combined,augmented_literature_based,This study (synthetic augmentation),431.5,0.521,7.0,18.7,5.6,11.2,6.8,42.3,42.7,4.96,4.01,19.8,6.6,326.7,64.4
3687,RAC,real,See Table 3 (compiled sources),450.0,0.34,3.0,2.0,0.0,0.0,0.0,2.0,45.6,5.45,3.77,12.87,7.4,361.6,75.9
3688,RAC,real,See Table 3 (compiled sources),210.0,0.57,56.0,2.0,0.0,0.0,0.0,2.0,39.2,4.51,2.77,18.92,6.2,171.7,42.1
3689,RAC,real,See Table 3 (compiled sources),350.0,0.37,3.0,1.0,0.0,0.0,0.0,1.0,30.7,3.98,2.8,16.73,7.0,289.8,50.4
3690,RAC,real,See Table 3 (compiled sources),350.0,0.33,56.0,1.0,0.0,0.0,0.0,1.0,55.0,7.07,4.89,10.36,8.2,282.2,65.1
3691,RAC,real,See Table 3 (compiled sources),400.0,0.43,28.0,2.0,0.0,0.0,0.0,2.0,59.0,7.32,4.99,15.05,6.3,324.7,70.3
3692,RAC,real,See Table 3 (compiled sources),329.8,0.352,28.0,30.0,0.0,0.0,0.0,30.0,42.5,5.94,4.2,15.07,7.6,243.9,44.6
3693,RAC,real,See Table 3 (compiled sources),210.0,0.6,3.0,1.0,0.0,0.0,0.0,1.0,16.6,2.0,1.5,26.52,3.9,176.1,27.5
3694,RAC,real,See Table 3 (compiled sources),500.0,0.35,3.0,1.0,0.0,0.0,0.0,1.0,41.3,5.12,3.82,15.14,7.3,410.0,79.7
3695,RAC,real,"Yuan et al. 2022, Materials (Ref 47, compiled from 68 sources - see their Table S1)",380.0,0.54,28.0,100.0,0.0,0.0,0.0,100.0,29.7,3.88,2.69,29.09,4.2,224.5,29.1
3696,RAC,real,See Table 3 (compiled sources),400.0,0.41,3.0,2.0,0.0,0.0,0.0,2.0,36.1,4.39,3.33,17.07,6.4,322.2,54.1
3697,RAC,real,See Table 3 (compiled sources),450.0,0.4,3.0,1.0,0.0,0.0,0.0,1.0,33.4,4.27,2.89,16.48,6.4,382.0,60.6
3698,RAC,real,See Table 3 (compiled sources),400.0,0.45,28.0,49.0,0.0,0.0,0.0,49.0,55.8,6.46,4.94,19.61,6.2,291.3,55.3
3699,RAC,real,"Yuan et al. 2022, Materials (Ref 47, compiled from 68 sources - see their Table S1)",380.0,0.5,28.0,50.0,0.0,0.0,0.0,50.0,51.0,5.92,4.69,20.94,5.4,267.8,60.1
3700,RAC,real,See Table 3 (compiled sources),280.0,0.4,56.0,1.0,0.0,0.0,0.0,1.0,55.8,6.68,4.87,14.8,7.8,228.7,48.2
3701,Plastic,augmented_literature_based,This study (synthetic augmentation),365.9,0.448,28.0,46.7,0.0,0.0,10.3,57.0,44.3,5.36,3.77,21.89,5.6,250.8,51.4
3702,RAC,real,See Table 3 (compiled sources),418.0,0.55,28.0,0.0,0.0,0.0,0.0,0.0,30.5,3.44,2.71,22.48,5.1,345.1,59.7
3703,RAC,real,See Table 3 (compiled sources),461.0,0.52,28.0,0.0,0.0,0.0,0.0,0.0,22.6,2.63,2.34,22.93,5.6,372.7,63.3
3704,RAC,real,See Table 3 (compiled sources),350.0,0.36,3.0,2.0,0.0,0.0,0.0,2.0,29.7,3.95,2.98,16.45,6.2,282.0,44.0
3705,RAC,real,See Table 3 (compiled sources),350.0,0.4,3.0,2.0,0.0,0.0,0.0,2.0,37.9,4.54,3.52,16.01,6.5,285.2,62.7
3706,RAC,real,"Yuan et al. 2022, Materials (Ref 47, compiled from 68 sources - see their Table S1)",380.0,0.65,28.0,0.0,0.0,0.0,0.0,0.0,18.0,2.4,1.75,26.89,4.2,313.9,52.3
3707,RAC,real,See Table 3 (compiled sources),353.0,0.592,7.0,0.0,0.0,0.0,0.0,0.0,25.2,2.97,2.31,22.86,4.5,288.8,54.4
3708,RAC,real,"Hoang 2024, Mathematics (Ref 9)",350.0,0.414,28.0,100.0,0.0,0.0,0.0,100.0,26.5,3.18,2.5,26.03,5.5,199.2,25.1
3709,RAC,real,See Table 3 (compiled sources),300.0,0.52,3.0,2.0,0.0,0.0,0.0,2.0,26.5,3.15,2.29,21.68,5.1,248.8,48.5
3710,RAC,real,See Table 3 (compiled sources),450.0,0.35,28.0,1.0,0.0,0.0,0.0,1.0,64.1,8.22,5.46,12.15,7.7,366.5,85.6
3711,RAC,real,See Table 3 (compiled sources),210.0,0.56,28.0,1.0,0.0,0.0,0.0,1.0,37.2,4.6,3.72,22.47,5.2,163.1,38.3
3712,RAC,real,See Table 3 (compiled sources),350.0,0.43,3.0,1.0,0.0,0.0,0.0,1.0,37.6,4.15,3.41,18.83,6.1,282.4,50.8
3713,RAC,real,See Table 3 (compiled sources),450.0,0.42,56.0,2.0,0.0,0.0,0.0,2.0,60.4,7.16,5.31,12.42,7.9,361.6,76.5
3714,RAC,real,See Table 3 (compiled sources),410.0,0.5,28.0,10.3,0.0,0.0,0.0,10.3,37.5,4.84,3.11,19.64,5.7,324.4,62.2
3715,RAC,real,See Table 3 (compiled sources),578.0,0.294,3.0,100.0,0.0,0.0,0.0,100.0,50.4,5.96,4.52,18.35,6.9,374.1,57.2
3716,RAC,real,See Table 3 (compiled sources),280.0,0.41,56.0,2.0,0.0,0.0,0.0,2.0,58.2,7.07,4.84,10.98,8.5,230.5,45.4
3717,RAC,real,"Hoang 2024, Mathematics (Ref 9)",220.0,0.795,56.0,50.0,0.0,0.0,0.0,50.0,44.9,5.41,4.31,30.0,3.4,137.6,28.7
3718,RAC,real,See Table 3 (compiled sources),210.0,0.58,28.0,1.0,0.0,0.0,0.0,1.0,33.3,4.54,3.34,22.24,4.9,170.8,38.5
3719,RAC,real,"Yuan et al. 2022, Materials (Ref 47, compiled from 68 sources - see their Table S1)",380.0,0.6,28.0,25.0,0.0,0.0,0.0,25.0,26.7,3.31,2.12,26.19,4.2,287.3,46.2
3720,RCWTB,augmented_literature_based,This study (synthetic augmentation),387.0,0.327,28.0,32.7,11.0,0.0,0.0,43.7,65.5,7.99,5.64,11.91,8.7,278.1,63.5
3721,RAC,real,See Table 3 (compiled sources),418.0,0.55,7.0,0.0,0.0,0.0,0.0,0.0,10.0,2.0,1.5,24.97,5.0,345.6,48.4
3722,RAC,real,See Table 3 (compiled sources),398.0,0.49,28.0,40.0,0.0,0.0,0.0,40.0,44.0,4.8,3.651791045,20.51,5.9,288.2,59.5
3723,RAC,real,See Table 3 (compiled sources),350.0,0.37,56.0,1.0,0.0,0.0,0.0,1.0,61.2,7.43,5.59,10.47,8.3,278.1,74.1
3724,Combined,augmented_literature_based,This study (synthetic augmentation),330.4,0.304,14.0,20.8,11.2,13.4,6.6,52.0,64.1,7.82,5.75,8.61,10.0,234.4,55.6
3725,RAC,real,See Table 3 (compiled sources),380.0,0.5,28.0,0.0,0.0,0.0,0.0,0.0,32.3,4.19,2.91,20.9,6.4,306.3,59.5
3726,RAC,real,See Table 3 (compiled sources),280.0,0.55,28.0,1.0,0.0,0.0,0.0,1.0,43.8,5.13,4.32,21.23,5.4,229.6,59.4
3727,RAC,real,See Table 3 (compiled sources),350.0,0.37,28.0,1.0,0.0,0.0,0.0,1.0,46.8,5.72,4.34,14.37,7.1,290.1,60.7
3728,RAC,real,"Hoang 2024, Mathematics (Ref 9)",195.0,0.505,180.0,100.0,0.0,0.0,0.0,100.0,28.9,2.89,2.91,22.17,7.2,80.0,15.0
3729,RAC,real,See Table 3 (compiled sources),280.0,0.42,3.0,2.0,0.0,0.0,0.0,2.0,24.3,2.49,2.43,18.83,6.0,225.5,43.2
3730,RAC,real,See Table 3 (compiled sources),350.0,0.34,56.0,2.0,0.0,0.0,0.0,2.0,63.2,7.97,5.71,9.93,8.8,277.9,68.6
3731,RAC,real,See Table 3 (compiled sources),210.0,0.54,28.0,1.0,0.0,0.0,0.0,1.0,33.8,3.86,2.95,19.84,5.6,172.3,36.4
3732,RAC,real,See Table 3 (compiled sources),350.0,0.34,56.0,1.0,0.0,0.0,0.0,1.0,53.5,6.89,5.02,11.73,8.9,296.1,65.6
3733,RAC,real,See Table 3 (compiled sources),380.0,0.84,28.0,0.0,0.0,0.0,0.0,0.0,20.0,2.22,1.85,30.0,2.8,315.5,58.2
3734,RAC,real,See Table 3 (compiled sources),430.0,0.28,28.0,100.0,0.0,0.0,0.0,100.0,28.0,3.38,2.25,21.07,6.8,262.4,33.7
3735,RAC,real,"Yuan et al. 2022, Materials (Ref 47, compiled from 68 sources - see their Table S1)",380.0,0.47,28.0,75.0,0.0,0.0,0.0,75.0,44.0,5.8,3.81,23.32,5.3,252.6,50.3
3736,RAC,real,See Table 3 (compiled sources),210.0,0.5,56.0,1.0,0.0,0.0,0.0,1.0,36.5,4.74,3.16,16.14,6.8,167.2,49.0
3737,RAC,real,See Table 3 (compiled sources),400.0,0.45,28.0,25.0,0.0,0.0,0.0,25.0,50.4,5.6,4.44,17.98,6.6,310.8,53.2
3738,RAC,real,See Table 3 (compiled sources),450.0,0.42,56.0,2.0,0.0,0.0,0.0,2.0,60.4,7.22,5.31,12.97,8.4,364.7,76.3
3739,RAC,real,See Table 3 (compiled sources),300.0,0.56,3.0,1.0,0.0,0.0,0.0,1.0,23.3,2.26,2.25,25.77,4.3,239.1,48.8
3740,RAC,real,See Table 3 (compiled sources),280.0,0.38,3.0,0.0,0.0,0.0,0.0,0.0,24.4,2.63,2.18,16.77,6.8,237.5,40.4
3741,RAC,real,See Table 3 (compiled sources),350.0,0.43,56.0,1.0,0.0,0.0,0.0,1.0,59.3,7.67,5.6,13.7,7.3,282.6,73.3
3742,RAC,real,See Table 3 (compiled sources),349.2,0.332,28.0,30.0,0.0,0.0,0.0,30.0,40.5,4.71,3.29,14.29,8.3,265.1,51.7
3743,RAC,real,See Table 3 (compiled sources),380.0,0.61,28.0,0.0,0.0,0.0,0.0,0.0,35.5,4.09,3.27,22.06,5.5,307.4,56.4
3744,RAC,real,See Table 3 (compiled sources),400.0,0.46,28.0,1.0,0.0,0.0,0.0,1.0,51.4,5.71,4.41,15.71,6.8,323.7,70.9
3745,RAC,real,See Table 3 (compiled sources),380.0,0.47,7.0,0.0,0.0,0.0,0.0,0.0,23.7,3.11,1.98,20.91,5.8,315.1,55.2
3746,RCWTB,augmented_literature_based,This study (synthetic augmentation),348.9,0.445,7.0,23.8,6.0,0.0,0.0,29.8,47.6,5.82,4.05,17.47,7.1,265.3,61.0
3747,RCWTB,augmented_literature_based,This study (synthetic augmentation),508.8,0.427,28.0,41.7,12.7,0.0,0.0,54.4,57.5,7.24,5.08,14.33,8.3,369.4,67.6
3748,RAC,real,See Table 3 (compiled sources),380.0,0.45,56.0,1.0,0.0,0.0,0.0,1.0,60.0,7.1,5.31,13.85,7.6,303.9,76.1
3749,RAC,real,See Table 3 (compiled sources),280.0,0.38,3.0,0.0,0.0,0.0,0.0,0.0,24.4,3.29,1.9,17.59,6.5,239.4,48.0
3750,RAC,real,See Table 3 (compiled sources),210.0,0.53,28.0,1.0,0.0,0.0,0.0,1.0,35.6,4.41,3.34,21.04,5.5,170.0,43.5
3751,RAC,real,See Table 3 (compiled sources),450.0,0.44,3.0,2.0,0.0,0.0,0.0,2.0,35.7,4.28,3.03,18.01,6.4,367.7,66.6
3752,Plastic,augmented_literature_based,This study (synthetic augmentation),395.8,0.4,28.0,46.3,0.0,0.0,5.2,51.5,54.2,5.89,5.14,17.6,6.0,270.0,60.8
3753,RAC,real,See Table 3 (compiled sources),350.0,0.34,56.0,1.0,0.0,0.0,0.0,1.0,53.5,6.59,4.89,8.86,9.0,295.8,66.2
3754,RAC,real,See Table 3 (compiled sources),350.0,0.44,3.0,2.0,0.0,0.0,0.0,2.0,39.5,4.75,3.78,19.01,6.3,285.7,60.2
3755,RAC,real,See Table 3 (compiled sources),455.0,0.264,90.0,0.0,0.0,0.0,0.0,0.0,92.0,9.0,6.0,1.4,10.0,377.3,86.5
3756,RAC,real,See Table 3 (compiled sources),500.0,0.35,28.0,1.0,0.0,0.0,0.0,1.0,58.0,6.9,5.31,11.3,8.6,407.0,85.7
3757,RAC,real,See Table 3 (compiled sources),210.0,0.5,28.0,1.0,0.0,0.0,0.0,1.0,31.6,3.75,3.29,20.78,5.7,169.8,38.1
3758,RAC,real,See Table 3 (compiled sources),380.0,0.5,28.0,20.0,0.0,0.0,0.0,20.0,39.3,4.94,3.46,20.64,5.6,292.7,64.2
3759,Plastic,augmented_literature_based,This study (synthetic augmentation),410.8,0.305,28.0,34.9,0.0,0.0,13.7,48.6,54.0,6.28,5.11,15.78,7.7,299.0,63.0
3760,RAC,real,See Table 3 (compiled sources),210.0,0.5,28.0,1.0,0.0,0.0,0.0,1.0,31.6,3.91,2.97,19.71,6.3,167.6,35.5
3761,RAC,real,See Table 3 (compiled sources),350.0,0.4,28.0,1.9,0.0,0.0,0.0,1.9,38.8,5.18,3.2,15.01,7.0,278.7,56.0
3762,RAC,real,"Hoang 2024, Mathematics (Ref 9)",196.0,0.469,90.0,49.9,0.0,0.0,0.0,49.9,33.0,4.61,2.91,20.24,6.7,111.9,15.1
3763,RAC,real,See Table 3 (compiled sources),325.0,0.538461538,28.0,100.0,0.0,0.0,0.0,100.0,33.2,4.69,2.81,28.88,4.3,169.9,26.6
3764,Plastic,real,See Table 3 (compiled sources),317.0,0.55,28.0,0.0,0.0,0.0,0.0,0.0,19.7,2.36,1.56,23.6,5.3,260.5,51.0
3765,RAC,real,See Table 3 (compiled sources),340.0,0.53,28.0,2.0,0.0,0.0,0.0,2.0,43.4,5.5,3.94,18.61,5.8,278.3,55.2
3766,RCWTB,augmented_literature_based,This study (synthetic augmentation),473.3,0.334,14.0,38.1,11.8,0.0,0.0,49.9,56.7,6.65,5.05,13.13,8.3,343.2,74.9
3767,RAC,real,See Table 3 (compiled sources),350.0,0.44,3.0,2.0,0.0,0.0,0.0,2.0,39.5,4.92,3.44,18.49,6.7,285.8,51.7
3768,RAC,real,"Yuan et al. 2022, Materials (Ref 47, compiled from 68 sources - see their Table S1)",380.0,0.6,28.0,100.0,0.0,0.0,0.0,100.0,20.0,2.82,1.85,30.0,3.7,219.4,36.6
3769,RAC,real,See Table 3 (compiled sources),360.0,0.39,28.0,0.0,0.0,0.0,0.0,0.0,62.1,7.39,5.71,10.28,7.9,292.2,69.3
3770,RAC,real,See Table 3 (compiled sources),210.0,0.59,56.0,1.0,0.0,0.0,0.0,1.0,36.9,3.9,3.48,22.31,5.3,171.8,40.9
3771,RAC,real,See Table 3 (compiled sources),350.0,0.33,28.0,0.0,0.0,0.0,0.0,0.0,52.4,6.32,4.53,11.44,8.2,281.9,61.3
3772,RAC,real,See Table 3 (compiled sources),280.0,0.4,3.0,1.0,0.0,0.0,0.0,1.0,22.0,3.09,1.71,17.84,6.7,228.0,40.8
3773,RAC,real,See Table 3 (compiled sources),210.0,0.57,3.0,2.0,0.0,0.0,0.0,2.0,15.9,2.0,1.5,24.9,4.5,169.8,25.5
3774,Combined,augmented_literature_based,This study (synthetic augmentation),399.1,0.536,28.0,27.6,6.8,6.9,4.8,46.1,51.0,5.68,4.93,20.73,6.6,292.5,59.9
3775,Combined,augmented_literature_based,This study (synthetic augmentation),424.6,0.519,28.0,31.8,14.3,7.1,3.8,57.0,50.3,5.88,4.69,20.13,7.4,309.9,53.7
3776,RAC,real,See Table 3 (compiled sources),210.0,0.6,3.0,1.0,0.0,0.0,0.0,1.0,16.6,2.2,1.71,25.0,4.0,178.1,35.2
3777,RAC,real,See Table 3 (compiled sources),280.0,0.4,56.0,2.0,0.0,0.0,0.0,2.0,62.1,6.65,5.16,10.83,7.6,229.7,51.5
3778,RAC,real,See Table 3 (compiled sources),500.0,0.3754,7.0,8.1,0.0,0.0,0.0,8.1,36.8,4.21,3.26,15.21,6.9,395.0,75.1
3779,RAC,real,See Table 3 (compiled sources),500.0,0.34,28.0,1.0,0.0,0.0,0.0,1.0,60.6,7.11,5.43,10.17,8.5,407.9,91.2
3780,RAC,real,See Table 3 (compiled sources),400.0,0.45,90.0,0.0,0.0,0.0,0.0,0.0,72.3,8.75,6.0,10.12,8.4,322.8,73.5
3781,RAC,real,See Table 3 (compiled sources),350.0,0.55,28.0,100.0,0.0,0.0,0.0,100.0,33.3,4.04,2.65,28.94,3.7,196.3,25.1
3782,RCWTB_FreezeThaw,augmented_literature_based,This study (synthetic augmentation),314.9,0.488,56.0,33.4,14.6,0.0,0.0,48.0,56.5,6.76,5.06,16.87,8.0,218.5,49.0
3783,RAC,real,See Table 3 (compiled sources),385.0,0.384,14.0,100.0,0.0,0.0,0.0,100.0,23.5,3.06,1.94,24.04,5.7,214.7,34.0
3784,RAC,real,See Table 3 (compiled sources),450.0,0.33,28.0,0.0,0.0,0.0,0.0,0.0,69.9,7.93,6.0,9.69,8.4,373.9,87.9
3785,RAC,real,See Table 3 (compiled sources),210.0,0.56,56.0,1.0,0.0,0.0,0.0,1.0,42.7,5.3,3.88,19.71,5.6,168.0,44.6
3786,RAC,real,See Table 3 (compiled sources),300.0,0.65,28.0,100.0,0.0,0.0,0.0,100.0,39.9,4.7,3.53,30.0,3.6,156.0,32.1
3787,RAC,real,"Yuan et al. 2022, Materials (Ref 47, compiled from 68 sources - see their Table S1)",380.0,0.36,28.0,100.0,0.0,0.0,0.0,100.0,44.5,5.99,4.15,22.47,5.6,225.9,47.6
3788,RAC,real,See Table 3 (compiled sources),360.0,0.58,3.0,2.0,0.0,0.0,0.0,2.0,24.9,3.4,2.16,23.69,4.2,291.8,47.0
3789,Ceramic,augmented_literature_based,This study (synthetic augmentation),466.0,0.314,90.0,36.4,0.0,16.9,0.0,53.3,71.5,8.69,6.0,7.27,10.0,345.4,71.2
3790,RAC,real,"Hoang 2024, Mathematics (Ref 9)",196.0,0.474,180.0,74.9,0.0,0.0,0.0,74.9,35.0,3.78,3.06,19.62,7.9,103.1,28.2
3791,RAC,real,"Yuan et al. 2022, Materials (Ref 47, compiled from 68 sources - see their Table S1)",380.0,0.34,28.0,100.0,0.0,0.0,0.0,100.0,44.4,5.29,3.88,20.42,7.1,221.3,41.8
3792,RAC,real,"Yuan et al. 2022, Materials (Ref 47, compiled from 68 sources - see their Table S1)",380.0,0.5,28.0,50.0,0.0,0.0,0.0,50.0,41.3,5.23,3.61,22.36,6.6,266.3,43.3
