Repository: ML-optimized-waste-derived-concrete/Dataset-and-codeNotebooks-for-sustainable-concrete-with-case-study

An Integrated Data-Driven Framework for Sustainable Multi-Waste Concrete Design and Multi-Objective Optimization of Offshore Wind Turbine Towers: A Comparative Evaluation of Ensemble, Deep, and Operator Learning Approaches

Author Information

1. Anjum Parveen
Department of Process, Energy and Environmental Technology, Faculty of Technology, Natural Sciences and Maritime Sciences, University of South-Eastern Norway, Norway
Email: anjumsara0499@gmail.com
ORCID: https://orcid.org/0009-0008-0974-976X

2. Hadi Amlashi (Corresponding Author)

File: MASTER_waste_concrete_dataset_v5_FINAL_1.csv (part 13 of 27)
sample_id,waste_type,data_source,paper_ref_no,cement_kg_m3,water_cement_ratio,curing_days,rac_%,rcwtb_%,ceramic_%,plastic_%,total_replacement_%,compressive_strength_mpa,flexural_strength_mpa,split_tensile_strength_mpa,chloride_penetration_mm,marine_durability_score,co2_emission_kg_m3,cost_usd_m3
3793,Plastic,augmented_literature_based,This study (synthetic augmentation),389.4,0.361,90.0,39.4,0.0,0.0,11.5,50.9,61.1,7.48,5.37,13.68,8.0,280.5,67.0
3794,Plastic,augmented_literature_based,This study (synthetic augmentation),332.0,0.531,56.0,38.6,0.0,0.0,14.1,52.7,47.5,5.36,4.3,21.13,6.3,227.4,46.6
3795,RAC,real,See Table 3 (compiled sources),210.0,0.55,3.0,1.0,0.0,0.0,0.0,1.0,18.3,3.37,1.53,24.43,4.8,162.3,24.2
3796,RAC,real,See Table 3 (compiled sources),210.0,0.58,28.0,1.0,0.0,0.0,0.0,1.0,33.3,4.0,2.82,21.54,5.1,160.9,41.8
3797,RAC,real,See Table 3 (compiled sources),300.0,0.6,56.0,2.0,0.0,0.0,0.0,2.0,50.3,6.25,4.83,19.45,5.7,240.6,55.7
3798,RAC,real,See Table 3 (compiled sources),350.0,0.55,90.0,0.0,0.0,0.0,0.0,0.0,44.9,5.37,4.33,17.54,7.0,285.9,60.9
3799,RAC,real,See Table 3 (compiled sources),280.0,0.39,56.0,1.0,0.0,0.0,0.0,1.0,54.4,6.73,5.04,12.16,7.8,229.1,57.5
3800,RAC,real,"Yuan et al. 2022, Materials (Ref 47, compiled from 68 sources - see their Table S1)",380.0,0.65,28.0,0.0,0.0,0.0,0.0,0.0,31.9,3.98,2.95,25.63,4.3,304.5,60.1
3801,RAC,real,See Table 3 (compiled sources),461.0,0.52,7.0,0.0,0.0,0.0,0.0,0.0,28.5,3.33,2.51,20.14,6.3,382.9,68.6
3802,RCWTB,augmented_literature_based,This study (synthetic augmentation),432.9,0.419,90.0,46.3,9.6,0.0,0.0,55.9,60.7,7.15,4.79,13.12,9.4,306.6,64.8
3803,RAC,real,See Table 3 (compiled sources),500.0,0.33,56.0,2.0,0.0,0.0,0.0,2.0,76.7,9.0,6.0,7.94,8.6,408.6,86.9
3804,RAC,real,See Table 3 (compiled sources),300.0,0.56,28.0,1.0,0.0,0.0,0.0,1.0,41.7,4.7,3.62,22.19,5.4,242.0,53.1
3805,RCWTB,augmented_literature_based,This study (synthetic augmentation),433.9,0.399,90.0,28.9,9.2,0.0,0.0,38.1,66.6,7.67,6.0,11.53,9.1,331.5,72.8
3806,RAC,real,See Table 3 (compiled sources),500.0,0.36,90.0,0.0,0.0,0.0,0.0,0.0,53.2,6.5,5.15,9.71,9.1,415.2,87.4
3807,RAC,real,See Table 3 (compiled sources),410.0,0.549,4.0,0.0,0.0,0.0,0.0,0.0,25.6,3.22,2.4,24.03,4.9,336.5,54.0
3808,RAC,real,See Table 3 (compiled sources),280.0,0.4,3.0,1.0,0.0,0.0,0.0,1.0,22.0,2.56,1.92,17.53,6.8,234.6,41.0
3809,RCWTB,augmented_literature_based,This study (synthetic augmentation),349.8,0.512,56.0,36.0,6.7,0.0,0.0,42.7,56.2,6.66,5.4,17.84,7.1,253.2,51.4
3810,RAC,real,See Table 3 (compiled sources),380.0,0.5,7.0,100.0,0.0,0.0,0.0,100.0,18.9,2.32,1.5,30.0,3.6,215.1,25.1
3811,RAC,real,See Table 3 (compiled sources),537.0,0.41,7.0,60.0,0.0,0.0,0.0,60.0,48.3,6.3,4.65,20.27,5.2,394.5,74.5
3812,RAC,real,See Table 3 (compiled sources),236.0,0.812,28.0,100.0,0.0,0.0,0.0,100.0,25.0,2.71,2.48,30.0,2.5,105.9,15.0
3813,RAC,real,See Table 3 (compiled sources),280.0,0.45,56.0,1.0,0.0,0.0,0.0,1.0,51.8,5.79,4.67,14.41,7.3,234.8,56.9
3814,Combined,augmented_literature_based,This study (synthetic augmentation),355.8,0.451,14.0,39.7,9.4,13.6,5.0,67.7,45.9,5.49,4.16,19.54,7.3,242.3,47.0
3815,RAC,real,See Table 3 (compiled sources),280.0,0.38,3.0,0.0,0.0,0.0,0.0,0.0,24.4,2.81,2.35,17.35,6.2,232.4,37.1
3816,RAC,real,See Table 3 (compiled sources),210.0,0.58,56.0,2.0,0.0,0.0,0.0,2.0,41.9,5.17,3.61,20.98,5.9,168.2,42.4
3817,RAC,real,See Table 3 (compiled sources),280.0,0.45,56.0,1.0,0.0,0.0,0.0,1.0,51.8,6.25,4.57,14.36,7.5,222.7,55.7
3818,RAC,real,See Table 3 (compiled sources),500.0,0.34,3.0,2.0,0.0,0.0,0.0,2.0,40.3,4.93,3.47,13.5,7.6,407.2,71.1
3819,RAC,real,See Table 3 (compiled sources),350.0,0.34,56.0,2.0,0.0,0.0,0.0,2.0,63.2,7.42,5.59,9.32,9.3,281.5,73.0
3820,RAC,real,See Table 3 (compiled sources),155.0,1.097,3.0,100.0,0.0,0.0,0.0,100.0,13.5,2.0,1.5,30.0,1.7,80.0,15.0
3821,RCWTB,augmented_literature_based,This study (synthetic augmentation),399.2,0.445,7.0,45.2,17.9,0.0,0.0,63.1,50.2,6.26,4.59,17.84,7.5,282.7,53.3
3822,RAC,real,See Table 3 (compiled sources),500.0,0.36,1.0,8.1,0.0,0.0,0.0,8.1,24.6,2.96,2.29,17.99,6.5,402.4,73.0
3823,RAC,real,See Table 3 (compiled sources),210.0,0.53,28.0,2.0,0.0,0.0,0.0,2.0,37.2,4.31,3.52,19.93,5.7,171.9,34.8
3824,Combined,augmented_literature_based,This study (synthetic augmentation),368.5,0.392,7.0,24.7,6.3,9.1,6.0,46.1,56.1,6.74,4.62,15.56,7.7,257.9,60.9
3825,RAC,real,See Table 3 (compiled sources),436.0,0.56,28.0,0.0,0.0,0.0,0.0,0.0,25.0,2.28,2.22,21.92,5.0,355.9,54.8
3826,RAC,real,See Table 3 (compiled sources),210.0,0.57,28.0,2.0,0.0,0.0,0.0,2.0,38.2,4.48,3.87,22.44,5.0,172.3,42.7
3827,RAC,real,See Table 3 (compiled sources),450.0,0.33,3.0,1.0,0.0,0.0,0.0,1.0,45.8,5.73,3.78,13.25,7.3,364.5,72.8
3828,RAC,real,See Table 3 (compiled sources),329.8,0.352,7.0,30.0,0.0,0.0,0.0,30.0,37.9,4.73,3.49,17.46,7.0,243.3,45.2
3829,RAC,real,See Table 3 (compiled sources),500.0,0.34,3.0,2.0,0.0,0.0,0.0,2.0,43.4,5.27,3.93,13.98,7.5,412.2,74.1
3830,RAC,real,See Table 3 (compiled sources),350.0,0.37,3.0,1.0,0.0,0.0,0.0,1.0,30.7,3.8,2.84,16.08,6.8,290.1,52.0
3831,RAC,real,See Table 3 (compiled sources),210.0,0.57,28.0,1.0,0.0,0.0,0.0,1.0,35.3,4.18,2.9,22.19,5.0,170.1,34.1
3832,RAC,real,"Hoang 2024, Mathematics (Ref 9)",189.0,0.778,3.0,0.0,0.0,0.0,0.0,0.0,22.2,2.88,2.01,30.0,2.3,159.0,31.4
3833,RCWTB,augmented_literature_based,This study (synthetic augmentation),400.0,0.552,56.0,32.8,5.2,0.0,0.0,38.0,55.0,6.48,5.0,19.72,6.5,301.6,60.8
3834,RAC,real,See Table 3 (compiled sources),380.0,0.5,28.0,100.0,0.0,0.0,0.0,100.0,29.2,3.28,2.59,28.59,4.6,223.1,35.2
3835,RCWTB,augmented_literature_based,This study (synthetic augmentation),321.4,0.401,14.0,27.5,16.7,0.0,0.0,44.2,59.8,7.51,5.16,14.94,8.8,223.2,54.3
3836,RAC,real,See Table 3 (compiled sources),450.0,0.42,56.0,1.0,0.0,0.0,0.0,1.0,57.2,6.58,5.37,12.39,7.4,362.8,69.4
3837,RAC,real,See Table 3 (compiled sources),280.0,0.42,56.0,1.0,0.0,0.0,0.0,1.0,53.4,6.51,4.69,12.98,7.2,227.8,51.4
3838,RAC,real,See Table 3 (compiled sources),300.0,0.56,3.0,2.0,0.0,0.0,0.0,2.0,23.7,3.45,2.31,23.56,4.9,242.3,44.7
3839,RAC,real,See Table 3 (compiled sources),360.0,0.58,28.0,2.0,0.0,0.0,0.0,2.0,45.4,5.05,3.92,23.03,5.6,292.1,58.7
3840,RAC,real,See Table 3 (compiled sources),400.0,0.41,3.0,2.0,0.0,0.0,0.0,2.0,36.1,4.3,3.17,16.98,6.2,334.3,62.6
3841,RAC,real,See Table 3 (compiled sources),330.0,0.6,56.0,2.0,0.0,0.0,0.0,2.0,47.8,5.87,4.26,20.49,5.6,271.1,59.0
3842,RAC,real,See Table 3 (compiled sources),280.0,0.42,28.0,1.0,0.0,0.0,0.0,1.0,48.8,6.28,4.27,15.1,7.9,225.0,51.4
3843,RAC,real,"Yuan et al. 2022, Materials (Ref 47, compiled from 68 sources - see their Table S1)",380.0,0.61,28.0,100.0,0.0,0.0,0.0,100.0,26.0,3.27,2.44,30.0,4.0,217.7,29.3
3844,RAC,real,See Table 3 (compiled sources),340.0,0.57,56.0,1.0,0.0,0.0,0.0,1.0,45.1,5.25,4.08,20.03,6.1,280.4,55.9
3845,RAC,real,See Table 3 (compiled sources),500.0,0.35,28.0,2.0,0.0,0.0,0.0,2.0,57.4,6.57,5.06,12.07,7.9,416.9,83.4
3846,RAC,real,"Hoang 2024, Mathematics (Ref 9)",248.0,0.474,7.0,49.9,0.0,0.0,0.0,49.9,29.3,3.84,2.77,23.52,4.6,157.1,27.8
3847,RAC,real,See Table 3 (compiled sources),461.0,0.52,7.0,0.0,0.0,0.0,0.0,0.0,22.8,2.0,2.43,23.29,4.8,371.2,69.5
3848,RCWTB,augmented_literature_based,This study (synthetic augmentation),386.8,0.389,90.0,41.1,16.6,0.0,0.0,57.7,65.2,7.81,6.0,11.24,9.9,260.2,64.3
3849,RCWTB,augmented_literature_based,This study (synthetic augmentation),375.6,0.575,28.0,30.3,6.1,0.0,0.0,36.4,49.4,6.24,4.31,21.77,5.4,281.9,64.1
3850,RAC,real,See Table 3 (compiled sources),537.0,0.409683426,28.0,45.0,0.0,0.0,0.0,45.0,50.3,6.32,4.44,17.64,6.5,397.2,69.8
3851,RAC,real,"Mahmoudian, Bypour & Kontoni 2024, Asian J. Civil Eng. (Ref 45)",369.0,0.5392953929539296,28.0,25.0,0.0,0.0,0.0,25.0,28.9,4.09,2.8,23.66,4.5,277.8,47.6
3852,RAC,real,See Table 3 (compiled sources),500.0,0.35,3.0,2.0,0.0,0.0,0.0,2.0,40.2,5.2,3.4,14.86,7.3,410.1,79.3
3853,RAC,real,See Table 3 (compiled sources),450.0,0.45,3.0,1.0,0.0,0.0,0.0,1.0,34.0,4.51,3.06,18.67,6.3,364.2,68.0
3854,RAC,real,See Table 3 (compiled sources),210.0,0.6,3.0,1.0,0.0,0.0,0.0,1.0,16.6,2.0,1.52,26.61,4.2,174.7,33.7
3855,RAC,real,See Table 3 (compiled sources),380.0,0.38,28.0,100.0,0.0,0.0,0.0,100.0,56.9,7.15,5.11,20.25,6.6,220.4,34.3
3856,RAC,real,See Table 3 (compiled sources),380.0,0.5,28.0,100.0,0.0,0.0,0.0,100.0,25.1,3.37,2.15,27.48,4.6,213.2,31.0
3857,RAC,real,See Table 3 (compiled sources),280.0,0.45,3.0,1.0,0.0,0.0,0.0,1.0,23.9,3.17,2.22,20.13,5.8,222.8,44.6
3858,RAC,real,See Table 3 (compiled sources),280.0,0.55,28.0,1.0,0.0,0.0,0.0,1.0,43.8,4.77,4.04,20.46,5.4,221.1,46.1
3859,RAC,real,See Table 3 (compiled sources),380.0,0.7,28.0,73.0,0.0,0.0,0.0,73.0,21.2,2.46,1.88,30.0,3.4,245.3,37.9
3860,RAC,real,See Table 3 (compiled sources),350.0,0.42,56.0,2.0,0.0,0.0,0.0,2.0,67.4,7.86,6.0,11.3,8.4,291.1,68.8
3861,RAC,real,See Table 3 (compiled sources),425.0,0.44,28.0,48.6,0.0,0.0,0.0,48.6,61.6,4.938870968,3.651791045,19.53,6.0,309.0,59.6
3862,RAC,real,See Table 3 (compiled sources),582.0,0.215,28.0,60.0,0.0,0.0,0.0,60.0,58.0,7.0,5.28,11.65,8.4,420.0,165.4
3863,RAC,real,See Table 3 (compiled sources),380.0,0.45,28.0,75.0,0.0,0.0,0.0,75.0,42.8,4.29,4.15,22.59,6.1,243.7,46.0
3864,RAC,real,See Table 3 (compiled sources),350.0,0.4,56.0,2.0,0.0,0.0,0.0,2.0,66.8,7.59,6.0,10.58,8.6,286.4,63.1
3865,Ceramic,augmented_literature_based,This study (synthetic augmentation),447.3,0.594,28.0,28.7,0.0,23.9,0.0,52.6,48.3,5.04,4.31,20.25,7.1,327.9,61.1
3866,RAC,real,See Table 3 (compiled sources),665.0,0.188,28.0,0.0,0.0,0.0,0.0,0.0,65.0,7.9,5.81,3.83,10.0,420.0,165.4
3867,RAC,real,See Table 3 (compiled sources),500.0,0.35,28.0,1.0,0.0,0.0,0.0,1.0,61.0,7.37,5.68,10.32,8.7,410.4,82.4
3868,RCWTB,augmented_literature_based,This study (synthetic augmentation),397.3,0.527,14.0,32.9,12.5,0.0,0.0,45.4,50.5,6.51,4.7,19.66,6.7,281.4,55.1
3869,RAC,real,See Table 3 (compiled sources),500.0,0.35,3.0,1.0,0.0,0.0,0.0,1.0,43.5,5.46,3.65,13.71,7.4,410.1,71.8
3870,RAC,real,See Table 3 (compiled sources),500.0,0.34,3.0,1.0,0.0,0.0,0.0,1.0,41.4,4.94,3.64,13.4,7.2,414.1,82.4
3871,RAC,real,See Table 3 (compiled sources),216.0,0.787,3.0,100.0,0.0,0.0,0.0,100.0,9.0,2.0,1.5,30.0,2.7,80.0,15.0
3872,RAC,real,See Table 3 (compiled sources),450.0,0.4,28.0,0.0,0.0,0.0,0.0,0.0,52.8,6.19,4.74,13.3,7.5,372.5,73.8
3873,RAC,real,See Table 3 (compiled sources),210.0,0.59,28.0,1.0,0.0,0.0,0.0,1.0,30.1,3.76,2.69,23.96,4.8,170.7,37.9
3874,RAC,real,See Table 3 (compiled sources),537.0,0.41,7.0,15.0,0.0,0.0,0.0,15.0,38.6,4.34,3.69,19.76,6.3,420.0,81.3
3875,RAC,real,See Table 3 (compiled sources),450.0,0.33,28.0,1.0,0.0,0.0,0.0,1.0,67.0,7.55,6.0,9.12,8.8,365.3,82.3
3876,Ceramic,augmented_literature_based,This study (synthetic augmentation),471.2,0.325,7.0,32.3,0.0,8.3,0.0,40.6,62.1,7.6,5.37,12.91,8.3,349.7,75.7
3877,RAC,real,See Table 3 (compiled sources),400.0,0.519,28.0,15.1,0.0,0.0,0.0,15.1,38.1,4.63,3.3,22.69,5.2,305.9,64.6
3878,RAC,real,See Table 3 (compiled sources),330.0,0.54,3.0,1.0,0.0,0.0,0.0,1.0,23.2,2.64,2.13,23.44,4.9,268.8,46.5
3879,RAC,real,See Table 3 (compiled sources),210.0,0.57,28.0,2.0,0.0,0.0,0.0,2.0,38.2,4.84,3.49,20.82,5.7,164.9,38.1
3880,RAC,real,See Table 3 (compiled sources),360.0,0.39,3.0,0.0,0.0,0.0,0.0,0.0,37.0,3.76,3.24,16.34,6.8,293.8,54.7
3881,Plastic,augmented_literature_based,This study (synthetic augmentation),519.8,0.329,90.0,37.7,0.0,0.0,14.2,51.9,61.4,7.1,5.29,11.4,8.6,382.0,69.2
3882,RAC,real,See Table 3 (compiled sources),280.0,0.5,28.0,2.0,0.0,0.0,0.0,2.0,48.0,5.39,4.4,18.98,6.2,233.5,55.8
3883,RAC,real,See Table 3 (compiled sources),450.0,0.4,56.0,1.0,0.0,0.0,0.0,1.0,61.6,7.27,5.68,10.5,7.8,370.1,67.5
3884,RAC,real,See Table 3 (compiled sources),400.0,0.46,3.0,1.0,0.0,0.0,0.0,1.0,34.2,4.15,3.01,18.22,5.9,325.2,56.3
3885,RAC,real,"Yuan et al. 2022, Materials (Ref 47, compiled from 68 sources - see their Table S1)",380.0,0.43,28.0,100.0,0.0,0.0,0.0,100.0,34.2,4.37,2.91,26.28,5.4,223.7,36.6
3886,RAC,real,See Table 3 (compiled sources),280.0,0.41,28.0,2.0,0.0,0.0,0.0,2.0,43.6,5.35,4.08,15.37,6.9,223.1,45.7
3887,RAC,real,"Yuan et al. 2022, Materials (Ref 47, compiled from 68 sources - see their Table S1)",380.0,0.7,28.0,0.0,0.0,0.0,0.0,0.0,18.1,2.0,1.57,27.85,3.3,313.2,48.2
3888,RAC,real,See Table 3 (compiled sources),210.0,0.51,3.0,1.0,0.0,0.0,0.0,1.0,12.5,2.0,1.5,23.72,4.9,174.9,34.6
3889,RAC,real,See Table 3 (compiled sources),353.0,0.606,28.0,0.0,0.0,0.0,0.0,0.0,34.9,4.24,3.11,23.07,5.0,294.1,58.1
3890,RAC,real,See Table 3 (compiled sources),280.0,0.4,28.0,1.0,0.0,0.0,0.0,1.0,47.9,5.59,4.4,15.59,7.6,224.9,53.1
3891,RAC,real,See Table 3 (compiled sources),500.0,0.35,3.0,1.0,0.0,0.0,0.0,1.0,41.3,4.69,4.02,13.77,7.2,413.3,78.7
3892,RAC,real,"Mahmoudian, Bypour & Kontoni 2024, Asian J. Civil Eng. (Ref 45)",434.0,0.4700460829493088,28.0,0.0,0.0,0.0,0.0,0.0,36.9,4.83,3.18,17.74,5.9,360.8,70.4
3893,RAC,real,See Table 3 (compiled sources),380.0,0.45,7.0,25.0,0.0,0.0,0.0,25.0,17.2,2.0,1.76,21.94,5.8,298.5,48.7
3894,RAC,real,See Table 3 (compiled sources),300.0,0.53,56.0,1.0,0.0,0.0,0.0,1.0,50.4,6.44,4.49,17.89,6.9,241.7,58.1
3895,RAC,real,See Table 3 (compiled sources),350.0,0.33,28.0,1.0,0.0,0.0,0.0,1.0,44.9,5.29,3.8,12.59,8.2,281.9,57.2
3896,RAC,real,See Table 3 (compiled sources),400.0,0.4,28.0,19.5,0.0,0.0,0.0,19.5,69.6,8.37,6.0,12.68,7.8,308.7,65.1
3897,RAC,real,See Table 3 (compiled sources),467.4,0.42,90.0,0.0,0.0,0.0,0.0,0.0,36.0,4.38,3.37,13.72,8.2,395.2,67.6
3898,RAC,real,See Table 3 (compiled sources),165.0,1.042,14.0,100.0,0.0,0.0,0.0,100.0,43.0,5.22,4.26,30.0,1.9,80.0,15.0
3899,RAC,real,See Table 3 (compiled sources),210.0,0.54,28.0,2.0,0.0,0.0,0.0,2.0,36.5,4.33,3.53,20.76,5.5,161.6,43.2
3900,RCWTB,augmented_literature_based,This study (synthetic augmentation),478.7,0.599,14.0,39.2,9.9,0.0,0.0,49.1,45.5,5.23,4.09,24.33,5.8,349.5,56.1
3901,RAC,real,See Table 3 (compiled sources),280.0,0.43,3.0,1.0,0.0,0.0,0.0,1.0,23.9,2.8,1.67,18.65,6.5,225.8,42.7
3902,RAC,real,See Table 3 (compiled sources),450.0,0.44,56.0,2.0,0.0,0.0,0.0,2.0,58.7,7.33,5.37,13.81,8.0,359.9,78.4
3903,RAC,real,See Table 3 (compiled sources),296.72,0.795362631,28.0,10.0,0.0,0.0,0.0,10.0,26.0,2.96,2.36,30.0,2.7,232.8,36.6
3904,RAC,real,See Table 3 (compiled sources),210.0,0.58,28.0,1.0,0.0,0.0,0.0,1.0,33.3,3.75,3.16,22.57,5.0,177.6,40.3
3905,RAC,real,See Table 3 (compiled sources),210.0,0.5,56.0,1.0,0.0,0.0,0.0,1.0,36.5,4.09,3.03,18.4,6.1,174.7,45.9
3906,Ceramic,augmented_literature_based,This study (synthetic augmentation),375.6,0.466,14.0,46.6,0.0,24.6,0.0,71.2,48.9,5.82,4.1,19.31,7.6,255.6,48.8
3907,RAC,real,See Table 3 (compiled sources),360.0,0.39,28.0,0.0,0.0,0.0,0.0,0.0,62.1,7.74,5.35,11.58,8.4,289.3,75.0
3908,RAC,real,See Table 3 (compiled sources),353.0,0.652,28.0,19.1,0.0,0.0,0.0,19.1,29.2,3.89,2.54,27.19,4.0,273.9,47.5
3909,Plastic,augmented_literature_based,This study (synthetic augmentation),392.6,0.495,14.0,37.0,0.0,0.0,8.8,45.8,42.9,5.45,3.64,21.14,5.4,277.5,54.3
3910,RAC,real,"Yuan et al. 2022, Materials (Ref 47, compiled from 68 sources - see their Table S1)",380.0,0.45,28.0,100.0,0.0,0.0,0.0,100.0,50.2,5.0,4.61,23.47,5.2,218.8,37.3
3911,RAC,real,See Table 3 (compiled sources),480.0,0.354,3.0,100.0,0.0,0.0,0.0,100.0,32.3,4.18,3.23,22.83,5.5,305.6,40.2
3912,RAC,real,See Table 3 (compiled sources),350.0,0.4,28.0,49.0,0.0,0.0,0.0,49.0,46.1,5.45,4.36,19.25,6.4,245.7,43.6
3913,RAC,real,See Table 3 (compiled sources),500.0,0.35,3.0,1.0,0.0,0.0,0.0,1.0,43.5,4.84,4.11,12.7,7.8,407.7,73.4
3914,RAC,real,See Table 3 (compiled sources),520.0,0.28,28.0,100.0,0.0,0.0,0.0,100.0,38.3,3.92,3.26,18.68,6.8,334.9,53.9
3915,RAC,real,See Table 3 (compiled sources),454.5,0.277227723,56.0,0.0,0.0,0.0,0.0,0.0,87.7,9.0,6.0,5.4,9.7,378.9,93.4
3916,Plastic,augmented_literature_based,This study (synthetic augmentation),335.9,0.39,7.0,49.8,0.0,0.0,11.7,61.5,51.0,6.2,4.75,19.9,6.2,220.6,49.7
3917,RAC,real,See Table 3 (compiled sources),320.0,0.55,7.0,0.0,0.0,0.0,0.0,0.0,23.8,2.87,2.68,23.11,4.9,261.4,48.7
3918,RAC,real,"Yuan et al. 2022, Materials (Ref 47, compiled from 68 sources - see their Table S1)",380.0,0.35,28.0,100.0,0.0,0.0,0.0,100.0,36.4,4.62,3.1,21.07,6.3,220.6,27.2
3919,RCWTB,augmented_literature_based,This study (synthetic augmentation),420.6,0.468,56.0,23.0,12.2,0.0,0.0,35.2,61.7,7.21,5.7,14.95,7.8,313.7,61.0
3920,RAC,real,"Hoang 2024, Mathematics (Ref 9)",350.0,0.406,91.0,50.0,0.0,0.0,0.0,50.0,37.0,4.37,3.16,17.36,7.3,236.6,43.5
3921,RAC,real,See Table 3 (compiled sources),280.0,0.42,3.0,1.0,0.0,0.0,0.0,1.0,25.2,3.44,2.23,18.84,6.0,216.7,44.1
3922,RAC,real,See Table 3 (compiled sources),400.0,0.44,28.0,2.0,0.0,0.0,0.0,2.0,61.0,7.19,5.16,15.75,7.4,330.7,76.7
3923,RAC,real,See Table 3 (compiled sources),537.0,0.41,3.0,30.0,0.0,0.0,0.0,30.0,38.1,4.81,3.47,21.17,5.4,420.0,71.6
3924,RAC,real,"Yuan et al. 2022, Materials (Ref 47, compiled from 68 sources - see their Table S1)",380.0,0.42,28.0,50.0,0.0,0.0,0.0,50.0,41.6,4.83,3.74,20.13,6.2,258.8,56.7
3925,RAC,real,See Table 3 (compiled sources),450.0,0.45,56.0,1.0,0.0,0.0,0.0,1.0,53.7,6.39,4.94,13.73,7.9,369.0,68.5
3926,RAC,real,See Table 3 (compiled sources),210.0,0.58,28.0,2.0,0.0,0.0,0.0,2.0,34.6,3.6,3.19,24.38,4.8,162.6,37.5
3927,Combined,augmented_literature_based,This study (synthetic augmentation),300.3,0.363,90.0,34.3,9.5,11.7,6.8,62.3,64.4,8.03,5.87,8.97,10.0,196.6,48.9
3928,RAC,real,See Table 3 (compiled sources),454.5,0.277227723,3.0,0.0,0.0,0.0,0.0,0.0,65.6,7.77,5.75,8.63,8.9,375.5,77.2
3929,RAC,real,See Table 3 (compiled sources),410.0,0.5,90.0,19.5,0.0,0.0,0.0,19.5,55.8,6.63,4.98,15.83,7.1,321.6,62.5
3930,RAC,real,See Table 3 (compiled sources),500.0,0.36,28.0,1.0,0.0,0.0,0.0,1.0,58.0,7.38,5.11,11.23,8.1,410.0,84.0
3931,RAC,real,See Table 3 (compiled sources),488.0,0.41,28.0,24.1,0.0,0.0,0.0,24.1,39.5,4.938870968,2.5,16.72,6.7,377.0,68.7
3932,RAC,real,See Table 3 (compiled sources),280.0,0.41,3.0,2.0,0.0,0.0,0.0,2.0,25.6,3.3,2.3,19.89,5.8,225.5,42.8
3933,RAC,real,See Table 3 (compiled sources),420.0,0.47,56.0,1.0,0.0,0.0,0.0,1.0,54.2,6.16,5.07,15.17,7.6,340.2,75.5
3934,RAC,real,See Table 3 (compiled sources),280.0,0.41,3.0,2.0,0.0,0.0,0.0,2.0,25.6,3.24,2.56,17.66,5.9,229.2,49.8
3935,RAC,real,See Table 3 (compiled sources),280.0,0.42,3.0,1.0,0.0,0.0,0.0,1.0,25.2,3.53,2.33,19.38,5.7,228.4,51.6
3936,RAC,real,"Yuan et al. 2022, Materials (Ref 47, compiled from 68 sources - see their Table S1)",380.0,0.52,28.0,0.0,0.0,0.0,0.0,0.0,44.3,5.23,4.07,19.2,6.0,309.7,65.4
3937,RAC,real,See Table 3 (compiled sources),410.0,0.549,90.0,0.0,0.0,0.0,0.0,0.0,69.0,8.08,6.0,14.26,7.1,329.2,78.7
3938,Plastic,augmented_literature_based,This study (synthetic augmentation),509.4,0.446,28.0,46.5,0.0,0.0,13.5,60.0,42.5,5.19,3.77,21.79,5.6,370.8,53.3
3939,RAC,real,See Table 3 (compiled sources),350.0,0.33,3.0,0.0,0.0,0.0,0.0,0.0,26.8,2.98,2.4,15.59,6.7,289.6,55.7
3940,RAC,real,See Table 3 (compiled sources),500.0,0.36,28.0,1.0,0.0,0.0,0.0,1.0,58.0,6.44,5.3,11.4,8.1,399.8,81.1
3941,RAC,real,See Table 3 (compiled sources),500.0,0.33,56.0,1.0,0.0,0.0,0.0,1.0,65.4,7.99,6.0,9.53,8.8,404.6,92.6
3942,Ceramic,real,See Table 3 (compiled sources),380.0,0.44,28.0,0.0,0.0,0.0,0.0,0.0,38.5,5.2,4.85,17.97,6.1,308.1,61.5
3943,RAC,real,See Table 3 (compiled sources),500.0,0.34,56.0,2.0,0.0,0.0,0.0,2.0,71.2,8.24,6.0,8.8,9.0,420.0,89.8
3944,RAC,real,See Table 3 (compiled sources),210.0,0.5,56.0,1.0,0.0,0.0,0.0,1.0,36.5,4.13,3.19,18.01,6.7,175.1,36.3
3945,RAC,real,"Yuan et al. 2022, Materials (Ref 47, compiled from 68 sources - see their Table S1)",380.0,0.42,28.0,25.0,0.0,0.0,0.0,25.0,33.0,3.61,2.92,18.3,6.8,280.8,51.8
3946,RAC,real,See Table 3 (compiled sources),300.0,0.58,3.0,1.0,0.0,0.0,0.0,1.0,25.0,3.03,2.17,24.58,4.2,233.0,42.2
3947,RAC,real,See Table 3 (compiled sources),420.0,0.47,56.0,1.0,0.0,0.0,0.0,1.0,54.2,6.36,4.85,16.24,7.3,338.9,74.4
3948,RAC,real,See Table 3 (compiled sources),400.0,0.43,56.0,2.0,0.0,0.0,0.0,2.0,64.2,8.29,6.0,12.52,7.5,331.4,78.5
3949,RAC,real,See Table 3 (compiled sources),500.0,0.35,3.0,2.0,0.0,0.0,0.0,2.0,40.2,4.19,3.45,14.95,7.1,416.6,80.0
3950,RAC,real,See Table 3 (compiled sources),400.0,0.44,3.0,1.0,0.0,0.0,0.0,1.0,35.8,4.2,2.85,17.98,6.1,320.8,63.2
3951,RAC,real,"Yuan et al. 2022, Materials (Ref 47, compiled from 68 sources - see their Table S1)",380.0,0.53,28.0,50.0,0.0,0.0,0.0,50.0,63.2,7.36,5.69,20.21,5.6,271.0,56.3
3952,RAC,real,See Table 3 (compiled sources),330.0,0.6,3.0,2.0,0.0,0.0,0.0,2.0,22.5,2.91,1.92,25.93,4.0,267.5,46.4
3953,Plastic,real,See Table 3 (compiled sources),380.0,0.45,28.0,0.0,0.0,0.0,15.0,15.0,28.0,3.22,2.55,19.07,5.9,298.2,53.5
3954,RAC,real,See Table 3 (compiled sources),210.0,0.51,28.0,1.0,0.0,0.0,0.0,1.0,30.0,3.61,2.66,19.66,6.0,173.6,38.9
3955,RAC,real,See Table 3 (compiled sources),450.0,0.33,3.0,2.0,0.0,0.0,0.0,2.0,44.5,5.74,3.96,12.8,7.6,361.6,71.3
3956,RAC,real,See Table 3 (compiled sources),400.0,0.41,28.0,2.0,0.0,0.0,0.0,2.0,60.9,7.68,5.33,13.08,7.4,324.8,76.0
3957,RAC,real,See Table 3 (compiled sources),537.0,0.41,3.0,15.0,0.0,0.0,0.0,15.0,34.0,3.8,2.94,19.13,6.2,420.0,73.5
3958,RAC,real,See Table 3 (compiled sources),500.0,0.36,7.0,8.1,0.0,0.0,0.0,8.1,44.3,5.69,4.01,15.67,6.7,405.4,72.3
3959,RAC,real,"Yuan et al. 2022, Materials (Ref 47, compiled from 68 sources - see their Table S1)",380.0,0.52,28.0,50.0,0.0,0.0,0.0,50.0,49.5,6.02,4.38,22.75,5.5,270.9,48.4
3960,RAC,real,See Table 3 (compiled sources),350.0,0.35,56.0,2.0,0.0,0.0,0.0,2.0,60.8,7.43,5.53,10.73,8.6,283.8,63.1
3961,RAC,real,See Table 3 (compiled sources),500.0,0.35,28.0,1.0,0.0,0.0,0.0,1.0,58.0,6.81,5.12,9.8,8.3,406.0,87.8
3962,RAC,real,See Table 3 (compiled sources),350.0,0.33,28.0,1.0,0.0,0.0,0.0,1.0,49.9,6.01,4.47,11.81,8.3,285.6,64.8
3963,RAC,real,"Yuan et al. 2022, Materials (Ref 47, compiled from 68 sources - see their Table S1)",380.0,0.41,28.0,30.0,0.0,0.0,0.0,30.0,49.9,5.78,4.26,16.47,6.2,275.9,61.4
3964,RAC,real,See Table 3 (compiled sources),275.0,0.531,7.0,100.0,0.0,0.0,0.0,100.0,15.1,2.0,1.5,30.0,4.1,134.1,18.7
3965,RAC,real,See Table 3 (compiled sources),275.0,0.650909091,28.0,100.0,0.0,0.0,0.0,100.0,32.0,3.95,2.97,30.0,3.9,133.3,22.8
3966,RAC,real,"Hoang 2024, Mathematics (Ref 9)",297.5,0.534,91.0,50.0,0.0,0.0,0.0,50.0,36.8,4.88,3.14,21.27,5.9,198.5,40.7
3967,RAC,real,See Table 3 (compiled sources),350.0,0.51,28.0,55.8,0.0,0.0,0.0,55.8,42.0,4.938870968,3.651791045,24.13,5.0,239.2,48.0
3968,RAC,real,See Table 3 (compiled sources),380.0,0.84,28.0,30.0,0.0,0.0,0.0,30.0,19.5,2.02,1.71,30.0,2.5,285.4,42.4
3969,RAC,real,See Table 3 (compiled sources),280.0,0.44,56.0,2.0,0.0,0.0,0.0,2.0,51.9,6.16,4.51,14.04,7.4,228.7,54.1
3970,RAC,real,See Table 3 (compiled sources),280.0,0.38,3.0,2.0,0.0,0.0,0.0,2.0,26.0,3.24,2.4,17.51,6.1,222.6,49.4
3971,RAC,real,See Table 3 (compiled sources),280.0,0.4,28.0,2.0,0.0,0.0,0.0,2.0,48.7,6.05,4.46,15.19,6.9,223.3,51.9
3972,RAC,real,See Table 3 (compiled sources),210.0,0.55,28.0,1.0,0.0,0.0,0.0,1.0,39.1,4.26,3.6,21.91,5.3,166.0,41.2
3973,RAC,real,"Mahmoudian, Bypour & Kontoni 2024, Asian J. Civil Eng. (Ref 45)",369.0,0.5392953929539296,28.0,75.0,0.0,0.0,0.0,75.0,26.2,2.97,2.54,27.76,4.1,231.5,36.1
3974,RAC,real,See Table 3 (compiled sources),450.0,0.43,56.0,2.0,0.0,0.0,0.0,2.0,61.0,7.48,5.15,12.98,8.1,377.2,75.5
3975,RAC,real,See Table 3 (compiled sources),513.0,0.4,7.0,0.0,0.0,0.0,0.0,0.0,26.4,2.81,2.41,18.33,6.4,420.0,68.1
3976,RAC,real,See Table 3 (compiled sources),400.0,0.4,90.0,100.0,0.0,0.0,0.0,100.0,64.5,8.33,5.5,18.39,7.1,235.7,45.5
3977,Ceramic,augmented_literature_based,This study (synthetic augmentation),362.3,0.519,56.0,21.0,0.0,13.4,0.0,34.4,54.5,6.66,4.78,18.66,7.1,274.8,58.6
3978,RAC,real,See Table 3 (compiled sources),280.0,0.43,28.0,1.0,0.0,0.0,0.0,1.0,46.4,5.44,4.48,15.23,7.2,226.9,50.3
3979,RAC,real,See Table 3 (compiled sources),175.0,1.1,90.0,100.0,0.0,0.0,0.0,100.0,36.8,4.14,3.17,30.0,2.0,80.0,15.0
3980,Plastic,real,See Table 3 (compiled sources),430.0,0.518,28.0,79.9,0.0,0.0,0.0,79.9,37.4,3.62,3.85,24.6,5.0,273.8,46.1
3981,RAC,real,See Table 3 (compiled sources),280.0,0.4,3.0,2.0,0.0,0.0,0.0,2.0,24.8,3.23,2.12,17.08,6.4,234.2,39.5
3982,RCWTB,augmented_literature_based,This study (synthetic augmentation),453.0,0.464,56.0,33.6,12.1,0.0,0.0,45.7,56.0,5.98,5.11,17.0,7.8,332.4,60.6
3983,RAC,real,See Table 3 (compiled sources),450.0,0.42,3.0,2.0,0.0,0.0,0.0,2.0,34.3,4.57,2.95,16.94,5.9,372.3,60.9
3984,RAC,real,See Table 3 (compiled sources),330.0,0.6,56.0,2.0,0.0,0.0,0.0,2.0,47.8,5.5,4.59,20.58,5.5,268.9,61.0
3985,Ceramic,augmented_literature_based,This study (synthetic augmentation),311.5,0.585,90.0,48.5,0.0,16.4,0.0,64.9,55.2,6.64,5.13,20.26,7.1,203.9,41.2
3986,RAC,real,See Table 3 (compiled sources),353.0,0.586,56.0,50.0,0.0,0.0,0.0,50.0,38.1,4.96,3.34,24.23,5.1,240.5,45.1
3987,RAC,real,See Table 3 (compiled sources),500.0,0.35,3.0,1.0,0.0,0.0,0.0,1.0,41.3,4.37,3.38,14.84,7.4,408.8,64.2
3988,RAC,real,See Table 3 (compiled sources),380.0,0.5,28.0,100.0,0.0,0.0,0.0,100.0,41.2,5.86,3.71,26.79,5.0,221.4,34.3
3989,RAC,real,See Table 3 (compiled sources),380.0,0.5,28.0,50.0,0.0,0.0,0.0,50.0,47.3,5.92,4.48,21.77,5.5,262.4,58.0
3990,Combined,augmented_literature_based,This study (synthetic augmentation),319.6,0.581,28.0,16.0,6.6,5.8,3.8,32.2,45.2,5.69,4.17,21.21,6.2,245.3,44.3
3991,RAC,real,See Table 3 (compiled sources),380.0,0.5,28.0,28.0,0.0,0.0,0.0,28.0,40.7,4.49,3.9,21.28,5.8,287.0,44.3
3992,RAC,real,See Table 3 (compiled sources),500.0,0.34,3.0,2.0,0.0,0.0,0.0,2.0,44.7,5.47,4.43,12.85,7.4,415.5,75.6
3993,RAC,real,"Yuan et al. 2022, Materials (Ref 47, compiled from 68 sources - see their Table S1)",380.0,0.67,28.0,50.0,0.0,0.0,0.0,50.0,63.5,7.73,5.69,24.37,4.1,262.7,57.4
3994,RAC,real,"Yuan et al. 2022, Materials (Ref 47, compiled from 68 sources - see their Table S1)",380.0,0.5,28.0,30.0,0.0,0.0,0.0,30.0,33.6,4.08,3.04,21.44,5.5,279.9,56.0
3995,RAC,real,See Table 3 (compiled sources),227.0,0.749,28.0,0.0,0.0,0.0,0.0,0.0,23.0,2.96,2.32,28.73,3.7,177.9,37.7
3996,RAC,real,"Mahmoudian, Bypour & Kontoni 2024, Asian J. Civil Eng. (Ref 45)",275.0,0.5,28.0,50.0,0.0,0.0,0.0,50.0,52.7,6.11,4.6,20.76,5.0,188.8,37.5
3997,RAC,real,See Table 3 (compiled sources),330.0,0.58,28.0,1.0,0.0,0.0,0.0,1.0,39.1,5.2,3.55,20.95,5.4,271.3,60.0
3998,RAC,real,See Table 3 (compiled sources),281.0,0.640569395,28.0,100.0,0.0,0.0,0.0,100.0,38.6,4.69,3.16,30.0,3.6,133.8,25.2
3999,RAC,real,See Table 3 (compiled sources),330.0,0.6,28.0,2.0,0.0,0.0,0.0,2.0,41.0,4.34,3.76,22.96,5.2,264.9,53.0
4000,RAC,real,See Table 3 (compiled sources),280.0,0.41,56.0,2.0,0.0,0.0,0.0,2.0,58.2,6.86,5.22,11.17,7.8,232.4,52.3
4001,RAC,real,See Table 3 (compiled sources),400.0,0.45,7.0,0.0,0.0,0.0,0.0,0.0,13.4,2.0,1.5,20.07,5.3,327.3,50.6
4002,RAC,real,See Table 3 (compiled sources),300.0,0.52,3.0,2.0,0.0,0.0,0.0,2.0,26.5,3.41,2.14,22.56,5.8,237.7,42.1
4003,Plastic,real,See Table 3 (compiled sources),430.0,0.539,28.0,100.0,0.0,0.0,0.0,100.0,38.0,4.47,3.52,27.98,4.4,265.1,46.9
4004,RAC,real,See Table 3 (compiled sources),450.0,0.33,28.0,0.0,0.0,0.0,0.0,0.0,69.9,8.81,6.0,8.89,9.1,360.0,89.1
4005,RAC,real,See Table 3 (compiled sources),350.0,0.35,3.0,2.0,0.0,0.0,0.0,2.0,31.2,3.84,2.49,15.4,7.1,296.8,48.6
4006,RAC,real,See Table 3 (compiled sources),400.0,0.44,56.0,1.0,0.0,0.0,0.0,1.0,56.5,6.75,5.19,13.69,7.3,336.4,72.9
4007,RAC,real,See Table 3 (compiled sources),450.0,0.35,28.0,1.0,0.0,0.0,0.0,1.0,64.1,7.45,6.0,9.84,8.3,367.6,74.4
4008,RAC,real,See Table 3 (compiled sources),410.0,0.549,90.0,0.0,0.0,0.0,0.0,0.0,52.7,6.69,4.64,16.63,7.2,336.3,64.7
4009,RAC,real,See Table 3 (compiled sources),380.0,0.58,28.0,100.0,0.0,0.0,0.0,100.0,43.6,5.1,3.92,29.17,3.7,230.5,40.1
4010,RAC,real,See Table 3 (compiled sources),450.0,0.34,3.0,2.0,0.0,0.0,0.0,2.0,45.6,5.39,4.38,13.53,7.7,362.3,76.9
4011,RAC,real,See Table 3 (compiled sources),340.0,0.54,3.0,2.0,0.0,0.0,0.0,2.0,26.1,2.39,2.62,23.61,4.1,271.9,51.7
4012,RAC,real,See Table 3 (compiled sources),350.0,0.36,56.0,1.0,0.0,0.0,0.0,1.0,56.7,6.65,4.88,9.61,8.8,276.6,63.6
4013,Combined,augmented_literature_based,This study (synthetic augmentation),517.6,0.364,56.0,27.2,11.5,11.2,4.9,54.8,63.8,7.28,5.38,9.88,10.0,383.4,77.2
4014,RAC,real,See Table 3 (compiled sources),280.0,0.43,28.0,1.0,0.0,0.0,0.0,1.0,46.4,5.36,4.11,15.44,7.1,226.4,61.0
4015,RAC,real,See Table 3 (compiled sources),380.0,0.5,28.0,100.0,0.0,0.0,0.0,100.0,31.4,3.61,2.44,27.53,4.3,227.2,24.2
4016,Plastic,real,See Table 3 (compiled sources),380.0,0.45,28.0,0.0,0.0,0.0,0.0,0.0,31.5,3.85,2.95,16.83,6.4,317.9,52.1
4017,RAC,real,See Table 3 (compiled sources),400.0,0.42,28.0,1.0,0.0,0.0,0.0,1.0,58.5,7.3,4.88,14.12,7.5,333.8,75.1
4018,RAC,real,See Table 3 (compiled sources),280.0,0.52,56.0,0.0,0.0,0.0,0.0,0.0,52.9,6.22,4.9,16.38,6.7,227.5,53.6
4019,Plastic,augmented_literature_based,This study (synthetic augmentation),518.0,0.505,7.0,42.9,0.0,0.0,10.9,53.8,38.6,4.32,3.15,24.86,4.1,385.9,63.6
4020,RAC,real,See Table 3 (compiled sources),350.0,0.33,28.0,2.0,0.0,0.0,0.0,2.0,56.7,7.27,4.92,10.27,8.8,281.4,70.2
4021,RAC,real,See Table 3 (compiled sources),442.0,0.343891403,28.0,100.0,0.0,0.0,0.0,100.0,43.8,5.53,4.14,21.54,6.3,275.9,42.2
4022,RAC,real,See Table 3 (compiled sources),380.0,0.46,28.0,50.0,0.0,0.0,0.0,50.0,65.3,8.4,5.81,18.02,6.2,257.8,55.1
4023,RAC,real,See Table 3 (compiled sources),380.0,0.45,28.0,20.0,0.0,0.0,0.0,20.0,62.4,7.46,5.7,16.47,6.8,289.1,69.0
4024,RAC,real,See Table 3 (compiled sources),380.0,0.45,28.0,0.0,0.0,0.0,0.0,0.0,54.4,6.57,4.98,15.9,6.4,311.2,66.8
4025,RAC,real,See Table 3 (compiled sources),300.0,0.52,28.0,2.0,0.0,0.0,0.0,2.0,45.7,5.46,4.05,19.57,5.9,245.9,50.1
4026,RAC,real,See Table 3 (compiled sources),360.0,0.58,3.0,2.0,0.0,0.0,0.0,2.0,24.9,2.84,2.28,24.2,4.4,302.4,51.6
4027,RAC,real,See Table 3 (compiled sources),280.0,0.43,28.0,2.0,0.0,0.0,0.0,2.0,47.4,5.55,4.26,13.79,7.5,226.8,53.1
4028,RAC,real,See Table 3 (compiled sources),350.0,0.35,56.0,2.0,0.0,0.0,0.0,2.0,64.7,7.49,5.77,9.96,8.4,279.9,67.3
4029,RAC,real,See Table 3 (compiled sources),380.0,0.43,28.0,100.0,0.0,0.0,0.0,100.0,39.4,5.31,3.63,23.96,5.5,222.9,38.6
4030,RAC,real,See Table 3 (compiled sources),300.0,0.65,28.0,50.0,0.0,0.0,0.0,50.0,41.0,5.26,3.66,27.85,4.0,200.4,37.2
4031,RAC_FreezeThaw,real,See Table 3 (compiled sources),456.0,0.327,28.0,50.0,0.0,0.0,0.0,50.0,59.9,7.34,4.05,15.37,6.9,326.9,67.0
4032,RAC,real,See Table 3 (compiled sources),537.0,0.41,7.0,60.0,0.0,0.0,0.0,60.0,42.0,4.73,3.78,20.91,5.8,379.5,65.4
4033,RAC,real,See Table 3 (compiled sources),407.44,0.590516395,28.0,10.7,0.0,0.0,0.0,10.7,44.2,5.32,4.17,22.36,4.9,326.3,62.8
4034,Ceramic,augmented_literature_based,This study (synthetic augmentation),517.9,0.439,28.0,35.1,0.0,14.5,0.0,49.6,54.4,6.46,4.62,15.68,8.0,384.6,70.6
4035,RAC,real,See Table 3 (compiled sources),350.0,0.42,28.0,2.0,0.0,0.0,0.0,2.0,62.0,7.3,5.52,11.86,8.1,288.7,61.0
4036,RAC,real,See Table 3 (compiled sources),210.0,0.6,56.0,1.0,0.0,0.0,0.0,1.0,38.8,4.61,3.35,20.73,6.0,164.7,43.5
4037,RAC,real,See Table 3 (compiled sources),450.0,0.34,56.0,2.0,0.0,0.0,0.0,2.0,80.2,8.98,6.0,7.27,9.4,363.5,80.4
4038,RAC,real,See Table 3 (compiled sources),350.0,0.45,28.0,20.0,0.0,0.0,0.0,20.0,64.7,7.59,5.86,16.24,7.0,262.1,66.5
4039,RAC,real,See Table 3 (compiled sources),450.0,0.45,28.0,25.0,0.0,0.0,0.0,25.0,46.1,5.64,4.34,18.21,6.3,343.3,71.6
4040,RAC,real,See Table 3 (compiled sources),394.0,0.4,28.0,0.0,0.0,0.0,0.0,0.0,39.1,5.02,2.96,13.54,7.2,323.5,62.0
4041,RAC,real,"Hoang 2024, Mathematics (Ref 9)",197.0,0.423,90.0,25.0,0.0,0.0,0.0,25.0,35.0,3.95,3.29,16.14,7.4,137.8,19.1
4042,RAC,real,See Table 3 (compiled sources),350.0,0.5,28.0,4.2,0.0,0.0,0.0,4.2,35.7,4.1,3.38,19.19,6.2,285.4,55.1
4043,RAC,real,See Table 3 (compiled sources),210.0,0.53,56.0,1.0,0.0,0.0,0.0,1.0,44.2,5.16,4.08,17.8,6.2,171.4,42.8
4044,RAC,real,See Table 3 (compiled sources),210.0,0.58,3.0,1.0,0.0,0.0,0.0,1.0,17.4,2.16,1.5,25.63,3.9,172.7,33.9
4045,RAC,real,See Table 3 (compiled sources),353.0,0.615,28.0,19.5,0.0,0.0,0.0,19.5,34.8,3.56,2.73,24.05,4.6,270.0,50.0
4046,RCWTB,augmented_literature_based,This study (synthetic augmentation),494.7,0.354,90.0,42.2,7.2,0.0,0.0,49.4,60.9,7.59,5.7,11.63,9.2,366.1,75.3
4047,RAC,real,See Table 3 (compiled sources),349.2,0.332,56.0,15.0,0.0,0.0,0.0,15.0,49.0,5.58,4.42,11.65,8.0,279.1,64.2
4048,RAC,real,See Table 3 (compiled sources),380.0,0.55,28.0,50.0,0.0,0.0,0.0,50.0,42.5,5.57,4.01,24.01,5.2,270.8,45.7
4049,RAC,real,See Table 3 (compiled sources),330.0,0.54,28.0,1.0,0.0,0.0,0.0,1.0,35.3,4.28,3.02,20.55,5.1,273.6,58.4
4050,RAC,real,"Hoang 2024, Mathematics (Ref 9)",305.8,0.429,28.0,47.4,0.0,0.0,0.0,47.4,32.1,4.14,3.04,21.41,5.5,207.9,41.7
4051,RAC,real,See Table 3 (compiled sources),280.0,0.41,28.0,2.0,0.0,0.0,0.0,2.0,46.3,5.97,3.8,14.06,7.0,226.4,49.9
4052,RAC,real,See Table 3 (compiled sources),280.0,0.58,3.0,1.0,0.0,0.0,0.0,1.0,26.3,3.17,2.04,24.96,4.1,228.6,53.1
4053,RAC,real,See Table 3 (compiled sources),350.0,0.42,3.0,2.0,0.0,0.0,0.0,2.0,35.6,4.32,2.99,17.36,6.5,298.8,49.5
4054,RAC,real,"Yuan et al. 2022, Materials (Ref 47, compiled from 68 sources - see their Table S1)",380.0,0.42,28.0,0.0,0.0,0.0,0.0,0.0,40.0,4.73,3.57,16.22,6.9,312.0,59.3
4055,Combined,augmented_literature_based,This study (synthetic augmentation),313.7,0.304,7.0,17.5,12.0,10.9,4.6,45.0,59.1,7.23,5.4,10.39,9.4,232.9,52.7
4056,RAC,real,See Table 3 (compiled sources),378.0,0.45,7.0,100.0,0.0,0.0,0.0,100.0,26.9,3.29,2.65,29.19,3.8,220.9,31.8
4057,RAC,real,See Table 3 (compiled sources),380.0,0.45,7.0,100.0,0.0,0.0,0.0,100.0,15.5,2.37,1.5,28.36,4.2,215.1,22.2
4058,RAC,real,See Table 3 (compiled sources),450.0,0.33,56.0,2.0,0.0,0.0,0.0,2.0,80.5,9.0,6.0,6.37,9.4,371.9,78.4
4059,RAC,real,See Table 3 (compiled sources),400.0,0.519,28.0,70.2,0.0,0.0,0.0,70.2,35.8,4.69,3.07,25.49,4.5,262.1,50.9
4060,RAC,real,See Table 3 (compiled sources),210.0,0.51,3.0,1.0,0.0,0.0,0.0,1.0,12.5,2.0,1.5,24.48,4.7,176.0,34.3
4061,RAC,real,See Table 3 (compiled sources),210.0,0.57,56.0,2.0,0.0,0.0,0.0,2.0,39.2,4.8,3.53,20.51,5.9,175.5,42.9
4062,RAC,real,"Yuan et al. 2022, Materials (Ref 47, compiled from 68 sources - see their Table S1)",380.0,0.49,28.0,100.0,0.0,0.0,0.0,100.0,40.0,4.89,3.36,27.95,4.1,220.8,38.0
4063,Plastic,augmented_literature_based,This study (synthetic augmentation),466.9,0.48,7.0,21.7,0.0,0.0,7.3,29.0,45.6,5.03,3.91,21.98,5.5,357.0,74.4
4064,RAC,real,See Table 3 (compiled sources),500.0,0.36,56.0,1.0,0.0,0.0,0.0,1.0,63.6,7.99,5.97,9.53,8.6,406.0,75.3
4065,RCWTB,augmented_literature_based,This study (synthetic augmentation),379.6,0.325,90.0,34.7,10.1,0.0,0.0,44.8,68.0,8.18,6.0,7.51,10.0,278.6,56.6
4066,Combined,augmented_literature_based,This study (synthetic augmentation),395.4,0.597,14.0,27.1,9.3,12.3,6.5,55.2,39.1,4.63,3.48,24.51,5.4,283.3,45.5
4067,RAC,real,See Table 3 (compiled sources),400.0,0.43,3.0,2.0,0.0,0.0,0.0,2.0,33.9,4.52,3.02,18.53,6.4,330.3,51.6
4068,RAC,real,See Table 3 (compiled sources),330.0,0.58,56.0,1.0,0.0,0.0,0.0,1.0,44.1,5.79,3.78,19.56,5.5,267.9,57.4
4069,RAC,real,See Table 3 (compiled sources),420.0,0.47,28.0,1.0,0.0,0.0,0.0,1.0,48.8,6.02,4.53,16.96,6.8,344.7,63.4
4070,RAC,real,See Table 3 (compiled sources),210.0,0.58,56.0,1.0,0.0,0.0,0.0,1.0,40.7,4.1,3.63,19.98,5.9,179.1,40.2
4071,Ceramic,real,See Table 3 (compiled sources),550.0,0.35,28.0,0.0,0.0,30.0,0.0,30.0,34.4,4.18,3.3,11.39,9.6,420.0,75.9
4072,RAC,real,See Table 3 (compiled sources),350.0,0.33,3.0,1.0,0.0,0.0,0.0,1.0,25.5,2.98,2.07,16.28,6.9,284.6,46.7
4073,RAC,real,See Table 3 (compiled sources),500.0,0.4924,1.0,8.3,0.0,0.0,0.0,8.3,11.9,2.0,1.5,23.94,4.1,401.1,63.1
4074,Ceramic,augmented_literature_based,This study (synthetic augmentation),365.8,0.473,14.0,45.3,0.0,14.7,0.0,60.0,51.6,6.0,4.94,20.1,6.9,248.0,45.7
4075,RCWTB,augmented_literature_based,This study (synthetic augmentation),471.7,0.33,56.0,45.4,18.8,0.0,0.0,64.2,68.4,7.84,6.0,10.71,10.0,331.1,68.2
4076,RAC_FreezeThaw,real,See Table 3 (compiled sources),330.0,0.645,28.0,25.0,0.0,0.0,0.0,25.0,34.2,4.2,2.75,27.47,4.5,250.0,42.2
4077,Combined,augmented_literature_based,This study (synthetic augmentation),377.2,0.319,56.0,22.4,9.1,6.6,5.5,43.6,66.0,7.99,5.99,8.05,9.7,281.0,62.9
4078,RAC,real,See Table 3 (compiled sources),210.0,0.58,28.0,1.0,0.0,0.0,0.0,1.0,33.3,3.5,2.81,22.61,4.9,172.9,38.4
4079,RCWTB,augmented_literature_based,This study (synthetic augmentation),368.6,0.595,56.0,33.3,8.0,0.0,0.0,41.3,47.6,5.45,4.25,22.03,5.9,265.4,50.9
4080,RAC,real,See Table 3 (compiled sources),450.0,0.35,28.0,1.0,0.0,0.0,0.0,1.0,64.1,7.75,5.43,11.62,8.3,367.3,80.7
4081,RAC,real,See Table 3 (compiled sources),450.0,0.34,3.0,2.0,0.0,0.0,0.0,2.0,46.9,5.48,4.12,13.66,7.1,361.7,76.6
4082,RAC,real,See Table 3 (compiled sources),375.0,0.43,28.0,7.0,0.0,0.0,0.0,7.0,32.5,3.7,2.91,18.05,6.6,313.3,64.2
4083,RAC,real,See Table 3 (compiled sources),350.0,0.33,56.0,0.0,0.0,0.0,0.0,0.0,64.2,7.73,5.85,9.41,9.2,283.0,68.5
4084,RAC,real,See Table 3 (compiled sources),413.0,0.498789346,28.0,100.0,0.0,0.0,0.0,100.0,51.0,5.51,4.46,25.98,4.9,250.3,49.3
4085,RAC,real,See Table 3 (compiled sources),350.0,0.37,3.0,1.0,0.0,0.0,0.0,1.0,27.7,3.39,2.63,17.52,6.6,284.3,49.0
4086,RAC,real,"Yuan et al. 2022, Materials (Ref 47, compiled from 68 sources - see their Table S1)",380.0,0.38,28.0,50.0,0.0,0.0,0.0,50.0,29.3,4.4,2.31,20.03,6.5,273.5,37.6
4087,RAC,real,"Hoang 2024, Mathematics (Ref 9)",245.0,0.669,91.0,50.0,0.0,0.0,0.0,50.0,33.4,3.83,3.23,27.26,4.2,158.6,32.8
4088,RAC,real,See Table 3 (compiled sources),210.0,0.5,56.0,1.0,0.0,0.0,0.0,1.0,36.5,4.35,3.11,18.53,6.5,176.8,35.4
4089,RAC,real,See Table 3 (compiled sources),280.0,0.4,3.0,1.0,0.0,0.0,0.0,1.0,24.1,2.64,2.11,19.18,6.1,229.0,36.5
4090,RCWTB,augmented_literature_based,This study (synthetic augmentation),389.3,0.42,14.0,47.7,19.2,0.0,0.0,66.9,52.2,6.59,4.8,16.54,7.9,255.9,51.6
4091,RAC,real,See Table 3 (compiled sources),309.0,0.6,28.0,19.9,0.0,0.0,0.0,19.9,42.9,5.06,4.1,23.96,4.6,244.3,49.0
4092,RAC,real,See Table 3 (compiled sources),280.0,0.43,56.0,2.0,0.0,0.0,0.0,2.0,57.3,7.14,4.91,12.0,8.5,221.9,53.6
4093,RAC,real,"Hoang 2024, Mathematics (Ref 9)",284.0,0.38,28.0,0.0,0.0,0.0,0.0,0.0,21.9,2.55,1.93,15.87,7.7,228.4,45.5
4094,RCWTB_FreezeThaw,augmented_literature_based,This study (synthetic augmentation),419.8,0.47,90.0,23.7,6.1,0.0,0.0,29.8,63.1,7.95,5.54,14.1,8.1,318.6,65.5
4095,RAC,real,See Table 3 (compiled sources),500.0,0.34,3.0,2.0,0.0,0.0,0.0,2.0,44.7,5.16,3.78,12.74,7.7,407.8,75.1
4096,RAC,real,See Table 3 (compiled sources),400.0,0.41,56.0,2.0,0.0,0.0,0.0,2.0,63.6,7.98,6.0,10.64,8.1,320.2,70.5
4097,RAC,real,See Table 3 (compiled sources),350.0,0.42,56.0,2.0,0.0,0.0,0.0,2.0,67.4,7.92,6.0,11.33,8.4,275.6,73.4
4098,RAC,real,See Table 3 (compiled sources),280.0,0.57,28.0,1.0,0.0,0.0,0.0,1.0,42.5,5.31,3.65,20.42,5.5,221.8,47.4
4099,RAC,real,See Table 3 (compiled sources),350.0,0.34,3.0,2.0,0.0,0.0,0.0,2.0,26.6,2.59,2.43,14.68,6.9,290.1,54.3
4100,RAC,real,See Table 3 (compiled sources),350.0,0.42,28.0,2.0,0.0,0.0,0.0,2.0,62.0,7.1,5.93,13.89,7.2,278.6,66.1
4101,RAC,real,See Table 3 (compiled sources),280.0,0.55,28.0,1.0,0.0,0.0,0.0,1.0,43.8,5.27,3.95,20.42,6.1,233.1,49.9
4102,RAC,real,See Table 3 (compiled sources),300.0,0.6,56.0,2.0,0.0,0.0,0.0,2.0,50.3,6.68,4.55,19.73,6.0,251.2,49.3
4103,RAC,real,See Table 3 (compiled sources),350.0,0.33,3.0,1.0,0.0,0.0,0.0,1.0,25.5,3.31,1.84,16.09,7.2,286.4,49.0
4104,RAC,real,See Table 3 (compiled sources),350.0,0.33,56.0,1.0,0.0,0.0,0.0,1.0,61.1,7.85,5.28,8.51,9.3,286.7,71.6
4105,RAC,real,See Table 3 (compiled sources),454.5,0.277227723,1.0,0.0,0.0,0.0,0.0,0.0,44.2,5.49,4.2,10.97,8.2,371.3,72.1
4106,RAC,real,See Table 3 (compiled sources),400.0,0.47,28.0,45.3,0.0,0.0,0.0,45.3,52.0,6.9,3.7,18.83,5.8,296.0,60.2
4107,RAC,real,See Table 3 (compiled sources),388.0,0.299,28.0,30.0,0.0,0.0,0.0,30.0,53.4,6.55,4.75,13.2,8.1,293.4,67.5
4108,RAC,real,See Table 3 (compiled sources),450.0,0.4,56.0,1.0,0.0,0.0,0.0,1.0,61.6,7.65,5.31,11.19,8.7,368.9,77.9
4109,RAC,real,See Table 3 (compiled sources),360.0,0.65,56.0,100.0,0.0,0.0,0.0,100.0,21.6,2.53,1.87,30.0,3.4,202.5,30.2
4110,RAC,real,"Hoang 2024, Mathematics (Ref 9)",284.0,0.38,28.0,0.0,0.0,0.0,0.0,0.0,18.7,2.0,1.5,18.08,6.7,239.0,42.2
