Repository: ML-optimized-waste-derived-concrete/Dataset-and-codeNotebooks-for-sustainable-concrete-with-case-study

An Integrated Data-Driven Framework for Sustainable Multi-Waste Concrete Design and Multi-Objective Optimization of Offshore Wind Turbine Towers: A Comparative Evaluation of Ensemble, Deep, and Operator Learning Approaches

Author Information

1. Anjum Parveen
Department of Process, Energy and Environmental Technology, Faculty of Technology, Natural Sciences and Maritime Sciences, University of South-Eastern Norway, Norway
Email: anjumsara0499@gmail.com
ORCID: https://orcid.org/0009-0008-0974-976X

2. Hadi Amlashi (Corresponding Author)

File: MASTER_waste_concrete_dataset_v5_FINAL_1.csv (part 15 of 27)
sample_id,waste_type,data_source,paper_ref_no,cement_kg_m3,water_cement_ratio,curing_days,rac_%,rcwtb_%,ceramic_%,plastic_%,total_replacement_%,compressive_strength_mpa,flexural_strength_mpa,split_tensile_strength_mpa,chloride_penetration_mm,marine_durability_score,co2_emission_kg_m3,cost_usd_m3
4424,RAC,real,"Yuan et al. 2022, Materials (Ref 47, compiled from 68 sources - see their Table S1)",380.0,0.5,28.0,0.0,0.0,0.0,0.0,0.0,28.3,4.9,2.54,20.67,5.8,311.5,58.0
4425,RAC,real,See Table 3 (compiled sources),380.0,0.52,28.0,50.0,0.0,0.0,0.0,50.0,35.5,4.21,3.33,24.92,5.1,271.2,47.6
4426,RAC,real,See Table 3 (compiled sources),500.0,0.34,3.0,1.0,0.0,0.0,0.0,1.0,43.6,5.65,3.83,13.62,7.5,405.9,73.5
4427,RAC,real,See Table 3 (compiled sources),450.0,0.42,3.0,2.0,0.0,0.0,0.0,2.0,34.3,3.88,3.08,17.15,6.2,371.0,61.8
4428,RAC,real,See Table 3 (compiled sources),210.0,0.53,56.0,1.0,0.0,0.0,0.0,1.0,44.2,5.6,3.75,16.97,6.4,167.2,37.2
4429,RAC,real,See Table 3 (compiled sources),350.0,0.4,56.0,2.0,0.0,0.0,0.0,2.0,66.8,7.77,5.98,11.4,7.3,294.2,72.7
4430,RAC,real,See Table 3 (compiled sources),450.0,0.34,56.0,2.0,0.0,0.0,0.0,2.0,74.8,8.82,6.0,8.41,8.9,365.7,81.2
4431,RAC,real,"Yuan et al. 2022, Materials (Ref 47, compiled from 68 sources - see their Table S1)",380.0,0.41,28.0,60.0,0.0,0.0,0.0,60.0,48.0,5.73,4.61,18.7,6.5,263.6,47.0
4432,RAC,real,See Table 3 (compiled sources),353.0,0.7,28.0,48.6,0.0,0.0,0.0,48.6,29.2,3.58,2.64,30.0,3.4,249.7,43.1
4433,Combined,augmented_literature_based,This study (synthetic augmentation),495.4,0.576,28.0,38.3,14.8,14.4,6.2,73.7,44.6,5.61,3.8,20.89,7.5,347.9,56.9
4434,RAC,real,See Table 3 (compiled sources),300.0,0.58,28.0,1.0,0.0,0.0,0.0,1.0,41.2,4.71,3.39,21.48,5.1,251.8,56.2
4435,RCWTB_FreezeThaw,augmented_literature_based,This study (synthetic augmentation),321.6,0.431,56.0,43.1,19.1,0.0,0.0,62.2,60.9,6.42,5.48,13.17,8.9,212.5,49.4
4436,RAC,real,See Table 3 (compiled sources),350.0,0.33,56.0,1.0,0.0,0.0,0.0,1.0,61.1,7.74,5.15,10.28,8.2,291.7,62.4
4437,RAC,real,See Table 3 (compiled sources),360.0,0.58,3.0,2.0,0.0,0.0,0.0,2.0,24.9,3.24,2.27,24.81,4.4,290.0,41.2
4438,RAC,real,See Table 3 (compiled sources),450.0,0.42,3.0,1.0,0.0,0.0,0.0,1.0,33.3,3.84,2.89,17.37,6.1,369.7,65.3
4439,Plastic,augmented_literature_based,This study (synthetic augmentation),502.7,0.488,28.0,41.5,0.0,0.0,14.3,55.8,41.8,5.19,3.52,22.08,5.1,379.9,65.2
4440,RAC,real,See Table 3 (compiled sources),355.0,0.507042254,28.0,50.0,0.0,0.0,0.0,50.0,24.0,2.76,1.88,24.22,4.6,239.4,45.2
4441,RAC,real,See Table 3 (compiled sources),450.0,0.33,56.0,2.0,0.0,0.0,0.0,2.0,80.5,9.0,6.0,5.97,9.1,365.1,96.7
4442,RAC,real,See Table 3 (compiled sources),280.0,0.4,56.0,1.0,0.0,0.0,0.0,1.0,55.8,6.68,4.74,11.86,8.0,229.2,60.2
4443,RAC,real,See Table 3 (compiled sources),320.0,0.5990625,28.0,50.0,0.0,0.0,0.0,50.0,42.5,5.69,3.43,26.12,4.8,212.8,38.1
4444,RAC,real,See Table 3 (compiled sources),350.0,0.35,3.0,2.0,0.0,0.0,0.0,2.0,30.1,2.9,2.88,15.38,7.3,285.1,52.2
4445,RAC,real,"Yuan et al. 2022, Materials (Ref 47, compiled from 68 sources - see their Table S1)",380.0,0.67,28.0,100.0,0.0,0.0,0.0,100.0,15.4,2.0,1.5,30.0,3.3,213.8,31.9
4446,RAC,real,See Table 3 (compiled sources),350.0,0.43,28.0,100.0,0.0,0.0,0.0,100.0,70.2,8.41,6.0,21.26,5.2,196.4,39.9
4447,RAC,real,"Yuan et al. 2022, Materials (Ref 47, compiled from 68 sources - see their Table S1)",380.0,0.36,28.0,100.0,0.0,0.0,0.0,100.0,42.6,4.76,3.66,21.33,6.2,219.9,33.0
4448,RAC,real,See Table 3 (compiled sources),350.0,0.34,28.0,2.0,0.0,0.0,0.0,2.0,60.9,7.34,5.51,11.58,7.7,288.3,71.1
4449,RAC,real,See Table 3 (compiled sources),350.0,0.36,56.0,2.0,0.0,0.0,0.0,2.0,55.0,6.8,4.97,9.57,8.0,284.9,65.0
4450,RAC,real,See Table 3 (compiled sources),280.0,0.44,28.0,2.0,0.0,0.0,0.0,2.0,45.1,5.11,3.78,16.16,7.0,237.1,46.4
4451,RAC,real,See Table 3 (compiled sources),350.0,0.37,56.0,1.0,0.0,0.0,0.0,1.0,55.4,6.45,4.82,10.63,8.2,285.2,61.6
4452,RAC,real,See Table 3 (compiled sources),370.0,0.445945946,28.0,73.0,0.0,0.0,0.0,73.0,34.0,4.41,3.44,22.86,5.8,241.1,35.8
4453,RAC,real,"Hoang 2024, Mathematics (Ref 9)",248.0,0.722,7.0,50.0,0.0,0.0,0.0,50.0,27.2,3.38,2.56,30.0,3.3,152.5,30.5
4454,Combined,augmented_literature_based,This study (synthetic augmentation),396.7,0.374,90.0,34.7,12.1,6.5,4.2,57.5,64.3,7.62,5.6,12.1,9.8,282.5,62.5
4455,RAC,real,See Table 3 (compiled sources),537.0,0.41,28.0,30.0,0.0,0.0,0.0,30.0,49.9,6.08,4.5,17.38,6.9,418.1,72.2
4456,RAC,real,See Table 3 (compiled sources),461.0,0.52,28.0,0.0,0.0,0.0,0.0,0.0,25.4,3.23,2.09,21.82,5.2,369.5,61.3
4457,RAC,real,See Table 3 (compiled sources),500.0,0.33,56.0,1.0,0.0,0.0,0.0,1.0,65.4,7.76,5.78,9.32,8.4,406.9,86.9
4458,RAC,real,See Table 3 (compiled sources),380.0,0.67,28.0,0.0,0.0,0.0,0.0,0.0,22.5,2.55,1.94,25.52,4.1,313.4,48.8
4459,RAC,real,See Table 3 (compiled sources),350.0,0.44,56.0,2.0,0.0,0.0,0.0,2.0,64.9,7.87,5.92,11.7,7.7,291.5,63.8
4460,RAC,real,See Table 3 (compiled sources),482.0,0.44,28.0,38.9,0.0,0.0,0.0,38.9,34.5,4.938870968,2.2,20.1,6.6,366.4,58.6
4461,RAC,real,See Table 3 (compiled sources),380.0,0.3,28.0,100.0,0.0,0.0,0.0,100.0,53.0,6.75,4.95,18.66,7.2,225.4,41.8
4462,RAC,real,See Table 3 (compiled sources),271.0,0.590405904,28.0,0.0,0.0,0.0,0.0,0.0,38.9,4.42,3.5,21.58,5.1,222.4,45.1
4463,RAC,real,See Table 3 (compiled sources),500.0,0.33,28.0,1.0,0.0,0.0,0.0,1.0,66.6,8.18,6.0,9.28,8.6,409.6,95.1
4464,RAC,real,"Yuan et al. 2022, Materials (Ref 47, compiled from 68 sources - see their Table S1)",380.0,0.44,28.0,100.0,0.0,0.0,0.0,100.0,53.7,6.39,4.68,22.63,6.1,224.8,38.3
4465,RAC,real,See Table 3 (compiled sources),350.0,0.41,28.0,1.0,0.0,0.0,0.0,1.0,61.4,7.9,5.48,11.74,7.7,289.9,55.9
4466,RAC,real,See Table 3 (compiled sources),400.0,0.42,3.0,1.0,0.0,0.0,0.0,1.0,35.0,4.04,3.28,16.8,6.7,327.9,68.9
4467,RAC,real,See Table 3 (compiled sources),380.0,0.51,28.0,100.0,0.0,0.0,0.0,100.0,36.7,4.52,3.29,26.81,5.0,225.6,40.8
4468,RAC,real,See Table 3 (compiled sources),500.0,0.482,7.0,8.3,0.0,0.0,0.0,8.3,33.1,3.97,3.36,20.02,5.3,400.2,74.3
4469,Ceramic,augmented_literature_based,This study (synthetic augmentation),358.1,0.391,90.0,29.8,0.0,8.2,0.0,38.0,65.7,7.83,5.79,9.95,9.2,256.1,59.6
4470,RAC,real,"Hoang 2024, Mathematics (Ref 9)",249.0,0.423,7.0,0.0,0.0,0.0,0.0,0.0,36.2,4.34,3.28,17.79,5.9,201.7,41.5
4471,RAC,real,See Table 3 (compiled sources),380.0,0.84,28.0,40.0,0.0,0.0,0.0,40.0,16.5,2.55,1.5,30.0,2.1,270.0,39.7
4472,RAC,real,See Table 3 (compiled sources),480.0,0.354,3.0,100.0,0.0,0.0,0.0,100.0,33.7,5.03,3.22,23.89,5.2,294.2,46.6
4473,RAC,real,See Table 3 (compiled sources),329.8,0.352,28.0,45.0,0.0,0.0,0.0,45.0,50.1,5.97,4.43,15.21,7.0,231.7,45.1
4474,RAC,real,See Table 3 (compiled sources),350.0,0.36,3.0,1.0,0.0,0.0,0.0,1.0,28.4,3.22,2.47,16.24,6.7,273.8,46.2
4475,RAC,real,See Table 3 (compiled sources),400.0,0.45,90.0,100.0,0.0,0.0,0.0,100.0,57.2,7.27,4.93,21.15,5.7,242.6,45.6
4476,RAC,real,See Table 3 (compiled sources),400.0,0.4,28.0,49.0,0.0,0.0,0.0,49.0,65.3,7.77,6.0,16.45,6.9,283.4,58.9
4477,RAC,real,See Table 3 (compiled sources),350.0,0.33,28.0,0.0,0.0,0.0,0.0,0.0,52.4,6.01,4.65,11.9,8.2,286.5,61.9
4478,RAC,real,See Table 3 (compiled sources),380.0,0.45,28.0,100.0,0.0,0.0,0.0,100.0,42.0,5.08,3.57,26.44,4.6,225.0,28.6
4479,Combined,augmented_literature_based,This study (synthetic augmentation),388.6,0.315,28.0,15.1,13.5,10.9,6.1,45.6,63.9,7.3,5.6,8.69,10.0,282.1,66.1
4480,RCWTB_FreezeThaw,augmented_literature_based,This study (synthetic augmentation),432.2,0.323,56.0,49.3,10.8,0.0,0.0,60.1,64.1,7.28,5.36,11.45,9.0,303.5,63.9
4481,RAC,real,See Table 3 (compiled sources),380.0,0.4,28.0,100.0,0.0,0.0,0.0,100.0,46.5,5.47,4.44,21.71,6.0,223.0,30.2
4482,RAC,real,See Table 3 (compiled sources),210.0,0.5,28.0,1.0,0.0,0.0,0.0,1.0,31.6,3.81,2.79,19.69,6.3,168.4,33.1
4483,RAC,real,"Yuan et al. 2022, Materials (Ref 47, compiled from 68 sources - see their Table S1)",380.0,0.7,28.0,100.0,0.0,0.0,0.0,100.0,29.9,3.09,2.47,30.0,3.3,223.5,33.6
4484,RAC,real,See Table 3 (compiled sources),280.0,0.41,28.0,2.0,0.0,0.0,0.0,2.0,43.6,5.45,3.59,14.05,7.4,220.9,50.3
4485,RAC,real,See Table 3 (compiled sources),350.0,0.54,28.0,20.0,0.0,0.0,0.0,20.0,50.5,6.18,4.41,20.51,6.0,274.9,57.5
4486,RAC,real,See Table 3 (compiled sources),394.0,0.47,28.0,0.0,0.0,0.0,0.0,0.0,36.9,4.25,3.69,17.98,6.3,321.5,65.9
4487,RAC,real,See Table 3 (compiled sources),400.0,0.41,28.0,2.0,0.0,0.0,0.0,2.0,60.9,7.46,5.2,12.19,7.7,320.5,79.8
4488,RAC,real,See Table 3 (compiled sources),320.0,0.55,28.0,48.3,0.0,0.0,0.0,48.3,34.5,4.18,3.0,25.85,4.9,223.3,43.7
4489,RAC,real,See Table 3 (compiled sources),350.0,0.33,56.0,2.0,0.0,0.0,0.0,2.0,69.8,8.04,6.0,6.27,9.3,283.4,67.2
4490,RCWTB,augmented_literature_based,This study (synthetic augmentation),377.3,0.533,7.0,25.3,12.0,0.0,0.0,37.3,51.3,6.27,4.27,21.78,6.1,275.0,58.2
4491,RAC,real,See Table 3 (compiled sources),500.0,0.36,3.0,1.0,0.0,0.0,0.0,1.0,43.2,5.67,3.88,15.82,6.8,407.3,79.6
4492,RAC,real,See Table 3 (compiled sources),350.0,0.37,28.0,1.0,0.0,0.0,0.0,1.0,44.5,5.19,4.02,13.24,7.2,284.1,56.9
4493,RCWTB,augmented_literature_based,This study (synthetic augmentation),302.1,0.565,56.0,27.3,9.2,0.0,0.0,36.5,55.3,6.68,4.75,19.04,6.5,210.5,48.2
4494,RAC,real,See Table 3 (compiled sources),280.0,0.58,56.0,1.0,0.0,0.0,0.0,1.0,48.7,6.1,4.24,18.51,5.6,232.5,51.8
4495,RAC_FreezeThaw,real,See Table 3 (compiled sources),338.0,0.642,60.0,45.3,0.0,0.0,0.0,45.3,37.9,4.53,3.15,26.23,4.3,234.4,43.8
4496,RAC,real,See Table 3 (compiled sources),262.0,0.649,28.0,0.0,0.0,0.0,0.0,0.0,26.0,2.77,2.55,24.87,4.3,215.0,42.5
4497,RAC,real,See Table 3 (compiled sources),380.0,0.45,28.0,1.0,0.0,0.0,0.0,1.0,54.0,6.56,4.67,16.21,7.0,310.1,72.8
4498,Ceramic,augmented_literature_based,This study (synthetic augmentation),360.4,0.405,14.0,38.4,0.0,23.4,0.0,61.8,54.6,6.55,4.91,16.03,7.9,243.3,54.3
4499,RCWTB,augmented_literature_based,This study (synthetic augmentation),361.8,0.367,7.0,46.2,15.8,0.0,0.0,62.0,56.5,6.84,5.03,14.18,8.4,253.8,50.0
4500,RAC,real,See Table 3 (compiled sources),450.0,0.4,28.0,1.0,0.0,0.0,0.0,1.0,56.1,6.31,5.03,14.33,7.1,362.4,73.4
4501,RAC,real,See Table 3 (compiled sources),280.0,0.44,3.0,2.0,0.0,0.0,0.0,2.0,21.9,2.79,1.82,20.53,5.4,226.3,35.9
4502,RAC,real,See Table 3 (compiled sources),500.0,0.35,28.0,1.0,0.0,0.0,0.0,1.0,61.0,7.03,5.19,11.06,8.7,405.8,88.9
4503,RAC,real,See Table 3 (compiled sources),350.0,0.35,56.0,2.0,0.0,0.0,0.0,2.0,60.8,6.57,5.63,10.65,8.5,282.0,70.7
4504,RAC,real,See Table 3 (compiled sources),280.0,0.55,56.0,1.0,0.0,0.0,0.0,1.0,47.5,5.55,4.44,17.99,6.2,223.5,47.6
4505,RAC,real,See Table 3 (compiled sources),280.0,0.4,28.0,1.0,0.0,0.0,0.0,1.0,50.3,5.76,4.78,13.5,7.4,228.9,44.7
4506,RAC,real,See Table 3 (compiled sources),350.0,0.44,28.0,2.0,0.0,0.0,0.0,2.0,64.1,7.35,5.67,14.69,7.2,280.1,69.2
4507,RAC,real,See Table 3 (compiled sources),295.0,0.610169492,28.0,50.0,0.0,0.0,0.0,50.0,19.0,2.33,1.5,29.1,3.8,197.3,26.0
4508,RAC,real,See Table 3 (compiled sources),210.0,0.56,56.0,2.0,0.0,0.0,0.0,2.0,41.3,4.78,4.0,18.83,6.0,172.5,46.5
4509,RAC,real,See Table 3 (compiled sources),420.0,0.431,3.0,100.0,0.0,0.0,0.0,100.0,18.5,2.41,1.53,27.78,4.5,252.2,32.7
4510,RAC,real,See Table 3 (compiled sources),280.0,0.42,28.0,2.0,0.0,0.0,0.0,2.0,45.8,5.75,3.9,15.07,7.6,223.8,49.8
4511,RAC,real,See Table 3 (compiled sources),300.0,0.53,3.0,1.0,0.0,0.0,0.0,1.0,24.4,3.18,2.19,22.83,5.0,235.8,46.6
4512,RAC,real,See Table 3 (compiled sources),400.0,0.42,56.0,1.0,0.0,0.0,0.0,1.0,60.2,7.17,5.23,13.54,8.1,326.9,73.8
4513,RAC,real,See Table 3 (compiled sources),353.0,0.55,14.0,0.0,0.0,0.0,0.0,0.0,20.9,2.86,1.7,22.35,4.8,290.9,47.0
4514,RAC,real,See Table 3 (compiled sources),380.0,0.5,28.0,100.0,0.0,0.0,0.0,100.0,65.1,8.17,5.8,23.49,5.7,218.1,46.0
4515,RCWTB,augmented_literature_based,This study (synthetic augmentation),335.8,0.303,7.0,45.1,18.7,0.0,0.0,63.8,65.9,7.82,5.63,11.12,10.0,218.7,51.1
4516,RAC,real,"Yuan et al. 2022, Materials (Ref 47, compiled from 68 sources - see their Table S1)",380.0,0.64,28.0,100.0,0.0,0.0,0.0,100.0,39.7,4.59,3.15,30.0,3.4,223.4,34.6
4517,RAC,real,See Table 3 (compiled sources),280.0,0.55,28.0,1.0,0.0,0.0,0.0,1.0,43.8,5.36,4.02,18.74,6.2,237.3,53.7
4518,RAC,real,See Table 3 (compiled sources),380.0,0.84,28.0,20.0,0.0,0.0,0.0,20.0,19.5,2.12,2.04,30.0,2.6,289.6,49.2
4519,RAC,real,See Table 3 (compiled sources),210.0,0.59,28.0,1.0,0.0,0.0,0.0,1.0,30.1,3.78,2.83,23.51,4.8,174.0,33.8
4520,RAC,real,See Table 3 (compiled sources),500.0,0.34,3.0,1.0,0.0,0.0,0.0,1.0,43.6,5.52,4.16,14.2,7.4,412.2,87.1
4521,RAC,real,See Table 3 (compiled sources),450.0,0.33,56.0,1.0,0.0,0.0,0.0,1.0,74.0,9.0,6.0,8.38,8.8,372.5,86.4
4522,RAC,real,See Table 3 (compiled sources),454.5,0.355775578,90.0,8.0,0.0,0.0,0.0,8.0,86.0,9.0,6.0,6.1,9.8,365.1,94.6
4523,RAC,real,See Table 3 (compiled sources),330.0,0.54,56.0,1.0,0.0,0.0,0.0,1.0,42.8,5.14,3.75,19.48,6.1,267.3,61.3
4524,RAC,real,See Table 3 (compiled sources),380.0,0.61,28.0,80.0,0.0,0.0,0.0,80.0,32.5,3.68,2.99,29.16,4.0,237.3,36.7
4525,RAC,real,See Table 3 (compiled sources),280.0,0.46,28.0,1.0,0.0,0.0,0.0,1.0,43.9,5.22,4.02,15.93,7.3,224.7,57.4
4526,RAC,real,See Table 3 (compiled sources),280.0,0.42,56.0,1.0,0.0,0.0,0.0,1.0,53.4,6.57,4.96,13.45,7.4,231.1,53.4
4527,RAC,real,See Table 3 (compiled sources),400.0,0.47,28.0,48.7,0.0,0.0,0.0,48.7,34.9,4.938870968,3.3,22.53,6.0,285.4,53.6
4528,RAC,real,See Table 3 (compiled sources),350.0,0.33,56.0,0.0,0.0,0.0,0.0,0.0,64.2,7.89,6.0,9.23,8.6,288.2,64.7
4529,RCWTB_FreezeThaw,augmented_literature_based,This study (synthetic augmentation),340.1,0.416,56.0,45.3,11.0,0.0,0.0,56.3,61.1,7.03,5.5,15.82,8.1,228.3,55.6
4530,RAC,real,See Table 3 (compiled sources),210.0,0.57,3.0,2.0,0.0,0.0,0.0,2.0,15.9,2.0,1.64,26.3,4.6,181.3,24.1
4531,RAC,real,"Hoang 2024, Mathematics (Ref 9)",350.0,0.4,28.0,0.0,0.0,0.0,0.0,0.0,37.9,4.64,2.92,16.57,7.3,288.6,61.7
4532,RAC,real,See Table 3 (compiled sources),400.0,0.519,28.0,100.0,0.0,0.0,0.0,100.0,34.5,3.68,3.06,28.6,4.7,237.7,36.1
4533,RAC,real,See Table 3 (compiled sources),380.0,0.5,28.0,20.0,0.0,0.0,0.0,20.0,64.8,7.7,5.41,16.79,6.3,295.0,63.9
4534,RAC,real,See Table 3 (compiled sources),353.0,0.682719547,28.0,100.0,0.0,0.0,0.0,100.0,46.8,5.35,4.21,30.0,4.1,203.3,33.7
4535,RAC,real,See Table 3 (compiled sources),500.0,0.482,28.0,8.3,0.0,0.0,0.0,8.3,38.7,4.77,3.17,18.65,6.3,405.0,69.2
4536,RAC,real,"Yuan et al. 2022, Materials (Ref 47, compiled from 68 sources - see their Table S1)",380.0,0.57,28.0,20.0,0.0,0.0,0.0,20.0,43.2,5.01,3.71,21.41,5.2,299.5,55.0
4537,RAC,real,See Table 3 (compiled sources),400.0,0.43,28.0,2.0,0.0,0.0,0.0,2.0,59.0,6.73,5.14,15.47,7.0,328.5,75.6
4538,RCWTB,augmented_literature_based,This study (synthetic augmentation),417.8,0.314,90.0,33.4,13.3,0.0,0.0,46.7,73.1,9.0,6.0,7.41,10.0,303.6,67.6
4539,Ceramic,augmented_literature_based,This study (synthetic augmentation),387.2,0.49,90.0,45.0,0.0,6.0,0.0,51.0,56.4,7.36,4.84,17.68,7.4,268.4,53.8
4540,RAC,real,See Table 3 (compiled sources),360.0,0.58,56.0,2.0,0.0,0.0,0.0,2.0,52.8,6.31,5.02,19.65,6.3,287.1,69.7
4541,RAC,real,See Table 3 (compiled sources),350.0,0.4,56.0,2.0,0.0,0.0,0.0,2.0,66.8,7.98,5.82,11.23,8.3,286.6,63.7
4542,RAC,real,"Yuan et al. 2022, Materials (Ref 47, compiled from 68 sources - see their Table S1)",380.0,0.47,28.0,20.0,0.0,0.0,0.0,20.0,50.0,6.33,4.26,19.03,5.9,294.7,62.0
4543,RAC,real,See Table 3 (compiled sources),210.0,0.57,28.0,1.0,0.0,0.0,0.0,1.0,35.3,4.41,3.06,22.43,5.2,167.6,39.7
4544,RAC,real,See Table 3 (compiled sources),500.0,0.35,3.0,1.0,0.0,0.0,0.0,1.0,43.5,5.09,4.14,13.83,7.6,413.0,77.1
4545,RAC,real,"Yuan et al. 2022, Materials (Ref 47, compiled from 68 sources - see their Table S1)",380.0,0.28,28.0,100.0,0.0,0.0,0.0,100.0,28.0,5.1,2.54,21.8,6.2,213.8,32.9
4546,RAC,real,See Table 3 (compiled sources),280.0,0.42,3.0,2.0,0.0,0.0,0.0,2.0,26.9,3.52,2.78,18.07,6.3,237.4,43.8
4547,RAC,real,See Table 3 (compiled sources),400.0,0.4,90.0,19.5,0.0,0.0,0.0,19.5,75.2,9.0,6.0,9.82,9.2,312.8,74.5
4548,RAC,real,"Yuan et al. 2022, Materials (Ref 47, compiled from 68 sources - see their Table S1)",380.0,0.38,28.0,70.0,0.0,0.0,0.0,70.0,36.7,5.1,2.97,20.57,6.4,250.2,39.7
4549,RAC,real,"Yuan et al. 2022, Materials (Ref 47, compiled from 68 sources - see their Table S1)",380.0,0.5,28.0,20.0,0.0,0.0,0.0,20.0,42.7,4.73,3.69,19.17,6.3,299.6,52.9
4550,RCWTB,augmented_literature_based,This study (synthetic augmentation),309.7,0.563,14.0,49.8,19.5,0.0,0.0,69.3,43.5,5.27,3.8,22.41,6.6,202.0,37.4
4551,RAC,real,See Table 3 (compiled sources),500.0,0.33,3.0,1.0,0.0,0.0,0.0,1.0,36.5,4.2,3.45,15.97,6.7,412.7,74.7
4552,RAC,real,See Table 3 (compiled sources),210.0,0.53,28.0,1.0,0.0,0.0,0.0,1.0,35.6,3.91,3.01,19.99,5.7,173.6,34.2
4553,RAC,real,See Table 3 (compiled sources),210.0,0.56,3.0,2.0,0.0,0.0,0.0,2.0,16.7,2.0,1.87,25.16,4.2,159.0,44.2
4554,RAC,real,See Table 3 (compiled sources),400.0,0.41,56.0,2.0,0.0,0.0,0.0,2.0,63.6,7.97,5.48,12.94,8.1,329.7,67.9
4555,RAC,real,See Table 3 (compiled sources),350.0,0.34,28.0,2.0,0.0,0.0,0.0,2.0,53.9,6.65,4.85,12.73,7.8,288.4,70.5
4556,RAC,real,"Yuan et al. 2022, Materials (Ref 47, compiled from 68 sources - see their Table S1)",380.0,0.41,28.0,45.0,0.0,0.0,0.0,45.0,53.7,6.68,4.78,16.46,6.5,273.9,58.1
4557,RAC,real,See Table 3 (compiled sources),280.0,0.44,56.0,2.0,0.0,0.0,0.0,2.0,54.6,6.46,4.67,13.25,7.5,230.5,54.1
4558,RAC,real,"Hoang 2024, Mathematics (Ref 9)",375.0,0.42,7.0,100.0,0.0,0.0,0.0,100.0,22.3,2.54,2.19,27.29,4.4,221.6,30.3
4559,RAC,real,See Table 3 (compiled sources),612.0,0.278,3.0,100.0,0.0,0.0,0.0,100.0,59.7,7.45,5.67,18.06,7.3,404.8,68.7
4560,RAC,real,See Table 3 (compiled sources),210.0,0.58,28.0,2.0,0.0,0.0,0.0,2.0,34.6,4.61,3.08,22.22,5.6,175.3,43.8
4561,RAC,real,See Table 3 (compiled sources),410.0,0.549,1.0,100.0,0.0,0.0,0.0,100.0,10.2,2.0,1.5,30.0,4.5,249.6,26.1
4562,Combined,augmented_literature_based,This study (synthetic augmentation),438.4,0.551,90.0,30.5,12.3,12.6,4.6,60.0,55.8,6.73,5.02,17.46,9.2,309.4,65.7
4563,Plastic,real,See Table 3 (compiled sources),380.0,0.45,28.0,0.0,0.0,0.0,30.0,30.0,16.3,2.0,2.16,21.01,5.7,287.4,42.5
4564,RAC,real,See Table 3 (compiled sources),380.0,0.55,28.0,0.0,0.0,0.0,0.0,0.0,45.2,5.1,3.78,20.38,5.7,310.3,64.8
4565,RAC,real,See Table 3 (compiled sources),450.0,0.43,3.0,2.0,0.0,0.0,0.0,2.0,32.2,4.17,2.54,18.78,6.5,364.4,69.2
4566,RCWTB,augmented_literature_based,This study (synthetic augmentation),359.3,0.466,14.0,29.8,9.1,0.0,0.0,38.9,51.0,6.14,4.46,18.84,6.7,264.7,50.6
4567,RAC,real,See Table 3 (compiled sources),210.0,0.51,3.0,1.0,0.0,0.0,0.0,1.0,18.4,2.44,1.53,22.84,5.1,174.4,33.9
4568,Ceramic,augmented_literature_based,This study (synthetic augmentation),325.4,0.33,14.0,33.8,0.0,6.6,0.0,40.4,58.4,6.51,5.04,13.73,7.8,234.3,54.2
4569,RAC,real,See Table 3 (compiled sources),380.0,0.44,28.0,100.0,0.0,0.0,0.0,100.0,53.2,6.33,4.95,24.19,5.2,222.9,43.4
4570,RAC,real,See Table 3 (compiled sources),280.0,0.46,3.0,1.0,0.0,0.0,0.0,1.0,21.7,2.89,1.98,22.03,5.1,219.4,43.0
4571,RCWTB,augmented_literature_based,This study (synthetic augmentation),490.0,0.389,56.0,20.9,10.0,0.0,0.0,30.9,61.9,7.36,5.74,11.88,9.0,369.7,82.0
4572,RAC,real,See Table 3 (compiled sources),500.0,0.34,28.0,2.0,0.0,0.0,0.0,2.0,60.4,7.2,5.34,10.95,8.0,417.6,83.3
4573,RAC,real,See Table 3 (compiled sources),210.0,0.52,28.0,2.0,0.0,0.0,0.0,2.0,39.2,4.7,3.54,20.93,5.7,166.4,45.7
4574,RAC,real,See Table 3 (compiled sources),280.0,0.5,28.0,8.6,0.0,0.0,0.0,8.6,36.3,3.88,3.04,20.55,5.4,223.0,45.6
4575,RAC,real,See Table 3 (compiled sources),537.0,0.41,7.0,60.0,0.0,0.0,0.0,60.0,33.3,4.01,2.8,23.17,5.6,380.3,60.3
4576,RAC,real,See Table 3 (compiled sources),300.0,0.5,28.0,20.7,0.0,0.0,0.0,20.7,35.8,3.9,3.5,20.19,5.6,235.6,48.2
4577,RAC,real,See Table 3 (compiled sources),330.0,0.5,28.0,49.0,0.0,0.0,0.0,49.0,39.9,4.66,3.32,24.24,5.2,228.7,48.4
4578,RAC,real,See Table 3 (compiled sources),413.0,0.499,28.0,0.0,0.0,0.0,0.0,0.0,52.0,6.08,4.57,17.18,6.9,340.7,71.6
4579,RAC,real,See Table 3 (compiled sources),280.0,0.4,56.0,1.0,0.0,0.0,0.0,1.0,51.7,5.85,4.47,11.8,8.2,231.7,54.4
4580,RAC,real,See Table 3 (compiled sources),500.0,0.34,3.0,2.0,0.0,0.0,0.0,2.0,40.3,4.86,3.72,13.82,7.1,410.3,73.5
4581,RAC,real,See Table 3 (compiled sources),380.0,0.43,28.0,50.0,0.0,0.0,0.0,50.0,44.0,5.04,4.0,20.4,6.0,264.6,43.9
4582,RAC,real,See Table 3 (compiled sources),401.0,0.43,28.0,50.0,0.0,0.0,0.0,50.0,46.0,5.3,3.91,20.35,5.4,279.8,53.7
4583,RAC,real,See Table 3 (compiled sources),500.0,0.33,28.0,2.0,0.0,0.0,0.0,2.0,65.0,7.82,5.59,9.62,8.9,411.7,89.2
4584,RAC,real,See Table 3 (compiled sources),450.0,0.34,56.0,2.0,0.0,0.0,0.0,2.0,80.2,9.0,6.0,7.5,9.4,361.9,83.0
4585,RAC,real,"Yuan et al. 2022, Materials (Ref 47, compiled from 68 sources - see their Table S1)",380.0,0.54,28.0,20.0,0.0,0.0,0.0,20.0,50.5,6.05,4.74,20.85,5.4,289.9,60.4
4586,RAC,real,"Mahmoudian, Bypour & Kontoni 2024, Asian J. Civil Eng. (Ref 45)",350.0,0.5245714285714286,28.0,100.0,0.0,0.0,0.0,100.0,43.4,5.35,4.27,27.38,4.4,195.5,35.1
4587,RAC,real,"Mahmoudian, Bypour & Kontoni 2024, Asian J. Civil Eng. (Ref 45)",330.0,0.4757575757575757,28.0,100.0,0.0,0.0,0.0,100.0,26.7,2.95,2.39,28.58,4.2,188.2,18.4
4588,RAC,real,See Table 3 (compiled sources),210.0,0.55,3.0,1.0,0.0,0.0,0.0,1.0,18.3,2.6,1.61,23.41,5.1,172.9,38.0
4589,RAC,real,See Table 3 (compiled sources),500.0,0.33,3.0,1.0,0.0,0.0,0.0,1.0,38.4,4.49,3.39,15.52,7.1,409.8,73.1
4590,RAC,real,See Table 3 (compiled sources),450.0,0.34,56.0,2.0,0.0,0.0,0.0,2.0,74.8,8.94,6.0,6.56,9.4,374.0,84.0
4591,RAC,real,See Table 3 (compiled sources),210.0,0.52,28.0,2.0,0.0,0.0,0.0,2.0,39.2,4.58,3.22,20.73,5.7,172.8,43.1
4592,RAC,real,See Table 3 (compiled sources),810.0,0.4,1.0,0.0,0.0,0.0,0.0,0.0,17.2,2.0,1.5,18.69,6.2,420.0,96.5
4593,RCWTB,augmented_literature_based,This study (synthetic augmentation),346.0,0.485,28.0,48.3,11.2,0.0,0.0,59.5,53.0,6.52,4.7,18.82,7.4,234.9,44.9
4594,RAC,real,See Table 3 (compiled sources),500.0,0.35,28.0,1.0,0.0,0.0,0.0,1.0,61.0,7.7,5.83,9.58,7.9,407.9,79.3
4595,RAC,real,See Table 3 (compiled sources),401.0,0.43,56.0,25.0,0.0,0.0,0.0,25.0,49.5,6.2,4.42,16.99,7.0,299.9,60.5
4596,RAC,real,See Table 3 (compiled sources),262.0,0.63,28.0,100.0,0.0,0.0,0.0,100.0,31.1,3.46,2.64,30.0,3.2,123.0,21.0
4597,RAC,real,See Table 3 (compiled sources),280.0,0.38,28.0,0.0,0.0,0.0,0.0,0.0,49.5,5.69,4.54,13.34,7.5,233.4,59.7
4598,RCWTB,augmented_literature_based,This study (synthetic augmentation),406.9,0.37,28.0,34.8,16.1,0.0,0.0,50.9,55.7,6.57,5.41,12.25,9.2,289.3,48.2
4599,RCWTB,augmented_literature_based,This study (synthetic augmentation),307.7,0.571,28.0,21.6,14.6,0.0,0.0,36.2,48.4,5.57,4.55,20.16,6.7,224.9,46.2
4600,RCWTB,augmented_literature_based,This study (synthetic augmentation),423.4,0.332,7.0,21.9,8.7,0.0,0.0,30.6,58.3,7.49,5.53,13.21,8.5,323.8,70.3
4601,RAC,real,See Table 3 (compiled sources),400.0,0.44,28.0,1.0,0.0,0.0,0.0,1.0,54.3,6.8,4.81,15.5,7.4,323.0,64.7
4602,RAC,real,See Table 3 (compiled sources),450.0,0.42,28.0,2.0,0.0,0.0,0.0,2.0,57.9,6.86,5.41,13.6,7.2,369.9,80.5
4603,RAC,real,"Yuan et al. 2022, Materials (Ref 47, compiled from 68 sources - see their Table S1)",380.0,0.7,28.0,100.0,0.0,0.0,0.0,100.0,32.0,4.03,2.91,30.0,3.5,223.1,32.2
4604,RAC,real,"Mahmoudian, Bypour & Kontoni 2024, Asian J. Civil Eng. (Ref 45)",500.0,0.4924,28.0,100.0,0.0,0.0,0.0,100.0,51.2,6.49,4.63,25.22,5.0,320.4,52.7
4605,RAC,real,See Table 3 (compiled sources),450.0,0.34,3.0,2.0,0.0,0.0,0.0,2.0,45.6,5.77,3.71,14.06,7.4,365.2,72.6
4606,RAC,real,See Table 3 (compiled sources),388.0,0.299,56.0,30.0,0.0,0.0,0.0,30.0,54.2,6.79,5.31,11.34,8.5,292.2,61.1
4607,RAC,real,See Table 3 (compiled sources),450.0,0.33,56.0,1.0,0.0,0.0,0.0,1.0,74.0,8.79,6.0,8.09,8.9,372.2,85.5
4608,RAC,real,See Table 3 (compiled sources),400.0,0.41,56.0,2.0,0.0,0.0,0.0,2.0,63.6,8.02,5.61,11.61,7.6,327.0,77.3
4609,RAC,real,See Table 3 (compiled sources),418.0,0.55,7.0,0.0,0.0,0.0,0.0,0.0,12.5,2.0,1.5,24.72,4.6,344.7,58.7
4610,RAC,real,See Table 3 (compiled sources),210.0,0.57,28.0,2.0,0.0,0.0,0.0,2.0,36.4,3.95,3.21,22.19,5.3,170.8,38.5
4611,RAC,real,See Table 3 (compiled sources),500.0,0.414,7.0,8.1,0.0,0.0,0.0,8.1,37.1,4.51,3.16,16.73,6.6,405.5,71.1
4612,RAC,real,See Table 3 (compiled sources),450.0,0.43,3.0,2.0,0.0,0.0,0.0,2.0,32.2,4.05,3.45,18.58,6.5,365.5,67.8
4613,RAC,real,See Table 3 (compiled sources),500.0,0.35,56.0,2.0,0.0,0.0,0.0,2.0,64.1,7.71,5.92,10.38,8.7,409.6,81.6
4614,RAC,real,See Table 3 (compiled sources),280.0,0.4,56.0,1.0,0.0,0.0,0.0,1.0,55.8,6.7,5.02,12.83,7.9,226.5,50.7
4615,Ceramic,augmented_literature_based,This study (synthetic augmentation),466.9,0.338,56.0,43.1,0.0,7.1,0.0,50.2,64.3,7.66,6.0,12.94,8.8,338.5,68.8
4616,RAC,real,"Mahmoudian, Bypour & Kontoni 2024, Asian J. Civil Eng. (Ref 45)",500.0,0.482,28.0,100.0,0.0,0.0,0.0,100.0,49.9,6.12,4.43,24.11,4.9,324.4,56.0
4617,RAC,real,See Table 3 (compiled sources),400.0,0.5,28.0,50.0,0.0,0.0,0.0,50.0,14.8,4.938870968,2.23,25.42,4.5,283.7,47.3
4618,RAC,real,See Table 3 (compiled sources),350.0,0.37,3.0,1.0,0.0,0.0,0.0,1.0,29.2,3.01,2.36,16.35,6.5,278.5,55.6
4619,RAC,real,See Table 3 (compiled sources),380.0,0.58,28.0,20.0,0.0,0.0,0.0,20.0,44.7,5.27,3.98,24.06,4.6,299.1,65.5
4620,RAC,real,See Table 3 (compiled sources),350.0,0.36,3.0,2.0,0.0,0.0,0.0,2.0,28.2,3.08,2.55,15.6,6.6,286.6,51.7
4621,RAC,real,See Table 3 (compiled sources),280.0,0.42,28.0,2.0,0.0,0.0,0.0,2.0,45.8,5.11,4.51,15.42,6.7,229.1,45.2
4622,RAC,real,See Table 3 (compiled sources),300.0,0.58,28.0,1.0,0.0,0.0,0.0,1.0,41.2,5.25,3.78,20.45,5.2,251.2,47.7
4623,RAC,real,See Table 3 (compiled sources),425.0,0.44,28.0,100.0,0.0,0.0,0.0,100.0,53.2,6.89,4.69,23.73,6.0,255.0,42.3
4624,RAC,real,"Yuan et al. 2022, Materials (Ref 47, compiled from 68 sources - see their Table S1)",380.0,0.51,28.0,100.0,0.0,0.0,0.0,100.0,47.6,5.87,4.2,26.09,4.6,218.6,41.1
4625,RAC,real,See Table 3 (compiled sources),280.0,0.43,28.0,1.0,0.0,0.0,0.0,1.0,46.4,6.01,4.07,15.52,7.2,228.5,59.2
4626,RAC,real,See Table 3 (compiled sources),210.0,0.53,3.0,1.0,0.0,0.0,0.0,1.0,17.5,2.27,1.5,23.65,5.3,156.1,32.0
4627,RAC,real,"Yuan et al. 2022, Materials (Ref 47, compiled from 68 sources - see their Table S1)",380.0,0.5,28.0,50.0,0.0,0.0,0.0,50.0,38.0,3.7,3.42,23.52,5.6,262.2,51.1
4628,RAC,real,See Table 3 (compiled sources),400.0,0.41,3.0,1.0,0.0,0.0,0.0,1.0,35.2,4.39,2.93,16.27,6.9,330.4,63.9
4629,RAC,real,See Table 3 (compiled sources),500.0,0.35,56.0,1.0,0.0,0.0,0.0,1.0,65.8,8.14,5.9,10.05,8.4,414.5,87.0
4630,RAC,real,See Table 3 (compiled sources),500.0,0.482,56.0,8.3,0.0,0.0,0.0,8.3,41.6,5.19,3.7,16.21,6.6,404.2,77.9
4631,RAC,real,See Table 3 (compiled sources),210.0,0.54,56.0,2.0,0.0,0.0,0.0,2.0,43.4,5.55,4.0,17.75,6.3,174.4,38.7
4632,RAC,real,See Table 3 (compiled sources),330.0,0.54,56.0,1.0,0.0,0.0,0.0,1.0,42.8,4.78,3.69,19.33,6.4,265.4,49.8
4633,RAC,real,"Yuan et al. 2022, Materials (Ref 47, compiled from 68 sources - see their Table S1)",380.0,0.42,28.0,0.0,0.0,0.0,0.0,0.0,72.9,8.67,6.0,12.37,7.4,315.4,63.8
4634,RAC,real,See Table 3 (compiled sources),280.0,0.38,56.0,0.0,0.0,0.0,0.0,0.0,57.1,7.02,5.12,11.63,8.4,226.9,59.4
4635,RAC,real,See Table 3 (compiled sources),350.0,0.33,28.0,1.0,0.0,0.0,0.0,1.0,44.9,5.92,4.04,12.44,8.2,287.8,61.6
4636,RCWTB,augmented_literature_based,This study (synthetic augmentation),300.3,0.39,90.0,21.4,14.7,0.0,0.0,36.1,67.7,8.2,6.0,9.54,10.0,213.6,53.7
4637,Plastic,augmented_literature_based,This study (synthetic augmentation),485.4,0.45,56.0,45.3,0.0,0.0,8.8,54.1,45.6,5.34,4.06,20.41,5.7,349.9,55.3
4638,RAC,real,See Table 3 (compiled sources),350.0,0.4,28.0,100.0,0.0,0.0,0.0,100.0,35.3,4.44,3.27,24.98,6.0,192.6,27.0
4639,RAC,real,See Table 3 (compiled sources),350.0,0.37,28.0,1.0,0.0,0.0,0.0,1.0,44.5,5.84,3.81,14.38,7.6,287.7,56.4
4640,RAC,real,See Table 3 (compiled sources),360.0,0.58,3.0,2.0,0.0,0.0,0.0,2.0,24.9,2.53,2.3,25.43,4.5,295.9,53.3
4641,RAC,real,See Table 3 (compiled sources),537.0,0.41,28.0,60.0,0.0,0.0,0.0,60.0,48.0,5.94,4.33,19.62,6.7,390.3,69.9
4642,RAC,real,See Table 3 (compiled sources),450.0,0.34,56.0,2.0,0.0,0.0,0.0,2.0,74.8,8.85,6.0,7.09,9.2,365.7,84.7
4643,RAC,real,See Table 3 (compiled sources),350.0,0.4,3.0,2.0,0.0,0.0,0.0,2.0,37.9,4.3,3.74,15.86,6.9,289.8,59.3
4644,RAC,real,See Table 3 (compiled sources),400.0,0.42,28.0,1.0,0.0,0.0,0.0,1.0,58.5,7.58,5.24,14.41,7.1,330.6,71.3
4645,RAC,real,See Table 3 (compiled sources),350.0,0.36,3.0,1.0,0.0,0.0,0.0,1.0,28.4,3.07,2.27,15.96,6.9,285.6,51.7
4646,RAC,real,See Table 3 (compiled sources),388.0,0.299,7.0,0.0,0.0,0.0,0.0,0.0,42.1,5.55,3.79,11.52,8.5,313.2,58.9
4647,RAC,real,See Table 3 (compiled sources),394.0,0.47,28.0,0.0,0.0,0.0,0.0,0.0,36.4,4.07,3.25,19.43,6.0,313.6,60.1
4648,RAC,real,"Yuan et al. 2022, Materials (Ref 47, compiled from 68 sources - see their Table S1)",380.0,0.52,28.0,0.0,0.0,0.0,0.0,0.0,48.0,5.35,4.26,16.96,6.3,310.1,67.3
4649,RCWTB,augmented_literature_based,This study (synthetic augmentation),497.0,0.36,14.0,36.3,9.0,0.0,0.0,45.3,62.8,7.29,5.77,13.06,8.7,362.3,81.9
4650,RAC,real,See Table 3 (compiled sources),380.0,0.61,28.0,40.0,0.0,0.0,0.0,40.0,37.5,4.21,3.34,26.1,4.5,278.6,46.9
4651,Plastic,augmented_literature_based,This study (synthetic augmentation),367.0,0.398,56.0,42.8,0.0,0.0,9.4,52.2,52.9,7.01,4.62,16.4,7.4,255.7,53.1
4652,RAC,real,See Table 3 (compiled sources),385.0,0.45,28.0,50.0,0.0,0.0,0.0,50.0,61.2,7.67,5.04,18.76,6.0,259.6,58.0
4653,RAC,real,"Hoang 2024, Mathematics (Ref 9)",285.0,0.389,7.0,100.0,0.0,0.0,0.0,100.0,22.1,2.1,1.61,24.69,5.3,139.6,17.7
4654,RAC,real,See Table 3 (compiled sources),280.0,0.46,3.0,1.0,0.0,0.0,0.0,1.0,21.7,2.66,2.02,20.47,5.8,232.5,44.8
4655,RAC,real,See Table 3 (compiled sources),420.0,0.47,56.0,1.0,0.0,0.0,0.0,1.0,54.2,6.13,4.85,14.23,7.3,352.7,74.3
4656,RAC,real,See Table 3 (compiled sources),380.0,0.84,28.0,30.0,0.0,0.0,0.0,30.0,19.5,2.43,1.59,30.0,3.2,281.0,44.9
4657,RCWTB,augmented_literature_based,This study (synthetic augmentation),405.1,0.36,28.0,42.9,18.5,0.0,0.0,61.4,57.8,6.9,5.21,13.7,9.4,278.8,51.9
4658,RAC,real,See Table 3 (compiled sources),280.0,0.4,3.0,1.0,0.0,0.0,0.0,1.0,22.0,2.95,1.72,17.87,6.9,230.4,38.7
4659,RAC,real,"Yuan et al. 2022, Materials (Ref 47, compiled from 68 sources - see their Table S1)",380.0,0.45,28.0,0.0,0.0,0.0,0.0,0.0,39.5,4.21,3.52,16.68,6.6,305.2,62.0
4660,RAC,real,See Table 3 (compiled sources),537.0,0.409683426,28.0,15.0,0.0,0.0,0.0,15.0,55.3,6.96,5.23,13.64,7.6,420.0,94.2
4661,RAC,real,See Table 3 (compiled sources),280.0,0.42,28.0,2.0,0.0,0.0,0.0,2.0,45.8,5.51,4.1,16.66,6.7,223.1,46.4
4662,RAC,real,See Table 3 (compiled sources),280.0,0.5,3.0,2.0,0.0,0.0,0.0,2.0,27.8,3.51,2.67,20.75,5.0,228.2,49.9
4663,RAC,real,See Table 3 (compiled sources),380.0,0.45,28.0,100.0,0.0,0.0,0.0,100.0,41.7,4.68,3.84,24.32,5.4,219.4,43.2
4664,Combined,augmented_literature_based,This study (synthetic augmentation),452.9,0.36,90.0,33.5,6.6,7.2,4.2,51.5,68.0,8.06,6.0,10.2,9.4,325.2,74.8
4665,RAC,real,See Table 3 (compiled sources),420.0,0.47,56.0,1.0,0.0,0.0,0.0,1.0,54.2,6.6,5.28,14.69,6.9,342.7,73.0
4666,RAC,real,See Table 3 (compiled sources),500.0,0.38,28.0,100.0,0.0,0.0,0.0,100.0,49.4,5.89,4.37,22.63,6.2,324.6,57.7
4667,Plastic,augmented_literature_based,This study (synthetic augmentation),395.0,0.408,90.0,24.5,0.0,0.0,6.6,31.1,60.2,7.14,5.43,12.99,7.8,293.8,73.1
4668,RAC,real,"Hoang 2024, Mathematics (Ref 9)",275.0,0.662,7.0,50.0,0.0,0.0,0.0,50.0,36.1,4.12,3.4,29.22,3.3,182.1,32.4
4669,RAC,real,See Table 3 (compiled sources),400.0,0.44,56.0,2.0,0.0,0.0,0.0,2.0,61.8,7.51,5.68,13.14,7.6,328.9,71.7
4670,RAC,real,See Table 3 (compiled sources),400.0,0.48,28.0,100.0,0.0,0.0,0.0,100.0,27.2,3.22,2.49,27.61,4.8,236.4,35.1
4671,RCWTB,augmented_literature_based,This study (synthetic augmentation),330.2,0.346,14.0,45.6,9.8,0.0,0.0,55.4,49.6,5.98,4.77,16.89,7.8,220.8,50.3
4672,RAC,real,"Yuan et al. 2022, Materials (Ref 47, compiled from 68 sources - see their Table S1)",380.0,0.42,28.0,75.0,0.0,0.0,0.0,75.0,34.0,3.99,2.87,22.81,5.6,242.6,43.6
4673,RAC,real,See Table 3 (compiled sources),353.0,0.699716714,28.0,49.0,0.0,0.0,0.0,49.0,39.7,4.87,3.66,29.52,3.4,240.7,35.6
4674,RAC,real,See Table 3 (compiled sources),340.0,0.53,56.0,2.0,0.0,0.0,0.0,2.0,49.6,6.05,4.51,17.99,6.0,279.1,54.3
4675,RAC,real,See Table 3 (compiled sources),263.0,0.699619772,28.0,0.0,0.0,0.0,0.0,0.0,18.1,2.92,2.07,28.4,3.6,216.2,44.5
4676,RAC,real,"Hoang 2024, Mathematics (Ref 9)",274.0,0.577,28.0,0.0,0.0,0.0,0.0,0.0,50.0,5.97,4.45,19.22,5.8,233.3,49.7
4677,RAC,real,See Table 3 (compiled sources),210.0,0.58,28.0,1.0,0.0,0.0,0.0,1.0,33.3,4.24,3.03,22.47,5.0,167.5,41.9
4678,Ceramic,augmented_literature_based,This study (synthetic augmentation),338.5,0.563,14.0,34.4,0.0,23.7,0.0,58.1,42.6,4.86,4.16,22.78,6.4,234.8,40.6
4679,RAC,real,See Table 3 (compiled sources),353.0,0.55,7.0,0.0,0.0,0.0,0.0,0.0,22.0,2.26,2.05,24.73,4.4,289.4,46.6
4680,RAC,real,See Table 3 (compiled sources),280.0,0.55,56.0,1.0,0.0,0.0,0.0,1.0,47.5,5.64,4.29,19.12,5.9,235.0,49.6
4681,RAC,real,See Table 3 (compiled sources),280.0,0.55,28.0,1.0,0.0,0.0,0.0,1.0,43.8,5.39,4.16,20.63,4.8,229.1,50.1
4682,RAC,real,See Table 3 (compiled sources),537.0,0.41,7.0,15.0,0.0,0.0,0.0,15.0,36.2,4.03,3.35,17.68,6.7,420.0,67.2
4683,RAC,real,"Yuan et al. 2022, Materials (Ref 47, compiled from 68 sources - see their Table S1)",380.0,0.57,28.0,50.0,0.0,0.0,0.0,50.0,39.7,4.83,3.95,25.82,4.8,274.6,55.0
4684,RAC,real,See Table 3 (compiled sources),280.0,0.4,28.0,2.0,0.0,0.0,0.0,2.0,48.7,5.52,4.3,13.87,7.4,224.4,58.3
4685,RCWTB,augmented_literature_based,This study (synthetic augmentation),401.4,0.444,7.0,48.0,11.0,0.0,0.0,59.0,51.1,6.13,4.94,18.82,6.6,281.5,58.0
4686,RAC,real,See Table 3 (compiled sources),300.0,0.53,3.0,1.0,0.0,0.0,0.0,1.0,24.4,2.56,2.26,22.56,5.0,256.6,42.8
4687,RAC,real,See Table 3 (compiled sources),578.0,0.294,90.0,100.0,0.0,0.0,0.0,100.0,68.6,8.3,6.0,13.05,8.7,384.3,79.2
4688,RAC,real,See Table 3 (compiled sources),210.0,0.57,3.0,2.0,0.0,0.0,0.0,2.0,18.1,2.25,1.74,24.61,4.7,169.7,34.5
4689,RAC,real,See Table 3 (compiled sources),450.0,0.45,28.0,9.4,0.0,0.0,0.0,9.4,40.2,4.58,3.44,17.96,6.3,362.6,65.2
4690,RAC,real,See Table 3 (compiled sources),810.0,0.4,1.0,0.0,0.0,0.0,0.0,0.0,27.2,3.43,2.47,17.67,5.9,420.0,109.8
4691,RAC,real,See Table 3 (compiled sources),350.0,0.42,28.0,2.0,0.0,0.0,0.0,2.0,62.0,7.75,5.74,14.86,7.0,287.4,63.2
4692,RAC,real,See Table 3 (compiled sources),423.0,0.361702128,28.0,100.0,0.0,0.0,0.0,100.0,35.7,3.94,3.44,22.37,5.6,253.3,34.6
4693,RAC,real,See Table 3 (compiled sources),400.0,0.44,56.0,1.0,0.0,0.0,0.0,1.0,56.5,7.07,5.13,13.32,7.8,329.2,73.5
4694,RAC,real,See Table 3 (compiled sources),227.0,0.749,28.0,100.0,0.0,0.0,0.0,100.0,18.0,2.0,1.81,30.0,3.4,98.9,15.0
4695,RAC,real,See Table 3 (compiled sources),450.0,0.45,56.0,1.0,0.0,0.0,0.0,1.0,53.7,6.74,5.0,15.26,7.2,358.8,79.1
4696,RAC,real,See Table 3 (compiled sources),300.0,0.53,56.0,1.0,0.0,0.0,0.0,1.0,50.4,6.01,4.52,17.39,6.2,243.4,54.8
4697,RAC,real,See Table 3 (compiled sources),380.0,0.62,28.0,70.0,0.0,0.0,0.0,70.0,41.0,4.64,3.75,28.94,3.5,251.8,50.9
4698,Ceramic,augmented_literature_based,This study (synthetic augmentation),365.3,0.464,56.0,24.0,0.0,10.6,0.0,34.6,56.7,6.75,5.17,16.19,8.3,274.1,59.4
4699,RAC,real,See Table 3 (compiled sources),450.0,0.33,3.0,1.0,0.0,0.0,0.0,1.0,45.8,5.14,4.37,13.77,7.1,366.2,75.3
4700,RAC,real,See Table 3 (compiled sources),300.0,0.56,3.0,2.0,0.0,0.0,0.0,2.0,23.7,2.76,1.61,24.05,4.2,239.5,41.1
4701,RAC,real,See Table 3 (compiled sources),450.0,0.34,56.0,2.0,0.0,0.0,0.0,2.0,74.8,9.0,6.0,7.54,8.9,371.4,87.0
4702,RAC,real,See Table 3 (compiled sources),497.0,0.251,28.0,80.0,0.0,0.0,0.0,80.0,55.0,6.5,5.26,15.16,7.9,338.0,165.4
4703,Ceramic,augmented_literature_based,This study (synthetic augmentation),358.2,0.312,7.0,32.2,0.0,13.4,0.0,45.6,57.4,7.05,5.27,11.53,8.4,250.9,66.4
4704,RAC,real,See Table 3 (compiled sources),280.0,0.4,28.0,1.0,0.0,0.0,0.0,1.0,50.3,6.12,4.27,13.65,7.1,228.8,52.1
4705,RAC,real,See Table 3 (compiled sources),461.0,0.52,28.0,0.0,0.0,0.0,0.0,0.0,19.4,3.06,1.78,21.16,5.5,369.8,58.8
4706,RCWTB,augmented_literature_based,This study (synthetic augmentation),450.4,0.585,28.0,22.9,14.4,0.0,0.0,37.3,45.9,5.29,3.86,20.65,6.7,342.9,59.1
4707,RAC,real,See Table 3 (compiled sources),280.0,0.42,3.0,2.0,0.0,0.0,0.0,2.0,26.9,3.13,2.43,18.86,6.3,234.9,45.5
4708,RAC,real,See Table 3 (compiled sources),321.0,0.751,28.0,25.0,0.0,0.0,0.0,25.0,45.3,5.36,4.12,29.46,3.7,245.7,53.3
4709,RAC,real,See Table 3 (compiled sources),385.0,0.403,14.0,100.0,0.0,0.0,0.0,100.0,55.5,6.73,4.9,21.01,6.1,228.6,40.0
4710,RAC,real,See Table 3 (compiled sources),500.0,0.34,3.0,2.0,0.0,0.0,0.0,2.0,39.1,5.13,3.66,15.15,7.2,420.0,72.3
4711,Ceramic,augmented_literature_based,This study (synthetic augmentation),316.4,0.436,56.0,45.8,0.0,16.6,0.0,62.4,50.3,6.22,4.34,16.71,8.0,206.9,41.9
4712,RAC,real,See Table 3 (compiled sources),210.0,0.54,56.0,1.0,0.0,0.0,0.0,1.0,42.0,5.33,3.6,18.73,5.9,171.3,37.9
4713,RCWTB,augmented_literature_based,This study (synthetic augmentation),322.1,0.49,28.0,40.8,18.6,0.0,0.0,59.4,47.3,5.45,4.46,17.68,7.9,216.4,44.3
4714,RAC,real,See Table 3 (compiled sources),350.0,0.4,3.0,2.0,0.0,0.0,0.0,2.0,37.9,4.73,2.95,16.93,6.5,283.2,50.3
4715,RAC,real,"Yuan et al. 2022, Materials (Ref 47, compiled from 68 sources - see their Table S1)",380.0,0.29,28.0,100.0,0.0,0.0,0.0,100.0,91.2,6.5,6.0,13.21,7.9,220.4,53.1
4716,RAC,real,See Table 3 (compiled sources),275.0,0.589,56.0,100.0,0.0,0.0,0.0,100.0,58.0,6.87,5.03,26.58,4.4,135.8,27.5
4717,RAC,real,"Hoang 2024, Mathematics (Ref 9)",250.0,0.645,28.0,0.0,0.0,0.0,0.0,0.0,22.7,2.5,2.07,25.82,4.4,206.3,37.3
4718,RAC,real,See Table 3 (compiled sources),450.0,0.35,28.0,1.0,0.0,0.0,0.0,1.0,64.1,7.73,6.0,10.34,8.4,375.9,75.6
4719,RAC,real,See Table 3 (compiled sources),210.0,0.57,3.0,1.0,0.0,0.0,0.0,1.0,16.5,2.0,1.5,25.61,3.8,170.9,34.0
4720,RAC,real,See Table 3 (compiled sources),380.0,0.45,28.0,1.0,0.0,0.0,0.0,1.0,54.0,6.63,5.47,14.47,7.2,305.8,63.5
4721,RAC,real,See Table 3 (compiled sources),450.0,0.35,28.0,1.0,0.0,0.0,0.0,1.0,64.1,8.12,5.39,11.44,8.0,368.3,77.9
4722,RAC,real,See Table 3 (compiled sources),227.0,0.749,3.0,0.0,0.0,0.0,0.0,0.0,8.0,2.0,1.5,30.0,2.9,179.0,36.3
4723,RAC,real,See Table 3 (compiled sources),340.0,0.54,28.0,2.0,0.0,0.0,0.0,2.0,49.4,5.85,4.56,19.19,5.9,289.2,62.8
4724,RAC,real,See Table 3 (compiled sources),280.0,0.41,3.0,1.0,0.0,0.0,0.0,1.0,22.9,2.65,2.12,18.37,6.6,233.9,47.6
4725,RAC,real,See Table 3 (compiled sources),400.0,0.42,3.0,1.0,0.0,0.0,0.0,1.0,35.0,4.47,3.26,18.35,5.9,328.0,63.7
4726,RAC,real,See Table 3 (compiled sources),400.0,0.44,3.0,2.0,0.0,0.0,0.0,2.0,37.6,4.25,3.58,17.5,5.8,323.5,56.7
4727,RAC,real,See Table 3 (compiled sources),300.0,0.53,28.0,1.0,0.0,0.0,0.0,1.0,41.5,4.5,3.68,21.12,5.2,251.9,55.0
4728,RAC,real,See Table 3 (compiled sources),210.0,0.53,3.0,2.0,0.0,0.0,0.0,2.0,17.5,2.13,1.66,25.0,4.9,168.2,27.0
4729,RAC,real,See Table 3 (compiled sources),380.0,0.55,28.0,0.0,0.0,0.0,0.0,0.0,34.0,4.29,2.82,21.46,5.8,311.7,58.5
4730,RAC,real,"Hoang 2024, Mathematics (Ref 9)",307.7,0.447,90.0,0.0,0.0,0.0,0.0,0.0,55.2,6.41,4.95,13.57,7.7,256.0,60.1
4731,RAC,real,"Yuan et al. 2022, Materials (Ref 47, compiled from 68 sources - see their Table S1)",380.0,0.57,28.0,100.0,0.0,0.0,0.0,100.0,32.7,4.1,2.85,29.93,3.6,219.7,40.7
4732,Ceramic,real,See Table 3 (compiled sources),550.0,0.35,28.0,0.0,0.0,40.0,0.0,40.0,38.1,4.57,3.48,10.73,10.0,420.0,78.4
4733,RAC,real,"Yuan et al. 2022, Materials (Ref 47, compiled from 68 sources - see their Table S1)",380.0,0.52,28.0,53.0,0.0,0.0,0.0,53.0,41.2,4.79,3.69,21.95,5.3,266.3,54.9
4734,RAC,real,"Yuan et al. 2022, Materials (Ref 47, compiled from 68 sources - see their Table S1)",380.0,0.44,28.0,0.0,0.0,0.0,0.0,0.0,61.6,7.31,5.48,14.83,7.1,307.1,68.4
4735,RAC,real,See Table 3 (compiled sources),380.0,0.38,28.0,20.0,0.0,0.0,0.0,20.0,61.5,7.16,5.31,13.5,7.5,292.8,63.6
4736,RCWTB,augmented_literature_based,This study (synthetic augmentation),352.5,0.47,28.0,21.5,17.4,0.0,0.0,38.9,62.0,7.22,5.85,14.82,8.4,257.6,51.9
4737,RAC,real,See Table 3 (compiled sources),350.0,0.37,56.0,1.0,0.0,0.0,0.0,1.0,55.4,6.32,5.39,12.01,8.4,290.6,67.6
