Repository: ML-optimized-waste-derived-concrete/Dataset-and-codeNotebooks-for-sustainable-concrete-with-case-study

An Integrated Data-Driven Framework for Sustainable Multi-Waste Concrete Design and Multi-Objective Optimization of Offshore Wind Turbine Towers: A Comparative Evaluation of Ensemble, Deep, and Operator Learning Approaches

Author Information

1. Anjum Parveen
Department of Process, Energy and Environmental Technology, Faculty of Technology, Natural Sciences and Maritime Sciences, University of South-Eastern Norway, Norway
Email: anjumsara0499@gmail.com
ORCID: https://orcid.org/0009-0008-0974-976X

2. Hadi Amlashi (Corresponding Author)

File: MASTER_waste_concrete_dataset_v5_FINAL_1.csv (part 16 of 27)
sample_id,waste_type,data_source,paper_ref_no,cement_kg_m3,water_cement_ratio,curing_days,rac_%,rcwtb_%,ceramic_%,plastic_%,total_replacement_%,compressive_strength_mpa,flexural_strength_mpa,split_tensile_strength_mpa,chloride_penetration_mm,marine_durability_score,co2_emission_kg_m3,cost_usd_m3
4738,RAC,real,See Table 3 (compiled sources),350.0,0.35,28.0,2.0,0.0,0.0,0.0,2.0,58.0,7.03,5.06,11.43,7.9,284.9,61.8
4739,RAC,real,See Table 3 (compiled sources),500.0,0.482,3.0,8.3,0.0,0.0,0.0,8.3,26.6,3.03,2.42,21.41,6.1,395.3,65.0
4740,RCWTB_FreezeThaw,augmented_literature_based,This study (synthetic augmentation),382.3,0.422,28.0,40.0,5.1,0.0,0.0,45.1,50.0,6.22,4.6,18.39,7.2,280.6,49.5
4741,RCWTB_FreezeThaw,augmented_literature_based,This study (synthetic augmentation),385.8,0.465,56.0,29.6,17.1,0.0,0.0,46.7,64.2,7.81,5.51,14.77,8.8,289.2,56.7
4742,RAC,real,See Table 3 (compiled sources),300.0,0.45,28.0,100.0,0.0,0.0,0.0,100.0,30.2,3.25,2.55,27.65,5.0,155.5,23.3
4743,RAC,real,"Yuan et al. 2022, Materials (Ref 47, compiled from 68 sources - see their Table S1)",380.0,0.48,28.0,100.0,0.0,0.0,0.0,100.0,33.8,4.15,3.15,26.63,5.2,223.3,42.7
4744,RAC,real,See Table 3 (compiled sources),318.0,0.518867925,28.0,47.0,0.0,0.0,0.0,47.0,41.0,4.83,3.58,23.55,5.1,216.5,45.9
4745,RCWTB,augmented_literature_based,This study (synthetic augmentation),416.5,0.472,56.0,41.2,9.7,0.0,0.0,50.9,58.4,6.69,5.37,15.29,7.8,295.7,53.5
4746,Combined,augmented_literature_based,This study (synthetic augmentation),419.6,0.504,90.0,35.2,11.3,13.9,4.6,65.0,61.7,7.33,5.35,14.71,8.9,293.7,64.9
4747,RAC,real,See Table 3 (compiled sources),300.0,0.45,28.0,0.0,0.0,0.0,0.0,0.0,34.0,4.38,3.42,17.14,6.3,242.5,55.0
4748,RAC,real,See Table 3 (compiled sources),300.0,0.5,28.0,50.0,0.0,0.0,0.0,50.0,33.1,4.29,3.21,24.51,4.8,196.8,35.1
4749,RAC,real,See Table 3 (compiled sources),400.0,0.41,3.0,2.0,0.0,0.0,0.0,2.0,36.1,4.13,3.6,17.66,6.5,333.0,66.1
4750,RAC,real,See Table 3 (compiled sources),350.0,0.43,28.0,1.0,0.0,0.0,0.0,1.0,57.0,6.52,5.16,13.34,7.0,285.0,68.2
4751,RAC,real,See Table 3 (compiled sources),210.0,0.6,3.0,1.0,0.0,0.0,0.0,1.0,16.6,2.17,1.5,26.3,3.9,170.9,28.8
4752,RAC,real,See Table 3 (compiled sources),210.0,0.56,56.0,2.0,0.0,0.0,0.0,2.0,41.3,5.03,3.49,19.31,6.3,172.5,42.0
4753,RAC,real,See Table 3 (compiled sources),280.0,0.44,3.0,2.0,0.0,0.0,0.0,2.0,21.9,2.99,1.97,19.91,6.0,227.4,46.1
4754,RAC,real,See Table 3 (compiled sources),280.0,0.5,28.0,2.0,0.0,0.0,0.0,2.0,48.0,6.03,4.73,17.37,6.8,219.6,50.5
4755,Plastic,real,See Table 3 (compiled sources),380.0,0.45,28.0,0.0,0.0,0.0,30.0,30.0,16.3,2.0,2.16,23.09,5.8,302.9,47.6
4756,RCWTB,augmented_literature_based,This study (synthetic augmentation),405.5,0.528,56.0,24.8,5.8,0.0,0.0,30.6,52.5,5.65,4.78,19.45,6.3,300.4,67.5
4757,RCWTB,augmented_literature_based,This study (synthetic augmentation),437.0,0.416,90.0,29.3,7.5,0.0,0.0,36.8,64.1,7.55,5.14,12.3,9.1,324.9,62.1
4758,RAC,real,See Table 3 (compiled sources),410.0,0.549,3.0,79.5,0.0,0.0,0.0,79.5,19.1,2.92,1.62,28.76,3.2,260.4,35.2
4759,RAC,real,See Table 3 (compiled sources),210.0,0.57,3.0,1.0,0.0,0.0,0.0,1.0,16.5,2.0,1.75,25.44,4.6,168.1,29.6
4760,RAC,real,See Table 3 (compiled sources),360.0,0.39,28.0,0.0,0.0,0.0,0.0,0.0,62.1,7.51,5.66,11.9,7.7,301.5,70.6
4761,Ceramic,augmented_literature_based,This study (synthetic augmentation),364.7,0.475,14.0,27.8,0.0,8.6,0.0,36.4,48.6,5.3,4.32,20.1,6.6,267.3,56.1
4762,RAC,real,See Table 3 (compiled sources),210.0,0.5,56.0,2.0,0.0,0.0,0.0,2.0,47.4,5.14,3.79,16.31,6.6,173.9,42.2
4763,RAC,real,See Table 3 (compiled sources),210.0,0.58,3.0,2.0,0.0,0.0,0.0,2.0,16.3,2.14,1.5,25.85,4.1,165.6,26.3
4764,RAC,real,See Table 3 (compiled sources),410.0,0.549,28.0,0.0,0.0,0.0,0.0,0.0,48.6,5.73,4.61,18.86,5.9,332.8,70.1
4765,RAC,real,See Table 3 (compiled sources),420.0,0.47,3.0,1.0,0.0,0.0,0.0,1.0,32.5,4.03,2.89,19.58,5.5,340.5,57.7
4766,RAC,real,See Table 3 (compiled sources),537.0,0.41,7.0,60.0,0.0,0.0,0.0,60.0,35.2,4.57,3.2,22.47,6.1,382.0,66.5
4767,RAC,real,See Table 3 (compiled sources),280.0,0.42,56.0,2.0,0.0,0.0,0.0,2.0,55.3,6.61,5.35,13.82,7.3,231.0,58.9
4768,RAC,real,See Table 3 (compiled sources),500.0,0.33,3.0,1.0,0.0,0.0,0.0,1.0,38.4,4.68,3.62,13.53,7.4,407.0,73.0
4769,RCWTB_FreezeThaw,augmented_literature_based,This study (synthetic augmentation),478.3,0.393,90.0,31.9,9.6,0.0,0.0,41.5,70.5,8.18,6.0,9.12,9.3,355.4,76.0
4770,RAC,real,See Table 3 (compiled sources),350.0,0.34,28.0,2.0,0.0,0.0,0.0,2.0,53.9,7.4,4.77,12.41,7.8,280.6,64.7
4771,RAC,real,See Table 3 (compiled sources),300.0,0.53,28.0,1.0,0.0,0.0,0.0,1.0,41.5,5.21,3.85,20.5,5.5,249.5,53.4
4772,RCWTB_FreezeThaw,augmented_literature_based,This study (synthetic augmentation),435.2,0.529,28.0,33.0,9.3,0.0,0.0,42.3,48.3,6.18,4.12,20.18,6.4,329.0,60.3
4773,RAC,real,See Table 3 (compiled sources),280.0,0.42,3.0,1.0,0.0,0.0,0.0,1.0,26.5,3.02,2.35,18.69,6.4,227.1,48.6
4774,RAC,real,See Table 3 (compiled sources),450.0,0.42,56.0,2.0,0.0,0.0,0.0,2.0,60.4,7.52,5.71,12.12,8.1,367.6,67.8
4775,RAC,real,"Hoang 2024, Mathematics (Ref 9)",285.0,0.368,7.0,100.0,0.0,0.0,0.0,100.0,11.6,2.0,1.5,26.63,4.6,139.9,15.0
4776,RAC,real,See Table 3 (compiled sources),400.0,0.43,56.0,2.0,0.0,0.0,0.0,2.0,64.2,7.59,6.0,11.43,7.9,330.2,73.3
4777,RAC,real,See Table 3 (compiled sources),210.0,0.5,56.0,1.0,0.0,0.0,0.0,1.0,36.5,4.13,3.18,20.0,5.6,174.4,35.5
4778,RAC,real,See Table 3 (compiled sources),350.0,0.35,3.0,2.0,0.0,0.0,0.0,2.0,30.1,3.21,2.68,16.75,5.9,284.6,60.8
4779,RAC,real,See Table 3 (compiled sources),321.0,0.751,28.0,50.0,0.0,0.0,0.0,50.0,41.0,5.0,3.7,30.0,2.8,212.5,39.2
4780,RAC,real,See Table 3 (compiled sources),280.0,0.4,28.0,1.0,0.0,0.0,0.0,1.0,47.9,5.6,4.37,14.47,7.6,228.5,52.4
4781,RCWTB,augmented_literature_based,This study (synthetic augmentation),383.6,0.419,90.0,29.0,6.2,0.0,0.0,35.2,67.3,8.02,6.0,9.98,8.5,284.3,59.1
4782,RAC,real,See Table 3 (compiled sources),446.0,0.429596413,28.0,0.0,0.0,0.0,0.0,0.0,48.8,6.07,4.58,15.09,7.4,372.3,69.9
4783,Ceramic,augmented_literature_based,This study (synthetic augmentation),405.3,0.561,14.0,33.8,0.0,13.9,0.0,47.7,45.6,6.23,3.66,22.25,5.5,294.3,58.4
4784,RAC,real,"Yuan et al. 2022, Materials (Ref 47, compiled from 68 sources - see their Table S1)",380.0,0.55,28.0,100.0,0.0,0.0,0.0,100.0,33.3,4.04,3.12,29.62,4.1,226.0,37.1
4785,RAC,real,See Table 3 (compiled sources),380.0,0.75,28.0,100.0,0.0,0.0,0.0,100.0,27.0,3.31,2.58,30.0,2.7,224.8,36.5
4786,RAC,real,See Table 3 (compiled sources),400.0,0.41,28.0,2.0,0.0,0.0,0.0,2.0,60.9,7.18,5.95,13.41,7.3,333.8,69.9
4787,RAC,real,"Hoang 2024, Mathematics (Ref 9)",163.0,1.031,56.0,50.0,0.0,0.0,0.0,50.0,38.2,4.62,3.64,30.0,2.3,91.4,26.8
4788,RAC,real,See Table 3 (compiled sources),380.0,0.61,28.0,0.0,0.0,0.0,0.0,0.0,39.5,4.6,3.94,23.07,4.7,312.8,66.5
4789,RAC,real,See Table 3 (compiled sources),340.0,0.57,56.0,1.0,0.0,0.0,0.0,1.0,45.1,5.38,4.22,19.68,5.5,280.1,53.2
4790,RAC,real,See Table 3 (compiled sources),280.0,0.42,56.0,2.0,0.0,0.0,0.0,2.0,55.3,6.19,5.14,11.37,8.0,222.8,55.6
4791,RAC,real,See Table 3 (compiled sources),450.0,0.42,56.0,2.0,0.0,0.0,0.0,2.0,60.4,7.03,5.57,12.46,7.9,366.0,77.3
4792,RAC,real,"Hoang 2024, Mathematics (Ref 9)",275.0,0.662,91.0,50.0,0.0,0.0,0.0,50.0,45.7,5.84,4.26,25.12,5.6,171.8,37.1
4793,RAC,real,See Table 3 (compiled sources),380.0,0.51,28.0,48.0,0.0,0.0,0.0,48.0,53.7,6.58,4.62,21.52,5.8,261.9,56.2
4794,RAC,real,See Table 3 (compiled sources),350.0,0.35,3.0,1.0,0.0,0.0,0.0,1.0,29.8,2.96,2.74,15.19,7.1,287.6,53.5
4795,RAC,real,See Table 3 (compiled sources),210.0,0.53,56.0,1.0,0.0,0.0,0.0,1.0,44.2,5.25,4.2,17.18,6.2,163.4,52.2
4796,RAC,real,See Table 3 (compiled sources),280.0,0.41,56.0,2.0,0.0,0.0,0.0,2.0,58.2,7.41,4.95,11.86,7.8,229.0,52.1
4797,RAC,real,See Table 3 (compiled sources),300.0,0.65,28.0,100.0,0.0,0.0,0.0,100.0,36.7,3.96,3.19,30.0,3.6,156.5,21.2
4798,RAC,real,See Table 3 (compiled sources),350.0,0.35,28.0,2.0,0.0,0.0,0.0,2.0,58.0,7.22,5.13,11.01,7.9,291.2,65.6
4799,RAC,real,See Table 3 (compiled sources),380.0,0.84,28.0,100.0,0.0,0.0,0.0,100.0,11.5,2.0,1.5,30.0,2.7,212.9,29.7
4800,Ceramic,augmented_literature_based,This study (synthetic augmentation),514.4,0.35,90.0,41.4,0.0,14.5,0.0,55.9,66.1,7.83,6.0,10.91,9.3,374.1,73.9
4801,RCWTB,augmented_literature_based,This study (synthetic augmentation),306.3,0.308,56.0,25.2,16.4,0.0,0.0,41.6,70.5,8.0,6.0,7.9,10.0,224.7,62.5
4802,RAC,real,"Hoang 2024, Mathematics (Ref 9)",284.0,0.38,28.0,0.0,0.0,0.0,0.0,0.0,19.5,2.34,1.5,17.34,6.9,239.7,49.6
4803,RAC,real,See Table 3 (compiled sources),165.0,1.042,7.0,100.0,0.0,0.0,0.0,100.0,6.3,2.0,1.5,30.0,1.7,80.0,15.0
4804,Ceramic,augmented_literature_based,This study (synthetic augmentation),457.3,0.318,7.0,28.4,0.0,5.5,0.0,33.9,60.0,7.24,5.21,11.91,8.6,341.8,70.3
4805,RAC,real,See Table 3 (compiled sources),300.0,0.56,56.0,2.0,0.0,0.0,0.0,2.0,49.4,5.77,4.37,19.75,5.7,243.3,58.0
4806,RAC,real,See Table 3 (compiled sources),400.0,0.47,28.0,59.5,0.0,0.0,0.0,59.5,51.0,6.8,3.8,20.76,5.8,270.6,56.1
4807,RAC,real,See Table 3 (compiled sources),350.0,0.33,28.0,1.0,0.0,0.0,0.0,1.0,44.9,5.43,4.04,14.27,7.7,286.1,59.0
4808,RAC,real,See Table 3 (compiled sources),400.0,0.43,28.0,2.0,0.0,0.0,0.0,2.0,59.0,7.12,5.07,15.06,7.4,320.0,70.2
4809,RAC,real,"Hoang 2024, Mathematics (Ref 9)",350.0,0.394,7.0,0.0,0.0,0.0,0.0,0.0,29.7,3.72,2.85,16.44,7.2,290.4,52.2
4810,RAC,real,See Table 3 (compiled sources),500.0,0.33,28.0,1.0,0.0,0.0,0.0,1.0,66.6,8.02,6.0,9.52,8.4,408.1,81.6
4811,RAC,real,See Table 3 (compiled sources),350.0,0.35,56.0,2.0,0.0,0.0,0.0,2.0,61.5,7.62,5.81,9.48,8.5,282.4,61.3
4812,RAC,real,See Table 3 (compiled sources),454.5,0.387238724,56.0,8.0,0.0,0.0,0.0,8.0,71.3,8.34,6.0,10.89,7.5,374.1,83.1
4813,RAC,real,See Table 3 (compiled sources),300.0,0.58,56.0,1.0,0.0,0.0,0.0,1.0,46.4,5.65,4.64,19.53,6.0,245.1,52.3
4814,RAC,real,See Table 3 (compiled sources),360.0,0.58,28.0,2.0,0.0,0.0,0.0,2.0,45.4,5.15,4.06,20.61,5.4,290.8,57.5
4815,RAC,real,See Table 3 (compiled sources),340.0,0.47,28.0,19.0,0.0,0.0,0.0,19.0,50.0,5.75,4.73,17.72,6.4,253.0,56.3
4816,RAC,real,"Yuan et al. 2022, Materials (Ref 47, compiled from 68 sources - see their Table S1)",380.0,0.67,28.0,100.0,0.0,0.0,0.0,100.0,18.0,2.13,1.5,30.0,3.8,224.0,32.3
4817,RAC_FreezeThaw,real,See Table 3 (compiled sources),325.0,0.652,60.0,0.0,0.0,0.0,0.0,0.0,35.8,3.96,3.2,24.44,4.9,279.3,54.0
4818,Ceramic,augmented_literature_based,This study (synthetic augmentation),376.2,0.436,56.0,21.8,0.0,21.6,0.0,43.4,56.1,7.04,5.18,13.81,8.3,287.4,64.6
4819,RAC,real,See Table 3 (compiled sources),400.0,0.42,56.0,1.0,0.0,0.0,0.0,1.0,60.2,7.0,5.02,13.24,7.5,329.2,70.3
4820,RAC,real,See Table 3 (compiled sources),280.0,0.42,3.0,2.0,0.0,0.0,0.0,2.0,24.3,3.04,1.97,18.2,6.0,225.3,46.2
4821,RAC,real,See Table 3 (compiled sources),513.0,0.4,7.0,0.0,0.0,0.0,0.0,0.0,25.9,3.28,2.21,17.47,6.9,420.0,69.0
4822,RCWTB_FreezeThaw,augmented_literature_based,This study (synthetic augmentation),425.5,0.363,28.0,35.9,17.2,0.0,0.0,53.1,62.5,7.33,5.67,11.3,9.4,306.9,61.8
4823,RAC,real,See Table 3 (compiled sources),454.5,0.299229923,7.0,7.7,0.0,0.0,0.0,7.7,73.1,8.65,6.0,10.38,8.3,368.6,84.1
4824,RAC,real,See Table 3 (compiled sources),353.0,0.584,28.0,20.0,0.0,0.0,0.0,20.0,30.3,3.7,2.51,23.96,4.7,273.2,50.3
4825,Ceramic,augmented_literature_based,This study (synthetic augmentation),425.9,0.5,28.0,36.8,0.0,10.2,0.0,47.0,50.0,5.94,4.27,19.46,6.7,298.1,60.7
4826,RAC,real,See Table 3 (compiled sources),450.0,0.4,28.0,0.0,0.0,0.0,0.0,0.0,52.8,5.8,4.78,13.1,7.4,366.5,74.9
4827,RAC,real,See Table 3 (compiled sources),537.0,0.41,7.0,15.0,0.0,0.0,0.0,15.0,40.2,4.58,3.76,16.49,7.0,420.0,74.5
4828,RAC,real,See Table 3 (compiled sources),210.0,0.57,3.0,2.0,0.0,0.0,0.0,2.0,18.1,2.77,1.73,24.05,4.4,178.1,25.3
4829,Combined,augmented_literature_based,This study (synthetic augmentation),461.5,0.414,56.0,35.2,7.9,12.1,6.7,61.9,54.7,6.27,5.01,15.67,8.7,324.3,63.3
4830,RCWTB_FreezeThaw,augmented_literature_based,This study (synthetic augmentation),348.0,0.499,28.0,34.2,15.1,0.0,0.0,49.3,51.4,6.43,4.98,19.41,6.9,244.2,47.5
4831,RAC,real,See Table 3 (compiled sources),280.0,0.43,28.0,2.0,0.0,0.0,0.0,2.0,47.4,5.68,4.47,15.66,6.9,225.7,48.3
4832,RAC,real,See Table 3 (compiled sources),380.0,0.61,28.0,100.0,0.0,0.0,0.0,100.0,31.5,3.86,2.45,30.0,3.9,216.8,30.8
4833,RCWTB,augmented_literature_based,This study (synthetic augmentation),410.9,0.501,90.0,26.7,16.6,0.0,0.0,43.3,62.6,7.71,5.7,14.5,8.3,306.2,65.8
4834,RAC,real,See Table 3 (compiled sources),300.0,0.55,28.0,100.0,0.0,0.0,0.0,100.0,20.0,2.0,1.61,29.66,4.5,172.8,21.3
4835,RAC,real,See Table 3 (compiled sources),394.0,0.47,14.0,0.0,0.0,0.0,0.0,0.0,30.3,3.42,2.94,19.13,6.0,325.9,62.0
4836,RCWTB,augmented_literature_based,This study (synthetic augmentation),335.1,0.497,90.0,25.1,11.0,0.0,0.0,36.1,59.7,6.78,5.45,15.05,8.4,248.5,58.3
4837,RAC,real,See Table 3 (compiled sources),420.0,0.47,3.0,1.0,0.0,0.0,0.0,1.0,32.5,4.38,2.95,21.94,5.7,346.4,65.5
4838,RAC,real,See Table 3 (compiled sources),360.0,0.39,28.0,0.0,0.0,0.0,0.0,0.0,62.1,7.23,5.7,12.65,7.4,294.2,64.0
4839,RAC,real,See Table 3 (compiled sources),450.0,0.42,56.0,1.0,0.0,0.0,0.0,1.0,57.2,6.98,4.77,13.32,7.8,363.8,76.4
4840,RAC,real,See Table 3 (compiled sources),500.0,0.36,1.0,8.0,0.0,0.0,0.0,8.0,24.3,2.52,2.25,16.54,7.3,397.1,67.3
4841,RAC,real,See Table 3 (compiled sources),500.0,0.34,56.0,1.0,0.0,0.0,0.0,1.0,70.5,8.89,6.0,8.1,8.8,405.5,95.6
4842,RAC,real,See Table 3 (compiled sources),467.4,0.42,7.0,0.0,0.0,0.0,0.0,0.0,28.3,3.71,2.79,17.51,6.1,384.0,65.7
4843,RAC,real,See Table 3 (compiled sources),380.0,0.45,28.0,75.0,0.0,0.0,0.0,75.0,19.8,2.0,1.63,24.3,5.4,240.0,32.1
4844,RCWTB,augmented_literature_based,This study (synthetic augmentation),488.7,0.552,14.0,45.2,11.5,0.0,0.0,56.7,48.2,5.77,3.93,23.71,5.3,347.2,59.0
4845,RAC,real,See Table 3 (compiled sources),350.0,0.33,56.0,2.0,0.0,0.0,0.0,2.0,66.5,8.19,5.87,8.15,9.0,275.2,65.5
4846,Combined,augmented_literature_based,This study (synthetic augmentation),439.5,0.353,56.0,32.1,7.9,12.3,7.8,60.1,62.3,7.24,5.53,11.86,9.7,319.1,63.9
4847,RAC,real,See Table 3 (compiled sources),353.0,0.652,7.0,19.1,0.0,0.0,0.0,19.1,19.4,2.18,1.64,27.62,3.9,281.9,33.6
4848,RAC,real,See Table 3 (compiled sources),350.0,0.4,3.0,2.0,0.0,0.0,0.0,2.0,37.9,4.53,3.45,16.48,7.1,285.1,53.0
4849,RAC,real,"Hoang 2024, Mathematics (Ref 9)",161.0,0.894,91.0,0.0,0.0,0.0,0.0,0.0,53.6,6.2,4.36,28.0,4.1,128.4,43.2
4850,RAC,real,See Table 3 (compiled sources),280.0,0.45,28.0,1.0,0.0,0.0,0.0,1.0,46.1,5.6,4.33,17.12,6.4,228.7,57.2
4851,RAC,real,See Table 3 (compiled sources),400.0,0.43,28.0,2.0,0.0,0.0,0.0,2.0,59.0,7.09,5.67,13.81,7.9,328.0,66.9
4852,RAC,real,See Table 3 (compiled sources),350.0,0.4,28.0,2.0,0.0,0.0,0.0,2.0,63.9,7.48,5.67,11.83,7.9,285.5,68.9
4853,RAC,real,"Yuan et al. 2022, Materials (Ref 47, compiled from 68 sources - see their Table S1)",380.0,0.41,28.0,60.0,0.0,0.0,0.0,60.0,40.0,4.83,3.72,20.81,6.4,258.6,43.6
4854,Combined,augmented_literature_based,This study (synthetic augmentation),515.4,0.579,90.0,17.9,6.6,10.2,7.3,42.0,51.0,5.68,4.38,17.69,7.8,388.2,76.9
4855,RAC,real,See Table 3 (compiled sources),380.0,0.48,28.0,75.0,0.0,0.0,0.0,75.0,37.0,4.43,3.43,23.87,5.6,256.9,46.1
4856,RAC,real,See Table 3 (compiled sources),380.0,0.54,28.0,100.0,0.0,0.0,0.0,100.0,37.7,4.8,3.78,30.0,3.6,214.0,32.9
4857,RAC,real,See Table 3 (compiled sources),450.0,0.42,56.0,2.0,0.0,0.0,0.0,2.0,60.4,6.71,5.79,13.21,7.8,370.0,85.8
4858,RAC,real,"Yuan et al. 2022, Materials (Ref 47, compiled from 68 sources - see their Table S1)",380.0,0.5,28.0,100.0,0.0,0.0,0.0,100.0,51.0,5.95,4.89,25.05,4.7,223.0,38.2
4859,RAC,real,See Table 3 (compiled sources),350.0,0.33,3.0,0.0,0.0,0.0,0.0,0.0,26.8,3.17,2.51,13.1,7.6,289.1,50.4
4860,RAC,real,See Table 3 (compiled sources),353.0,0.55,14.0,0.0,0.0,0.0,0.0,0.0,22.9,2.73,2.28,22.85,5.1,295.8,59.9
4861,RAC,real,See Table 3 (compiled sources),467.4,0.42,90.0,0.0,0.0,0.0,0.0,0.0,30.5,3.59,2.74,13.71,7.6,384.2,68.1
4862,RAC,real,See Table 3 (compiled sources),350.0,0.35,28.0,2.0,0.0,0.0,0.0,2.0,58.0,7.2,5.14,13.31,7.7,289.9,63.5
4863,RAC,real,See Table 3 (compiled sources),210.0,0.52,28.0,2.0,0.0,0.0,0.0,2.0,39.2,4.66,3.54,20.47,5.7,164.5,43.5
4864,RAC,real,See Table 3 (compiled sources),500.0,0.36,56.0,0.0,0.0,0.0,0.0,0.0,51.9,6.34,4.74,10.93,8.1,410.1,80.1
4865,RAC,real,See Table 3 (compiled sources),113.0,1.504,7.0,100.0,0.0,0.0,0.0,100.0,10.0,2.0,1.5,30.0,1.0,80.0,15.0
4866,RAC,real,See Table 3 (compiled sources),500.0,0.36,56.0,1.0,0.0,0.0,0.0,1.0,60.4,7.12,5.42,9.55,8.7,405.2,80.4
4867,RAC,real,"Yuan et al. 2022, Materials (Ref 47, compiled from 68 sources - see their Table S1)",380.0,0.44,28.0,50.0,0.0,0.0,0.0,50.0,63.5,7.78,5.84,15.88,7.4,271.6,54.6
4868,RAC,real,"Yuan et al. 2022, Materials (Ref 47, compiled from 68 sources - see their Table S1)",380.0,0.45,28.0,0.0,0.0,0.0,0.0,0.0,53.3,6.64,4.97,15.9,6.7,309.9,67.2
4869,RCWTB,augmented_literature_based,This study (synthetic augmentation),313.8,0.45,7.0,27.4,18.6,0.0,0.0,46.0,50.1,6.14,4.73,16.78,7.9,222.9,48.9
4870,RAC,real,"Mahmoudian, Bypour & Kontoni 2024, Asian J. Civil Eng. (Ref 45)",320.0,0.475,28.0,0.0,0.0,0.0,0.0,0.0,26.7,3.51,2.36,18.47,6.7,256.8,52.7
4871,RAC,real,"Yuan et al. 2022, Materials (Ref 47, compiled from 68 sources - see their Table S1)",380.0,0.53,28.0,100.0,0.0,0.0,0.0,100.0,63.0,8.23,5.52,25.74,4.7,220.1,44.9
4872,RAC,real,"Hoang 2024, Mathematics (Ref 9)",250.0,0.7,28.0,100.0,0.0,0.0,0.0,100.0,19.6,2.81,1.73,30.0,2.9,119.9,15.0
4873,RAC,real,See Table 3 (compiled sources),380.0,0.45,28.0,100.0,0.0,0.0,0.0,100.0,23.9,3.32,2.08,27.37,4.8,222.9,24.4
4874,RCWTB,augmented_literature_based,This study (synthetic augmentation),450.8,0.487,56.0,30.5,18.4,0.0,0.0,48.9,58.0,6.92,5.2,14.0,8.6,328.7,58.8
4875,RAC,real,See Table 3 (compiled sources),280.0,0.46,3.0,1.0,0.0,0.0,0.0,1.0,22.8,2.53,2.21,21.55,5.0,218.5,43.1
4876,RAC,real,See Table 3 (compiled sources),537.0,0.41,3.0,45.0,0.0,0.0,0.0,45.0,32.3,3.79,3.15,20.87,5.8,402.7,62.1
4877,RAC,real,See Table 3 (compiled sources),210.0,0.51,56.0,1.0,0.0,0.0,0.0,1.0,34.7,3.74,3.36,17.92,6.3,163.2,40.6
4878,RAC,real,See Table 3 (compiled sources),394.0,0.47,14.0,0.0,0.0,0.0,0.0,0.0,30.5,3.45,2.37,18.26,6.2,323.6,64.7
4879,RAC,real,See Table 3 (compiled sources),280.0,0.42,56.0,1.0,0.0,0.0,0.0,1.0,56.1,6.59,5.1,11.38,8.4,211.8,56.6
4880,RAC,real,See Table 3 (compiled sources),210.0,0.52,56.0,2.0,0.0,0.0,0.0,2.0,45.1,5.51,3.61,18.09,6.7,172.5,42.3
4881,RAC,real,See Table 3 (compiled sources),461.0,0.52,28.0,0.0,0.0,0.0,0.0,0.0,20.3,2.25,1.95,21.58,5.4,376.5,66.1
4882,RAC,real,See Table 3 (compiled sources),454.5,0.341034103,56.0,7.7,0.0,0.0,0.0,7.7,65.6,7.9,5.83,10.45,8.7,368.6,77.0
4883,RAC,real,"Yuan et al. 2022, Materials (Ref 47, compiled from 68 sources - see their Table S1)",380.0,0.55,28.0,0.0,0.0,0.0,0.0,0.0,48.6,5.92,4.33,20.6,5.6,315.8,68.1
4884,RAC,real,See Table 3 (compiled sources),380.0,0.34,28.0,100.0,0.0,0.0,0.0,100.0,58.7,7.42,5.25,20.84,6.4,218.1,50.6
4885,RAC,real,See Table 3 (compiled sources),537.0,0.41,7.0,45.0,0.0,0.0,0.0,45.0,37.1,4.01,3.31,19.73,6.2,393.8,70.3
4886,RAC,real,See Table 3 (compiled sources),450.0,0.33,56.0,1.0,0.0,0.0,0.0,1.0,74.0,9.0,6.0,8.98,8.8,375.8,85.0
4887,RAC,real,See Table 3 (compiled sources),210.0,0.5,3.0,0.0,0.0,0.0,0.0,0.0,13.9,2.0,1.5,23.22,5.1,177.6,26.6
4888,RAC,real,See Table 3 (compiled sources),280.0,0.44,56.0,2.0,0.0,0.0,0.0,2.0,54.6,6.69,4.8,15.08,7.0,226.7,51.5
4889,Ceramic,augmented_literature_based,This study (synthetic augmentation),505.2,0.399,56.0,46.8,0.0,20.9,0.0,67.7,62.8,7.35,5.59,12.63,9.4,349.1,70.8
4890,RAC,real,See Table 3 (compiled sources),271.0,0.59,28.0,0.0,0.0,0.0,0.0,0.0,38.9,4.59,3.63,20.76,5.9,222.7,45.8
4891,RAC,real,See Table 3 (compiled sources),500.0,0.34,56.0,1.0,0.0,0.0,0.0,1.0,70.5,8.54,6.0,8.32,8.8,410.4,88.0
4892,RAC,real,"Yuan et al. 2022, Materials (Ref 47, compiled from 68 sources - see their Table S1)",380.0,0.46,28.0,100.0,0.0,0.0,0.0,100.0,36.6,4.11,3.59,25.58,5.0,225.2,36.4
4893,RAC,real,See Table 3 (compiled sources),500.0,0.35,28.0,2.0,0.0,0.0,0.0,2.0,57.4,7.15,5.13,12.25,7.6,407.3,82.3
4894,RAC,real,See Table 3 (compiled sources),400.0,0.41,28.0,2.0,0.0,0.0,0.0,2.0,60.9,7.33,5.66,13.63,7.7,325.3,69.8
4895,RAC,real,See Table 3 (compiled sources),454.5,0.292849285,1.0,7.7,0.0,0.0,0.0,7.7,43.7,5.18,3.81,12.66,7.3,369.2,66.3
4896,RCWTB_FreezeThaw,augmented_literature_based,This study (synthetic augmentation),496.9,0.486,90.0,39.1,13.3,0.0,0.0,52.4,59.9,7.06,5.31,15.64,8.3,366.2,73.8
4897,RAC,real,See Table 3 (compiled sources),350.0,0.36,56.0,1.0,0.0,0.0,0.0,1.0,59.7,6.84,5.26,9.46,8.9,289.9,60.5
4898,RAC,real,See Table 3 (compiled sources),450.0,0.42,3.0,2.0,0.0,0.0,0.0,2.0,34.3,4.35,2.98,18.51,7.2,377.5,68.7
4899,RAC,real,"Yuan et al. 2022, Materials (Ref 47, compiled from 68 sources - see their Table S1)",380.0,0.48,28.0,50.0,0.0,0.0,0.0,50.0,42.5,5.52,4.1,20.97,5.6,269.2,56.1
4900,RAC,real,"Yuan et al. 2022, Materials (Ref 47, compiled from 68 sources - see their Table S1)",380.0,0.5,28.0,30.0,0.0,0.0,0.0,30.0,32.6,3.6,2.82,22.51,5.7,286.4,54.5
4901,RAC,real,See Table 3 (compiled sources),450.0,0.33,28.0,0.0,0.0,0.0,0.0,0.0,69.9,8.12,6.0,9.47,9.0,360.0,85.0
4902,RAC,real,See Table 3 (compiled sources),378.0,0.45,7.0,100.0,0.0,0.0,0.0,100.0,23.0,2.26,2.44,28.17,4.6,223.6,24.5
4903,RAC,real,See Table 3 (compiled sources),380.0,0.45,28.0,75.0,0.0,0.0,0.0,75.0,22.8,2.37,2.38,24.63,4.6,250.6,35.8
4904,RAC,real,See Table 3 (compiled sources),450.0,0.34,28.0,2.0,0.0,0.0,0.0,2.0,70.5,8.3,5.89,10.81,7.9,365.2,83.3
4905,RAC,real,See Table 3 (compiled sources),210.0,0.51,28.0,1.0,0.0,0.0,0.0,1.0,30.0,3.88,2.72,20.08,5.4,184.3,32.4
4906,RAC,real,"Yuan et al. 2022, Materials (Ref 47, compiled from 68 sources - see their Table S1)",380.0,0.29,28.0,100.0,0.0,0.0,0.0,100.0,70.0,7.2,6.0,17.21,7.5,227.2,48.9
4907,RAC,real,See Table 3 (compiled sources),454.5,0.440484048,14.0,7.9,0.0,0.0,0.0,7.9,52.8,6.43,4.95,16.52,6.3,371.9,75.8
4908,RCWTB,augmented_literature_based,This study (synthetic augmentation),310.0,0.421,14.0,25.9,11.2,0.0,0.0,37.1,57.8,7.02,5.44,15.56,7.8,226.1,59.2
4909,Ceramic,augmented_literature_based,This study (synthetic augmentation),390.5,0.471,7.0,40.1,0.0,22.5,0.0,62.6,49.7,6.05,4.68,19.73,7.2,260.9,55.0
4910,RAC,real,"Yuan et al. 2022, Materials (Ref 47, compiled from 68 sources - see their Table S1)",380.0,0.36,28.0,100.0,0.0,0.0,0.0,100.0,52.5,6.25,4.6,20.07,6.2,225.4,43.8
4911,RAC,real,See Table 3 (compiled sources),500.0,0.4134,14.0,8.2,0.0,0.0,0.0,8.2,42.0,5.18,3.74,17.67,6.4,395.7,78.7
4912,Plastic,augmented_literature_based,This study (synthetic augmentation),519.1,0.485,7.0,23.2,0.0,0.0,12.2,35.4,36.0,4.63,3.26,21.61,5.5,399.1,65.2
4913,RAC,real,See Table 3 (compiled sources),537.0,0.41,7.0,30.0,0.0,0.0,0.0,30.0,43.6,5.43,3.73,18.59,6.5,400.3,78.8
4914,RAC,real,See Table 3 (compiled sources),300.0,0.6,3.0,2.0,0.0,0.0,0.0,2.0,23.7,3.18,2.06,25.34,4.5,232.1,44.5
4915,RAC,real,See Table 3 (compiled sources),280.0,0.45,3.0,1.0,0.0,0.0,0.0,1.0,23.9,2.92,2.36,20.75,5.9,228.5,44.0
4916,RAC,real,See Table 3 (compiled sources),210.0,0.51,28.0,1.0,0.0,0.0,0.0,1.0,30.0,3.48,2.51,20.32,5.7,172.8,33.7
4917,RCWTB_FreezeThaw,augmented_literature_based,This study (synthetic augmentation),476.0,0.546,56.0,34.2,11.7,0.0,0.0,45.9,52.2,5.88,4.92,18.99,7.2,361.4,67.3
4918,RAC,real,See Table 3 (compiled sources),329.8,0.352,7.0,15.0,0.0,0.0,0.0,15.0,37.4,5.18,3.21,16.95,6.9,255.2,51.8
4919,RAC,real,See Table 3 (compiled sources),280.0,0.4,28.0,1.0,0.0,0.0,0.0,1.0,44.7,5.17,3.79,14.56,7.7,231.6,48.5
4920,RAC,real,"Yuan et al. 2022, Materials (Ref 47, compiled from 68 sources - see their Table S1)",380.0,0.41,28.0,60.0,0.0,0.0,0.0,60.0,54.7,6.43,4.77,18.37,6.4,255.3,55.2
4921,RAC,real,"Hoang 2024, Mathematics (Ref 9)",307.1,0.434,90.0,23.1,0.0,0.0,0.0,23.1,47.2,5.72,4.16,14.23,8.3,239.3,56.7
4922,RAC,real,See Table 3 (compiled sources),210.0,0.51,28.0,1.0,0.0,0.0,0.0,1.0,30.0,4.17,2.77,19.7,5.9,160.3,41.6
4923,RAC,real,See Table 3 (compiled sources),350.0,0.34,28.0,2.0,0.0,0.0,0.0,2.0,53.9,6.35,4.68,10.23,7.6,288.3,70.0
4924,RAC,real,See Table 3 (compiled sources),401.0,0.43,7.0,0.0,0.0,0.0,0.0,0.0,28.0,3.03,2.0,19.5,6.3,333.7,57.2
4925,RAC,real,See Table 3 (compiled sources),410.0,0.549,7.0,100.0,0.0,0.0,0.0,100.0,24.4,3.11,1.95,30.0,3.3,246.2,33.7
4926,RAC,real,"Yuan et al. 2022, Materials (Ref 47, compiled from 68 sources - see their Table S1)",380.0,0.6,28.0,100.0,0.0,0.0,0.0,100.0,37.3,5.1,3.42,30.0,3.7,215.5,36.4
4927,RAC,real,See Table 3 (compiled sources),410.0,0.549,4.0,19.5,0.0,0.0,0.0,19.5,23.0,2.53,2.12,24.05,4.8,313.4,52.3
4928,RAC,real,See Table 3 (compiled sources),350.0,0.41,3.0,1.0,0.0,0.0,0.0,1.0,36.8,4.52,3.34,18.37,6.4,282.4,63.2
4929,RAC,real,See Table 3 (compiled sources),410.0,0.549,1.0,0.0,0.0,0.0,0.0,0.0,25.8,2.79,2.38,23.16,4.9,331.2,60.5
4930,RAC,real,See Table 3 (compiled sources),425.0,0.44,28.0,47.4,0.0,0.0,0.0,47.4,60.4,4.938870968,3.651791045,17.34,6.3,310.3,64.5
4931,RAC,real,See Table 3 (compiled sources),500.0,0.33,28.0,1.0,0.0,0.0,0.0,1.0,63.3,7.56,5.66,9.77,8.9,415.1,81.9
4932,RAC,real,See Table 3 (compiled sources),400.0,0.519,28.0,15.0,0.0,0.0,0.0,15.0,38.1,4.63,3.36,21.5,5.0,311.4,59.5
4933,Ceramic,augmented_literature_based,This study (synthetic augmentation),321.3,0.448,28.0,28.8,0.0,13.3,0.0,42.1,54.5,6.49,5.14,16.45,7.5,232.1,52.9
4934,Ceramic,augmented_literature_based,This study (synthetic augmentation),418.7,0.469,14.0,42.4,0.0,19.0,0.0,61.4,46.5,5.71,4.26,19.46,7.3,298.4,54.4
4935,RAC_FreezeThaw,real,See Table 3 (compiled sources),325.0,0.652,28.0,0.0,0.0,0.0,0.0,0.0,34.2,4.04,2.7,24.11,5.2,266.1,52.2
4936,RAC,real,See Table 3 (compiled sources),300.0,0.53,3.0,1.0,0.0,0.0,0.0,1.0,24.4,3.29,2.22,23.82,4.9,257.4,41.6
4937,RCWTB,augmented_literature_based,This study (synthetic augmentation),506.4,0.483,56.0,23.4,12.5,0.0,0.0,35.9,58.5,6.79,5.15,15.41,7.5,392.7,76.6
4938,RAC,real,See Table 3 (compiled sources),450.0,0.33,56.0,0.0,0.0,0.0,0.0,0.0,68.7,8.31,5.95,8.58,9.2,372.1,78.0
4939,RAC,real,See Table 3 (compiled sources),210.0,0.57,28.0,1.0,0.0,0.0,0.0,1.0,35.3,4.51,3.04,22.99,5.2,170.2,39.9
4940,RAC,real,See Table 3 (compiled sources),300.0,0.58,3.0,1.0,0.0,0.0,0.0,1.0,25.0,2.84,2.41,25.38,4.3,241.0,46.5
4941,RAC,real,See Table 3 (compiled sources),450.0,0.33,28.0,2.0,0.0,0.0,0.0,2.0,68.3,7.6,6.0,9.91,8.4,374.5,82.3
4942,RAC,real,See Table 3 (compiled sources),350.0,0.42,3.0,2.0,0.0,0.0,0.0,2.0,35.6,4.14,3.46,18.4,6.6,276.6,52.3
4943,RAC,real,"Yuan et al. 2022, Materials (Ref 47, compiled from 68 sources - see their Table S1)",380.0,0.5,28.0,50.0,0.0,0.0,0.0,50.0,39.9,4.99,3.85,22.74,5.4,269.7,50.1
4944,RAC,real,See Table 3 (compiled sources),280.0,0.39,3.0,1.0,0.0,0.0,0.0,1.0,23.2,2.47,1.9,16.78,6.0,229.5,35.9
4945,RAC,real,See Table 3 (compiled sources),210.0,0.5,3.0,2.0,0.0,0.0,0.0,2.0,19.3,2.0,1.5,22.28,4.8,163.2,40.4
4946,RAC,real,See Table 3 (compiled sources),450.0,0.33,28.0,1.0,0.0,0.0,0.0,1.0,67.0,7.98,5.97,9.64,8.0,371.5,86.3
4947,RAC,real,See Table 3 (compiled sources),340.0,0.54,28.0,2.0,0.0,0.0,0.0,2.0,49.4,6.31,4.56,19.7,5.8,262.0,56.7
4948,RAC,real,See Table 3 (compiled sources),350.0,0.35,28.0,1.0,0.0,0.0,0.0,1.0,52.9,6.7,4.7,12.93,7.7,291.7,64.5
4949,RAC,real,"Yuan et al. 2022, Materials (Ref 47, compiled from 68 sources - see their Table S1)",380.0,0.68,28.0,100.0,0.0,0.0,0.0,100.0,35.0,3.97,3.1,30.0,2.9,211.3,38.6
4950,RAC,real,See Table 3 (compiled sources),380.0,0.42,28.0,20.0,0.0,0.0,0.0,20.0,48.1,5.26,4.35,16.19,7.0,290.2,55.7
4951,RAC,real,See Table 3 (compiled sources),300.0,0.55,56.0,2.0,0.0,0.0,0.0,2.0,52.0,6.49,4.72,18.74,6.3,237.9,50.0
4952,RAC,real,See Table 3 (compiled sources),337.0,0.49,28.0,100.0,0.0,0.0,0.0,100.0,39.3,3.96,3.44,25.98,4.5,181.2,35.7
4953,RAC,real,See Table 3 (compiled sources),275.0,0.531,14.0,100.0,0.0,0.0,0.0,100.0,23.6,2.68,1.73,30.0,3.6,138.0,17.0
4954,RAC,real,See Table 3 (compiled sources),380.0,0.75,28.0,100.0,0.0,0.0,0.0,100.0,24.5,3.48,2.3,30.0,2.9,219.8,35.7
4955,RAC,real,See Table 3 (compiled sources),430.0,0.43,28.0,3.7,0.0,0.0,0.0,3.7,29.6,3.58,3.15,18.25,7.0,349.7,66.8
4956,RAC,real,See Table 3 (compiled sources),350.0,0.36,28.0,2.0,0.0,0.0,0.0,2.0,50.1,5.77,4.32,12.54,7.9,290.4,59.5
4957,Plastic,augmented_literature_based,This study (synthetic augmentation),344.3,0.576,28.0,36.3,0.0,0.0,11.6,47.9,35.4,4.56,3.34,26.1,4.2,247.6,51.9
4958,RAC,real,See Table 3 (compiled sources),400.0,0.41,28.0,1.0,0.0,0.0,0.0,1.0,59.1,6.99,5.26,13.89,7.5,338.7,70.1
4959,RAC,real,"Mahmoudian, Bypour & Kontoni 2024, Asian J. Civil Eng. (Ref 45)",400.0,0.45,28.0,0.0,0.0,0.0,0.0,0.0,38.4,4.28,3.59,17.08,6.4,323.8,64.4
4960,RAC,real,See Table 3 (compiled sources),300.0,0.58,56.0,1.0,0.0,0.0,0.0,1.0,46.4,6.42,4.14,19.89,6.3,239.0,51.2
4961,RAC,real,See Table 3 (compiled sources),350.0,0.33,28.0,2.0,0.0,0.0,0.0,2.0,56.7,7.28,5.03,11.38,7.9,289.4,65.9
4962,RAC,real,See Table 3 (compiled sources),450.0,0.34,28.0,2.0,0.0,0.0,0.0,2.0,70.5,8.61,6.0,8.53,8.5,368.4,87.7
4963,RAC,real,See Table 3 (compiled sources),330.0,0.54,3.0,1.0,0.0,0.0,0.0,1.0,23.2,2.12,1.94,22.82,5.0,264.2,50.2
4964,RCWTB,augmented_literature_based,This study (synthetic augmentation),429.7,0.414,14.0,48.0,16.3,0.0,0.0,64.3,53.6,5.97,4.82,17.34,8.0,295.4,59.2
4965,RAC,real,See Table 3 (compiled sources),330.0,0.54,56.0,1.0,0.0,0.0,0.0,1.0,42.8,5.06,3.65,19.31,5.9,271.0,61.0
4966,RAC,real,See Table 3 (compiled sources),450.0,0.4,3.0,1.0,0.0,0.0,0.0,1.0,33.4,4.04,3.11,16.0,6.7,371.4,65.4
4967,RAC,real,See Table 3 (compiled sources),295.0,0.65,60.0,0.0,0.0,0.0,0.0,0.0,37.2,4.25,3.22,23.81,4.9,241.2,51.1
4968,RAC,real,See Table 3 (compiled sources),450.0,0.35,3.0,1.0,0.0,0.0,0.0,1.0,45.4,5.01,4.03,15.39,6.8,367.3,67.5
4969,RAC,real,See Table 3 (compiled sources),380.0,0.51,28.0,0.0,0.0,0.0,0.0,0.0,48.3,5.61,4.34,18.1,6.1,305.8,60.6
4970,RAC,real,See Table 3 (compiled sources),500.0,0.34,56.0,1.0,0.0,0.0,0.0,1.0,70.5,8.55,6.0,7.6,9.5,407.5,92.1
4971,RAC,real,See Table 3 (compiled sources),131.0,1.298,3.0,100.0,0.0,0.0,0.0,100.0,12.0,2.0,1.5,30.0,1.0,80.0,15.0
4972,Combined,augmented_literature_based,This study (synthetic augmentation),459.3,0.499,7.0,34.2,14.6,9.1,3.5,61.4,50.2,6.36,4.58,18.14,7.7,325.0,62.1
4973,RAC,real,See Table 3 (compiled sources),537.0,0.409683426,28.0,30.0,0.0,0.0,0.0,30.0,49.9,6.09,4.19,17.27,6.9,413.9,78.3
4974,RAC,real,See Table 3 (compiled sources),210.0,0.58,28.0,2.0,0.0,0.0,0.0,2.0,34.6,4.68,2.8,22.6,4.9,168.6,37.6
4975,Ceramic,augmented_literature_based,This study (synthetic augmentation),407.0,0.371,14.0,44.7,0.0,14.6,0.0,59.3,55.9,6.64,5.34,15.24,8.2,277.4,51.6
4976,RAC,real,See Table 3 (compiled sources),300.0,0.53,3.0,1.0,0.0,0.0,0.0,1.0,24.4,3.74,1.91,21.08,5.6,248.7,47.1
4977,RAC,real,See Table 3 (compiled sources),350.0,0.4,28.0,2.0,0.0,0.0,0.0,2.0,63.9,7.81,5.79,11.5,7.1,293.1,68.5
4978,RAC,real,"Mahmoudian, Bypour & Kontoni 2024, Asian J. Civil Eng. (Ref 45)",350.0,0.5,28.0,0.0,0.0,0.0,0.0,0.0,32.5,3.7,2.8,18.9,6.0,278.2,55.8
4979,RAC,real,See Table 3 (compiled sources),380.0,0.45,28.0,50.0,0.0,0.0,0.0,50.0,55.8,6.03,5.38,19.69,6.3,261.1,47.1
4980,RAC,real,"Mahmoudian, Bypour & Kontoni 2024, Asian J. Civil Eng. (Ref 45)",350.0,0.5,28.0,0.0,0.0,0.0,0.0,0.0,25.7,2.66,2.29,20.21,5.6,279.5,54.4
4981,RAC,real,See Table 3 (compiled sources),450.0,0.34,28.0,2.0,0.0,0.0,0.0,2.0,67.0,7.49,6.0,10.38,8.1,369.1,89.3
4982,Ceramic,augmented_literature_based,This study (synthetic augmentation),436.0,0.369,90.0,22.6,0.0,23.8,0.0,46.4,68.3,8.11,6.0,8.48,10.0,315.4,67.0
4983,Ceramic,augmented_literature_based,This study (synthetic augmentation),495.4,0.506,56.0,21.4,0.0,11.3,0.0,32.7,53.1,6.32,5.08,16.92,7.0,382.5,73.1
4984,RAC,real,See Table 3 (compiled sources),500.0,0.35,3.0,1.0,0.0,0.0,0.0,1.0,43.5,4.51,4.3,15.02,7.3,415.4,75.0
4985,Plastic,augmented_literature_based,This study (synthetic augmentation),480.7,0.331,14.0,48.6,0.0,0.0,5.4,54.0,54.1,6.11,5.23,14.31,7.5,348.4,68.4
4986,Plastic,real,See Table 3 (compiled sources),380.0,0.45,28.0,0.0,0.0,0.0,0.0,0.0,56.3,6.61,4.42,15.97,6.4,307.4,70.4
4987,RAC,real,See Table 3 (compiled sources),450.0,0.43,56.0,2.0,0.0,0.0,0.0,2.0,61.0,7.54,5.39,12.19,7.9,368.9,78.0
4988,RAC,real,See Table 3 (compiled sources),380.0,0.61,28.0,20.0,0.0,0.0,0.0,20.0,38.5,4.49,3.23,25.31,4.2,295.9,55.5
4989,RAC,real,See Table 3 (compiled sources),380.0,0.61,28.0,20.0,0.0,0.0,0.0,20.0,38.5,4.36,3.17,24.73,4.2,299.7,56.7
4990,RAC,real,See Table 3 (compiled sources),450.0,0.33,3.0,1.0,0.0,0.0,0.0,1.0,45.8,5.65,4.04,13.27,6.6,369.6,71.9
4991,RAC,real,"Yuan et al. 2022, Materials (Ref 47, compiled from 68 sources - see their Table S1)",380.0,0.66,28.0,100.0,0.0,0.0,0.0,100.0,25.7,2.88,2.49,30.0,3.3,223.2,30.7
4992,RAC,real,See Table 3 (compiled sources),280.0,0.44,28.0,2.0,0.0,0.0,0.0,2.0,45.1,5.39,3.97,17.26,6.5,217.9,50.3
4993,RAC,real,See Table 3 (compiled sources),380.0,0.44,28.0,100.0,0.0,0.0,0.0,100.0,53.7,6.67,4.88,23.26,5.2,228.6,44.2
4994,RAC,real,See Table 3 (compiled sources),380.0,0.34,28.0,100.0,0.0,0.0,0.0,100.0,53.1,6.56,4.71,19.76,6.8,220.8,43.4
4995,RAC,real,"Yuan et al. 2022, Materials (Ref 47, compiled from 68 sources - see their Table S1)",380.0,0.47,28.0,0.0,0.0,0.0,0.0,0.0,31.2,4.6,2.67,19.15,5.2,304.4,64.6
4996,RAC,real,"Yuan et al. 2022, Materials (Ref 47, compiled from 68 sources - see their Table S1)",380.0,0.65,28.0,25.0,0.0,0.0,0.0,25.0,14.7,2.1,1.5,28.47,3.9,296.8,45.5
4997,RAC,real,See Table 3 (compiled sources),350.0,0.33,56.0,0.0,0.0,0.0,0.0,0.0,64.2,7.8,5.76,8.52,9.2,292.3,67.7
4998,RAC,real,See Table 3 (compiled sources),210.0,0.55,28.0,1.0,0.0,0.0,0.0,1.0,39.1,4.23,3.59,19.89,5.5,166.7,47.5
4999,RAC,real,See Table 3 (compiled sources),418.0,0.55,7.0,0.0,0.0,0.0,0.0,0.0,18.3,2.0,1.72,22.86,5.4,338.7,60.6
5000,Ceramic,augmented_literature_based,This study (synthetic augmentation),501.8,0.402,7.0,39.9,0.0,11.4,0.0,51.3,55.1,6.55,5.01,16.94,7.5,359.9,71.6
5001,RAC,real,See Table 3 (compiled sources),450.0,0.35,28.0,1.0,0.0,0.0,0.0,1.0,64.1,7.39,5.48,10.22,7.8,362.1,77.0
5002,RAC,real,See Table 3 (compiled sources),300.0,0.58,56.0,1.0,0.0,0.0,0.0,1.0,47.5,5.7,4.25,21.26,5.6,244.9,59.7
5003,RCWTB,augmented_literature_based,This study (synthetic augmentation),309.5,0.597,7.0,42.9,15.0,0.0,0.0,57.9,44.3,5.6,4.1,23.64,6.1,202.9,46.9
5004,RCWTB_FreezeThaw,augmented_literature_based,This study (synthetic augmentation),488.1,0.503,90.0,37.8,17.4,0.0,0.0,55.2,67.7,8.22,6.0,14.56,8.7,355.9,76.5
5005,RAC,real,See Table 3 (compiled sources),450.0,0.33,3.0,0.0,0.0,0.0,0.0,0.0,40.3,5.64,3.61,13.7,7.3,370.4,71.2
5006,Plastic,augmented_literature_based,This study (synthetic augmentation),329.1,0.555,56.0,35.7,0.0,0.0,11.0,46.7,43.1,5.32,3.88,22.49,5.2,233.1,46.1
5007,RAC,real,See Table 3 (compiled sources),418.0,0.55,7.0,0.0,0.0,0.0,0.0,0.0,20.3,2.53,1.73,24.9,4.7,347.7,62.4
5008,RAC,real,See Table 3 (compiled sources),380.0,0.55,28.0,20.0,0.0,0.0,0.0,20.0,41.0,4.74,3.7,21.34,5.2,291.1,56.8
5009,RCWTB,augmented_literature_based,This study (synthetic augmentation),504.8,0.317,90.0,27.2,16.0,0.0,0.0,43.2,72.7,8.83,6.0,6.66,10.0,384.8,74.5
5010,RAC,real,See Table 3 (compiled sources),413.0,0.499,28.0,100.0,0.0,0.0,0.0,100.0,51.0,6.4,4.77,25.62,5.0,250.3,46.3
5011,RAC,real,See Table 3 (compiled sources),227.0,0.749,7.0,0.0,0.0,0.0,0.0,0.0,14.0,2.0,1.5,30.0,2.2,182.2,36.1
5012,RAC,real,See Table 3 (compiled sources),560.0,0.29,28.0,30.0,0.0,0.0,0.0,30.0,70.2,8.33,6.0,8.5,9.1,420.0,80.7
5013,RAC,real,See Table 3 (compiled sources),210.0,0.5,28.0,1.0,0.0,0.0,0.0,1.0,31.6,3.85,2.66,22.24,5.3,170.0,37.9
5014,RAC,real,See Table 3 (compiled sources),500.0,0.35,28.0,1.0,0.0,0.0,0.0,1.0,58.0,6.99,4.74,12.82,7.3,406.6,78.1
5015,RAC,real,See Table 3 (compiled sources),500.0,0.36,3.0,8.1,0.0,0.0,0.0,8.1,38.2,4.34,3.3,15.96,7.1,403.5,73.6
5016,RAC,real,See Table 3 (compiled sources),380.0,0.55,28.0,0.0,0.0,0.0,0.0,0.0,43.8,5.4,4.03,20.4,5.6,308.2,60.7
5017,RCWTB,augmented_literature_based,This study (synthetic augmentation),355.2,0.489,14.0,50.0,7.0,0.0,0.0,57.0,51.4,6.31,4.77,22.34,5.5,248.0,47.1
5018,RAC,real,See Table 3 (compiled sources),394.0,0.4,28.0,100.0,0.0,0.0,0.0,100.0,42.5,5.13,3.67,22.11,6.1,228.2,39.1
5019,RAC,real,See Table 3 (compiled sources),350.0,0.44,28.0,2.0,0.0,0.0,0.0,2.0,64.1,7.99,5.97,14.07,6.6,293.1,68.3
5020,RAC,real,"Yuan et al. 2022, Materials (Ref 47, compiled from 68 sources - see their Table S1)",380.0,0.48,28.0,0.0,0.0,0.0,0.0,0.0,38.9,5.8,3.55,18.43,6.0,318.0,53.8
5021,RCWTB,augmented_literature_based,This study (synthetic augmentation),512.4,0.45,90.0,23.0,13.3,0.0,0.0,36.3,65.9,7.79,6.0,10.76,9.2,388.1,80.1
5022,Ceramic,augmented_literature_based,This study (synthetic augmentation),503.5,0.41,90.0,27.0,0.0,7.7,0.0,34.7,67.5,7.87,6.0,11.55,8.9,385.3,81.3
5023,RAC,real,See Table 3 (compiled sources),410.0,0.549,1.0,0.0,0.0,0.0,0.0,0.0,12.8,2.0,1.5,25.09,4.8,334.1,51.4
5024,RAC,real,See Table 3 (compiled sources),350.0,0.36,3.0,2.0,0.0,0.0,0.0,2.0,29.7,3.22,2.77,16.06,7.1,281.9,53.3
5025,RCWTB,augmented_literature_based,This study (synthetic augmentation),491.9,0.512,56.0,31.2,15.1,0.0,0.0,46.3,56.5,6.38,5.31,16.95,8.0,368.7,73.8
5026,RAC,real,See Table 3 (compiled sources),360.0,0.58,28.0,2.0,0.0,0.0,0.0,2.0,45.4,5.57,4.36,22.28,5.1,297.4,59.1
5027,RCWTB_FreezeThaw,augmented_literature_based,This study (synthetic augmentation),365.0,0.385,56.0,21.2,17.5,0.0,0.0,38.7,68.0,8.28,5.78,9.89,10.0,274.5,67.0
5028,RAC,real,See Table 3 (compiled sources),537.0,0.409683426,28.0,45.0,0.0,0.0,0.0,45.0,54.4,6.34,4.96,17.91,6.7,408.4,71.3
5029,RAC,real,See Table 3 (compiled sources),500.0,0.35,56.0,2.0,0.0,0.0,0.0,2.0,64.1,7.78,5.84,10.47,8.5,411.0,78.8
5030,RAC,real,See Table 3 (compiled sources),210.0,0.5,3.0,1.0,0.0,0.0,0.0,1.0,13.2,2.0,1.5,23.27,4.8,173.2,32.5
5031,RAC,real,See Table 3 (compiled sources),147.5,1.3,90.0,100.0,0.0,0.0,0.0,100.0,28.0,3.59,2.59,30.0,1.3,80.0,15.0
5032,RAC,real,See Table 3 (compiled sources),500.0,0.36,7.0,8.0,0.0,0.0,0.0,8.0,41.8,4.55,4.05,15.76,6.6,405.9,66.4
5033,RAC,real,See Table 3 (compiled sources),350.0,0.41,3.0,1.0,0.0,0.0,0.0,1.0,36.8,4.47,3.66,15.59,6.7,289.5,61.6
5034,RAC,real,"Yuan et al. 2022, Materials (Ref 47, compiled from 68 sources - see their Table S1)",380.0,0.59,28.0,100.0,0.0,0.0,0.0,100.0,16.1,5.2,1.86,30.0,3.5,226.0,34.0
5035,RAC,real,See Table 3 (compiled sources),350.0,0.34,28.0,2.0,0.0,0.0,0.0,2.0,53.9,6.49,4.65,11.94,7.6,287.6,61.0
5036,RAC,real,See Table 3 (compiled sources),330.0,0.6,56.0,2.0,0.0,0.0,0.0,2.0,47.8,5.6,4.18,19.99,5.6,270.9,62.9
5037,RAC,real,"Yuan et al. 2022, Materials (Ref 47, compiled from 68 sources - see their Table S1)",380.0,0.5,28.0,100.0,0.0,0.0,0.0,100.0,30.2,3.62,2.36,29.25,4.1,219.7,37.1
5038,Combined,augmented_literature_based,This study (synthetic augmentation),432.2,0.585,14.0,35.1,12.0,10.2,7.8,65.1,44.8,5.37,3.91,23.91,6.0,297.7,50.0
5039,RAC,real,See Table 3 (compiled sources),320.0,0.599,28.0,50.0,0.0,0.0,0.0,50.0,42.5,5.03,3.67,25.46,4.4,212.6,45.5
5040,RAC,real,See Table 3 (compiled sources),325.0,0.498461538,28.0,100.0,0.0,0.0,0.0,100.0,40.0,5.17,3.24,27.37,4.8,177.0,23.7
5041,RAC,real,See Table 3 (compiled sources),500.0,0.34,3.0,1.0,0.0,0.0,0.0,1.0,43.6,5.09,4.2,14.59,6.9,408.3,76.4
5042,RAC,real,See Table 3 (compiled sources),450.0,0.44,28.0,2.0,0.0,0.0,0.0,2.0,58.0,6.89,5.19,13.85,7.2,357.9,77.9
5043,RAC,real,See Table 3 (compiled sources),378.0,0.45,7.0,0.0,0.0,0.0,0.0,0.0,28.0,3.1,2.47,19.34,6.3,304.8,57.4
5044,RAC,real,See Table 3 (compiled sources),420.0,0.47,28.0,1.0,0.0,0.0,0.0,1.0,48.8,6.15,4.14,17.28,6.4,353.4,75.5
5045,RAC,real,See Table 3 (compiled sources),537.0,0.409683426,28.0,60.0,0.0,0.0,0.0,60.0,48.0,5.51,4.53,20.83,6.6,387.7,63.7
5046,Combined,augmented_literature_based,This study (synthetic augmentation),410.3,0.327,14.0,27.7,12.7,8.5,8.0,56.9,53.8,6.36,4.97,12.43,8.8,291.6,56.5
5047,Ceramic,augmented_literature_based,This study (synthetic augmentation),358.7,0.506,90.0,23.6,0.0,5.9,0.0,29.5,60.5,7.53,5.41,14.84,7.8,268.0,66.7
5048,RAC,real,See Table 3 (compiled sources),350.0,0.34,3.0,2.0,0.0,0.0,0.0,2.0,33.3,3.85,3.13,13.93,7.4,290.9,53.6
