Repository: ML-optimized-waste-derived-concrete/Dataset-and-codeNotebooks-for-sustainable-concrete-with-case-study

An Integrated Data-Driven Framework for Sustainable Multi-Waste Concrete Design and Multi-Objective Optimization of Offshore Wind Turbine Towers: A Comparative Evaluation of Ensemble, Deep, and Operator Learning Approaches

Author Information

1. Anjum Parveen
Department of Process, Energy and Environmental Technology, Faculty of Technology, Natural Sciences and Maritime Sciences, University of South-Eastern Norway, Norway
Email: anjumsara0499@gmail.com
ORCID: https://orcid.org/0009-0008-0974-976X

2. Hadi Amlashi (Corresponding Author)

File: MASTER_waste_concrete_dataset_v5_FINAL_1.csv (part 17 of 27)
sample_id,waste_type,data_source,paper_ref_no,cement_kg_m3,water_cement_ratio,curing_days,rac_%,rcwtb_%,ceramic_%,plastic_%,total_replacement_%,compressive_strength_mpa,flexural_strength_mpa,split_tensile_strength_mpa,chloride_penetration_mm,marine_durability_score,co2_emission_kg_m3,cost_usd_m3
5049,Ceramic,augmented_literature_based,This study (synthetic augmentation),421.2,0.422,90.0,37.3,0.0,16.2,0.0,53.5,63.6,7.55,5.59,12.41,9.2,305.9,71.2
5050,RAC,real,See Table 3 (compiled sources),350.0,0.44,3.0,2.0,0.0,0.0,0.0,2.0,39.5,4.6,3.37,16.36,6.5,286.8,57.0
5051,RAC,real,See Table 3 (compiled sources),350.0,0.34,56.0,2.0,0.0,0.0,0.0,2.0,63.2,7.81,5.77,8.79,9.4,290.2,71.5
5052,RAC,real,See Table 3 (compiled sources),330.0,0.6,28.0,2.0,0.0,0.0,0.0,2.0,41.0,5.25,3.84,21.47,5.0,265.2,51.1
5053,RAC,real,See Table 3 (compiled sources),537.0,0.41,3.0,60.0,0.0,0.0,0.0,60.0,38.3,4.84,3.23,21.92,6.2,394.0,60.2
5054,RAC,real,"Yuan et al. 2022, Materials (Ref 47, compiled from 68 sources - see their Table S1)",380.0,0.57,28.0,100.0,0.0,0.0,0.0,100.0,33.1,3.89,2.76,28.79,4.4,218.6,38.5
5055,RAC,real,See Table 3 (compiled sources),330.0,0.54,28.0,1.0,0.0,0.0,0.0,1.0,35.3,4.42,3.06,20.33,5.9,261.4,53.3
5056,RAC,real,See Table 3 (compiled sources),280.0,0.41,28.0,2.0,0.0,0.0,0.0,2.0,46.3,5.01,3.93,14.68,7.4,222.1,51.6
5057,RAC,real,See Table 3 (compiled sources),210.0,0.58,3.0,2.0,0.0,0.0,0.0,2.0,16.3,2.13,1.52,26.51,4.4,163.8,32.0
5058,Combined,augmented_literature_based,This study (synthetic augmentation),499.3,0.557,14.0,39.6,5.5,12.9,3.7,61.7,41.9,4.67,3.64,22.94,6.3,366.2,60.2
5059,RAC,real,See Table 3 (compiled sources),443.0,0.343115124,28.0,100.0,0.0,0.0,0.0,100.0,44.4,5.16,4.26,20.22,6.6,272.3,51.0
5060,RAC,real,"Hoang 2024, Mathematics (Ref 9)",375.0,0.4,28.0,55.4,0.0,0.0,0.0,55.4,33.2,4.04,2.79,20.63,5.9,249.1,38.3
5061,RAC,real,See Table 3 (compiled sources),380.0,0.3,28.0,50.0,0.0,0.0,0.0,50.0,74.0,8.74,6.0,11.67,8.6,270.4,63.4
5062,RCWTB_FreezeThaw,augmented_literature_based,This study (synthetic augmentation),354.8,0.526,28.0,48.5,13.1,0.0,0.0,61.6,49.8,5.87,4.75,20.5,6.4,232.9,49.1
5063,RAC,real,See Table 3 (compiled sources),360.0,0.39,3.0,0.0,0.0,0.0,0.0,0.0,37.0,4.27,3.35,16.62,6.9,296.3,63.0
5064,RAC,real,See Table 3 (compiled sources),280.0,0.41,3.0,2.0,0.0,0.0,0.0,2.0,23.6,2.65,2.18,19.57,6.5,223.7,40.2
5065,RAC,real,See Table 3 (compiled sources),350.0,0.33,28.0,1.0,0.0,0.0,0.0,1.0,44.9,5.39,4.06,12.14,7.9,285.9,70.9
5066,RAC,real,See Table 3 (compiled sources),400.0,0.47,28.0,32.9,0.0,0.0,0.0,32.9,49.0,6.6,3.9,19.29,5.7,297.1,58.6
5067,RAC,real,See Table 3 (compiled sources),295.0,0.65,60.0,100.0,0.0,0.0,0.0,100.0,31.0,3.56,2.67,30.0,4.2,148.2,15.0
5068,RAC,real,See Table 3 (compiled sources),210.0,0.58,3.0,1.0,0.0,0.0,0.0,1.0,17.4,2.03,1.69,24.88,4.5,173.1,37.0
5069,RAC,real,See Table 3 (compiled sources),380.0,0.45,56.0,1.0,0.0,0.0,0.0,1.0,60.0,7.34,5.29,14.42,7.1,309.0,63.0
5070,RAC,real,"Yuan et al. 2022, Materials (Ref 47, compiled from 68 sources - see their Table S1)",380.0,0.49,28.0,100.0,0.0,0.0,0.0,100.0,53.7,6.03,4.72,24.59,5.1,220.4,43.0
5071,RAC,real,See Table 3 (compiled sources),410.0,0.549,7.0,100.0,0.0,0.0,0.0,100.0,36.2,5.08,3.12,29.25,4.0,240.9,38.6
5072,RAC,real,See Table 3 (compiled sources),300.0,0.52,3.0,2.0,0.0,0.0,0.0,2.0,26.5,3.32,2.38,22.1,5.8,251.6,41.8
5073,RAC,real,See Table 3 (compiled sources),450.0,0.44,56.0,2.0,0.0,0.0,0.0,2.0,58.7,7.14,5.16,12.38,8.0,372.5,82.9
5074,RAC,real,See Table 3 (compiled sources),550.0,0.3,56.0,100.0,0.0,0.0,0.0,100.0,63.0,7.73,5.63,16.15,8.0,359.1,66.3
5075,Ceramic,augmented_literature_based,This study (synthetic augmentation),431.4,0.303,28.0,37.1,0.0,10.5,0.0,47.6,67.6,8.09,6.0,10.58,9.0,316.2,63.2
5076,RAC,real,See Table 3 (compiled sources),450.0,0.4,56.0,1.0,0.0,0.0,0.0,1.0,61.6,7.88,5.32,12.58,8.1,371.2,81.2
5077,RCWTB_FreezeThaw,augmented_literature_based,This study (synthetic augmentation),315.6,0.43,56.0,48.0,12.1,0.0,0.0,60.1,59.9,7.45,5.9,13.57,8.3,210.9,47.4
5078,RAC,real,"Hoang 2024, Mathematics (Ref 9)",350.0,0.394,28.0,0.0,0.0,0.0,0.0,0.0,35.8,4.46,3.46,15.8,7.3,286.9,53.5
5079,Ceramic,augmented_literature_based,This study (synthetic augmentation),472.9,0.586,28.0,21.2,0.0,7.6,0.0,28.8,46.0,5.49,4.03,22.97,5.6,366.6,73.2
5080,RAC,real,See Table 3 (compiled sources),353.0,0.55,7.0,0.0,0.0,0.0,0.0,0.0,19.2,2.15,1.73,24.32,4.5,287.1,43.6
5081,RCWTB,augmented_literature_based,This study (synthetic augmentation),403.9,0.5,28.0,27.7,14.0,0.0,0.0,41.7,53.6,6.43,4.76,17.69,7.1,300.0,64.5
5082,RCWTB_FreezeThaw,augmented_literature_based,This study (synthetic augmentation),335.0,0.379,28.0,38.8,10.9,0.0,0.0,49.7,58.5,7.5,4.79,15.01,8.2,229.1,50.5
5083,Ceramic,augmented_literature_based,This study (synthetic augmentation),487.3,0.397,90.0,26.9,0.0,20.8,0.0,47.7,64.7,8.16,5.73,9.77,10.0,371.2,71.1
5084,RAC,real,See Table 3 (compiled sources),500.0,0.35,28.0,1.0,0.0,0.0,0.0,1.0,61.0,7.28,5.34,10.8,8.2,393.0,87.5
5085,Plastic,augmented_literature_based,This study (synthetic augmentation),314.3,0.302,56.0,34.7,0.0,0.0,7.2,41.9,64.5,7.89,5.59,11.03,8.6,222.8,54.2
5086,Combined,augmented_literature_based,This study (synthetic augmentation),427.5,0.48,7.0,27.8,10.8,14.9,6.4,59.9,50.3,5.94,4.11,16.45,8.8,309.0,57.9
5087,RAC,real,See Table 3 (compiled sources),380.0,0.84,28.0,40.0,0.0,0.0,0.0,40.0,20.0,2.61,1.75,30.0,3.0,275.2,48.0
5088,RAC,real,See Table 3 (compiled sources),410.0,0.548780488,28.0,20.0,0.0,0.0,0.0,20.0,45.3,5.96,4.01,21.81,5.0,318.6,61.2
5089,Ceramic,augmented_literature_based,This study (synthetic augmentation),342.6,0.379,14.0,24.8,0.0,12.2,0.0,37.0,59.7,7.1,5.43,14.18,8.1,254.1,60.2
5090,Ceramic,augmented_literature_based,This study (synthetic augmentation),518.0,0.306,7.0,21.4,0.0,21.4,0.0,42.8,64.2,7.93,5.28,10.8,9.4,397.7,76.2
5091,RAC,real,See Table 3 (compiled sources),350.0,0.35,3.0,2.0,0.0,0.0,0.0,2.0,30.1,3.53,2.32,15.45,6.9,285.1,43.2
5092,RAC,real,See Table 3 (compiled sources),210.0,0.57,28.0,2.0,0.0,0.0,0.0,2.0,38.2,4.41,3.25,22.82,5.2,178.1,36.4
5093,RCWTB,augmented_literature_based,This study (synthetic augmentation),519.5,0.471,14.0,40.8,6.3,0.0,0.0,47.1,45.4,4.84,4.31,20.66,6.4,379.3,70.3
5094,RAC,real,See Table 3 (compiled sources),210.0,0.58,3.0,1.0,0.0,0.0,0.0,1.0,17.4,2.44,1.73,24.51,4.3,172.1,36.5
5095,Plastic,augmented_literature_based,This study (synthetic augmentation),395.9,0.494,90.0,47.5,0.0,0.0,10.9,58.4,46.6,5.09,4.17,20.47,6.9,273.8,56.2
5096,RAC,real,See Table 3 (compiled sources),467.4,0.42,90.0,0.0,0.0,0.0,0.0,0.0,27.5,2.99,2.85,13.36,8.3,378.9,66.4
5097,RAC,real,See Table 3 (compiled sources),380.0,0.55,28.0,30.0,0.0,0.0,0.0,30.0,35.0,4.18,2.99,23.92,5.0,281.2,48.7
5098,Ceramic,augmented_literature_based,This study (synthetic augmentation),492.0,0.394,90.0,49.3,0.0,7.4,0.0,56.7,63.4,7.94,5.99,14.53,8.2,353.8,71.8
5099,Combined,augmented_literature_based,This study (synthetic augmentation),499.4,0.553,7.0,25.4,5.3,7.7,5.9,44.3,42.4,5.1,3.87,23.37,5.8,363.3,64.8
5100,RAC,real,See Table 3 (compiled sources),350.0,0.51,28.0,53.4,0.0,0.0,0.0,53.4,49.2,4.938870968,3.651791045,22.97,5.2,236.1,50.4
5101,RAC,real,"Yuan et al. 2022, Materials (Ref 47, compiled from 68 sources - see their Table S1)",380.0,0.54,28.0,25.0,0.0,0.0,0.0,25.0,21.6,2.9,2.35,25.66,5.1,290.6,44.1
5102,RAC,real,See Table 3 (compiled sources),450.0,0.43,56.0,2.0,0.0,0.0,0.0,2.0,61.0,7.56,5.38,12.46,8.1,366.1,73.4
5103,RAC,real,See Table 3 (compiled sources),500.0,0.34,28.0,2.0,0.0,0.0,0.0,2.0,60.4,7.41,5.44,12.73,8.0,403.2,91.3
5104,RAC,real,See Table 3 (compiled sources),300.0,0.53,3.0,1.0,0.0,0.0,0.0,1.0,24.4,2.01,2.0,23.99,4.4,245.3,37.9
5105,RAC,real,See Table 3 (compiled sources),280.0,0.4,56.0,1.0,0.0,0.0,0.0,1.0,55.8,6.97,5.44,11.21,8.5,229.6,56.1
5106,RAC,real,See Table 3 (compiled sources),500.0,0.4286,90.0,8.4,0.0,0.0,0.0,8.4,45.1,5.53,4.19,13.23,7.8,402.9,76.9
5107,Ceramic,augmented_literature_based,This study (synthetic augmentation),322.2,0.478,56.0,41.4,0.0,24.0,0.0,65.4,58.9,7.64,5.12,16.27,8.1,205.9,51.8
5108,RAC,real,See Table 3 (compiled sources),380.0,0.47,28.0,0.0,0.0,0.0,0.0,0.0,30.4,3.73,2.68,17.46,6.1,305.7,55.6
5109,RAC,real,See Table 3 (compiled sources),380.0,0.34,28.0,0.0,0.0,0.0,0.0,0.0,80.5,9.0,6.0,9.3,8.0,311.2,77.9
5110,RAC,real,See Table 3 (compiled sources),370.0,0.445945946,28.0,23.0,0.0,0.0,0.0,23.0,33.0,4.36,2.86,19.86,5.4,280.5,46.7
5111,RAC,real,"Yuan et al. 2022, Materials (Ref 47, compiled from 68 sources - see their Table S1)",380.0,0.45,28.0,100.0,0.0,0.0,0.0,100.0,42.9,5.07,3.49,24.3,5.4,213.5,39.9
5112,RAC,real,See Table 3 (compiled sources),300.0,0.56,28.0,2.0,0.0,0.0,0.0,2.0,44.7,5.21,3.87,18.87,6.2,245.8,58.6
5113,Plastic,real,See Table 3 (compiled sources) [CO2 bug fixed: see methodology note],300.0,0.58,28.0,0.0,0.0,0.0,0.0,0.0,24.2,2.85,2.45,22.93,5.0,243.2,45.4
5114,RAC,real,See Table 3 (compiled sources),280.0,0.5,56.0,2.0,0.0,0.0,0.0,2.0,54.8,7.17,4.79,16.03,7.1,232.9,50.4
5115,RAC,real,See Table 3 (compiled sources),280.0,0.5,3.0,2.0,0.0,0.0,0.0,2.0,27.8,3.5,2.75,22.35,4.9,229.9,45.0
5116,RAC,real,See Table 3 (compiled sources),280.0,0.44,28.0,2.0,0.0,0.0,0.0,2.0,42.8,4.74,3.92,17.0,6.9,229.9,45.2
5117,RAC,real,See Table 3 (compiled sources),400.0,0.41,28.0,1.0,0.0,0.0,0.0,1.0,59.1,7.15,5.53,15.14,6.7,330.1,70.1
5118,RAC,real,See Table 3 (compiled sources),380.0,0.84,28.0,30.0,0.0,0.0,0.0,30.0,20.5,2.37,1.95,30.0,3.2,287.8,41.5
5119,RAC,real,See Table 3 (compiled sources),450.0,0.42,3.0,2.0,0.0,0.0,0.0,2.0,34.3,4.15,3.36,18.0,5.6,365.8,66.8
5120,RAC,real,See Table 3 (compiled sources),454.5,0.440484048,28.0,7.9,0.0,0.0,0.0,7.9,56.4,6.2,5.45,15.73,7.0,364.0,66.9
5121,Ceramic,augmented_literature_based,This study (synthetic augmentation),474.9,0.344,7.0,29.4,0.0,23.0,0.0,52.4,59.7,7.63,5.84,11.48,9.3,346.9,60.5
5122,RAC,real,See Table 3 (compiled sources),350.0,0.33,3.0,2.0,0.0,0.0,0.0,2.0,28.0,2.77,2.57,15.86,7.2,284.8,49.9
5123,RAC,real,See Table 3 (compiled sources),350.0,0.4,56.0,2.0,0.0,0.0,0.0,2.0,66.8,7.99,6.0,11.48,7.7,279.9,72.3
5124,RAC,real,See Table 3 (compiled sources),418.0,0.55,28.0,0.0,0.0,0.0,0.0,0.0,20.8,2.69,2.2,22.18,5.4,347.2,55.5
5125,RAC,real,See Table 3 (compiled sources),300.0,0.53,28.0,1.0,0.0,0.0,0.0,1.0,41.5,4.99,3.56,17.8,6.6,252.8,50.7
5126,RAC,real,See Table 3 (compiled sources),380.0,0.45,28.0,50.0,0.0,0.0,0.0,50.0,56.8,7.09,5.03,18.45,6.6,257.8,57.9
5127,RAC,real,See Table 3 (compiled sources),413.0,0.498789346,28.0,23.0,0.0,0.0,0.0,23.0,50.0,5.74,4.76,19.85,5.9,318.0,60.8
5128,RAC,real,See Table 3 (compiled sources),500.0,0.33,56.0,1.0,0.0,0.0,0.0,1.0,62.1,7.65,5.51,9.14,9.0,399.1,78.8
5129,RAC,real,See Table 3 (compiled sources),210.0,0.6,56.0,1.0,0.0,0.0,0.0,1.0,38.8,4.39,3.44,21.57,5.3,175.1,43.2
5130,RAC,real,See Table 3 (compiled sources),280.0,0.42,28.0,2.0,0.0,0.0,0.0,2.0,45.8,5.52,4.13,14.76,6.9,234.3,50.9
5131,RAC,real,See Table 3 (compiled sources),450.0,0.45,56.0,1.0,0.0,0.0,0.0,1.0,53.7,6.83,4.97,13.06,8.1,362.7,76.8
5132,RAC,real,See Table 3 (compiled sources),500.0,0.34,28.0,2.0,0.0,0.0,0.0,2.0,61.8,7.52,5.49,10.44,8.5,408.2,87.3
5133,RAC,real,"Yuan et al. 2022, Materials (Ref 47, compiled from 68 sources - see their Table S1)",380.0,0.42,28.0,10.0,0.0,0.0,0.0,10.0,62.2,7.25,5.45,14.63,7.3,302.8,58.9
5134,RAC,real,See Table 3 (compiled sources),210.0,0.57,56.0,1.0,0.0,0.0,0.0,1.0,40.6,5.03,3.61,22.01,5.1,172.5,48.0
5135,RAC,real,See Table 3 (compiled sources),210.0,0.57,3.0,2.0,0.0,0.0,0.0,2.0,15.9,2.0,1.53,25.58,4.9,170.9,36.5
5136,RAC,real,See Table 3 (compiled sources),500.0,0.33,3.0,1.0,0.0,0.0,0.0,1.0,38.4,4.49,3.28,12.75,7.1,413.0,75.7
5137,RAC,real,"Yuan et al. 2022, Materials (Ref 47, compiled from 68 sources - see their Table S1)",380.0,0.57,28.0,20.0,0.0,0.0,0.0,20.0,43.0,5.56,4.07,22.75,5.6,284.4,52.5
5138,RAC,real,See Table 3 (compiled sources),350.0,0.33,56.0,2.0,0.0,0.0,0.0,2.0,69.8,8.42,6.0,7.39,8.5,286.4,71.9
5139,RAC,real,See Table 3 (compiled sources),210.0,0.6,28.0,1.0,0.0,0.0,0.0,1.0,31.7,3.87,2.86,24.77,4.5,167.5,36.1
5140,Combined,augmented_literature_based,This study (synthetic augmentation),379.0,0.341,14.0,35.3,12.5,7.0,7.9,62.7,52.3,6.29,4.77,12.15,9.4,264.5,56.2
5141,RAC,real,"Hoang 2024, Mathematics (Ref 9)",225.0,0.836,3.0,100.0,0.0,0.0,0.0,100.0,16.7,2.0,1.6,30.0,2.4,100.7,15.0
5142,RAC,real,See Table 3 (compiled sources),210.0,0.56,28.0,2.0,0.0,0.0,0.0,2.0,34.8,3.9,3.09,21.62,5.1,166.1,42.4
5143,RAC,real,See Table 3 (compiled sources),380.0,0.38,28.0,0.0,0.0,0.0,0.0,0.0,65.0,7.89,5.45,10.34,8.5,314.1,75.6
5144,RAC,real,See Table 3 (compiled sources),350.0,0.33,3.0,2.0,0.0,0.0,0.0,2.0,29.4,3.43,2.6,14.76,7.4,294.1,51.6
5145,RAC,real,See Table 3 (compiled sources),350.0,0.33,56.0,1.0,0.0,0.0,0.0,1.0,61.1,7.0,5.46,9.18,8.6,286.8,61.9
5146,RAC,real,See Table 3 (compiled sources),380.0,0.44,345.0,0.0,0.0,0.0,0.0,0.0,48.4,6.01,4.23,3.96,10.0,318.6,59.5
5147,RAC,real,See Table 3 (compiled sources),280.0,0.38,56.0,0.0,0.0,0.0,0.0,0.0,57.1,6.77,5.1,11.43,8.2,235.9,56.7
5148,RAC,real,See Table 3 (compiled sources),350.0,0.41,56.0,1.0,0.0,0.0,0.0,1.0,63.2,7.67,5.66,11.22,7.9,291.8,62.8
5149,RAC,real,See Table 3 (compiled sources),280.0,0.4,56.0,1.0,0.0,0.0,0.0,1.0,51.7,6.36,4.45,14.09,7.6,232.1,58.6
5150,RAC,real,See Table 3 (compiled sources),295.0,0.65,28.0,100.0,0.0,0.0,0.0,100.0,24.8,2.77,2.22,30.0,4.3,154.5,25.8
5151,RAC,real,See Table 3 (compiled sources),210.0,0.6,28.0,1.0,0.0,0.0,0.0,1.0,31.7,3.87,2.57,24.45,4.5,164.9,26.3
5152,RCWTB_FreezeThaw,augmented_literature_based,This study (synthetic augmentation),384.3,0.458,56.0,48.0,13.2,0.0,0.0,61.2,54.0,6.62,4.59,17.02,7.7,265.3,48.2
5153,RAC,real,"Yuan et al. 2022, Materials (Ref 47, compiled from 68 sources - see their Table S1)",380.0,0.5,28.0,40.0,0.0,0.0,0.0,40.0,26.5,2.9,2.48,25.2,5.0,277.5,45.6
5154,RAC,real,See Table 3 (compiled sources),280.0,0.58,3.0,1.0,0.0,0.0,0.0,1.0,26.3,2.93,2.71,25.83,4.2,230.6,48.7
5155,RAC,real,See Table 3 (compiled sources),400.0,0.41,28.0,1.0,0.0,0.0,0.0,1.0,59.1,7.04,5.22,13.52,7.6,320.3,78.2
5156,RAC,real,See Table 3 (compiled sources),454.5,0.277227723,28.0,0.0,0.0,0.0,0.0,0.0,85.3,9.0,6.0,7.39,9.1,377.2,85.8
5157,RAC,real,See Table 3 (compiled sources),500.0,0.34,56.0,2.0,0.0,0.0,0.0,2.0,76.4,9.0,6.0,7.46,8.6,400.8,87.4
5158,RAC,real,See Table 3 (compiled sources),330.0,0.54,3.0,1.0,0.0,0.0,0.0,1.0,23.2,3.08,1.93,23.12,5.3,275.6,50.0
5159,RAC,real,See Table 3 (compiled sources),280.0,0.46,56.0,1.0,0.0,0.0,0.0,1.0,46.8,5.67,4.33,16.32,7.1,230.8,60.6
5160,RCWTB,augmented_literature_based,This study (synthetic augmentation),432.8,0.569,56.0,31.6,10.6,0.0,0.0,42.2,51.7,6.76,4.81,19.1,7.1,318.2,56.7
5161,RAC,real,See Table 3 (compiled sources),375.0,0.57,28.0,2.5,0.0,0.0,0.0,2.5,24.5,2.53,2.07,23.34,4.7,306.2,56.8
5162,RAC,real,See Table 3 (compiled sources),410.0,0.549,28.0,19.5,0.0,0.0,0.0,19.5,43.6,5.17,4.05,21.22,5.5,320.1,62.1
5163,RAC,real,See Table 3 (compiled sources),350.0,0.34,28.0,2.0,0.0,0.0,0.0,2.0,53.9,6.1,4.99,11.82,7.5,292.9,65.3
5164,RAC,real,See Table 3 (compiled sources),280.0,0.39,28.0,1.0,0.0,0.0,0.0,1.0,47.1,6.26,4.39,14.86,7.0,219.4,52.0
5165,Ceramic,augmented_literature_based,This study (synthetic augmentation),463.9,0.588,28.0,34.2,0.0,22.7,0.0,56.9,45.1,5.13,3.99,23.74,5.8,328.0,62.3
5166,RAC,real,See Table 3 (compiled sources),300.0,0.53,28.0,1.0,0.0,0.0,0.0,1.0,41.5,5.24,3.83,20.24,5.7,252.7,51.9
5167,RAC,real,See Table 3 (compiled sources),280.0,0.38,3.0,0.0,0.0,0.0,0.0,0.0,24.4,2.35,2.21,17.09,7.3,233.5,38.3
5168,RAC,real,See Table 3 (compiled sources),380.0,0.61,28.0,30.0,0.0,0.0,0.0,30.0,38.0,4.23,3.5,23.54,5.1,286.3,51.9
5169,RAC,real,See Table 3 (compiled sources),500.0,0.33,3.0,1.0,0.0,0.0,0.0,1.0,36.5,4.23,3.05,15.18,6.9,403.6,69.2
5170,RAC,real,See Table 3 (compiled sources),280.0,0.4,28.0,1.0,0.0,0.0,0.0,1.0,47.9,6.18,4.29,16.32,7.0,228.6,49.8
5171,RAC,real,See Table 3 (compiled sources),294.0,0.49,28.0,100.0,0.0,0.0,0.0,100.0,21.6,3.08,1.92,27.62,4.7,153.4,15.0
5172,RAC,real,See Table 3 (compiled sources),458.0,0.273,28.0,100.0,0.0,0.0,0.0,100.0,50.0,5.86,4.73,18.18,7.1,282.2,165.4
5173,RCWTB,augmented_literature_based,This study (synthetic augmentation),302.6,0.487,90.0,38.5,17.3,0.0,0.0,55.8,64.9,7.79,5.94,12.95,9.1,209.0,47.6
5174,RCWTB,augmented_literature_based,This study (synthetic augmentation),373.2,0.38,90.0,47.7,9.9,0.0,0.0,57.6,64.5,7.68,5.62,12.68,9.5,257.3,56.5
5175,RAC,real,See Table 3 (compiled sources),275.0,0.649090909,28.0,20.0,0.0,0.0,0.0,20.0,31.7,3.64,2.66,26.78,3.8,200.5,33.5
5176,RCWTB_FreezeThaw,augmented_literature_based,This study (synthetic augmentation),378.7,0.376,90.0,45.3,13.6,0.0,0.0,58.9,69.7,8.77,5.97,11.08,9.8,271.5,62.5
5177,RAC,real,See Table 3 (compiled sources),350.0,0.42,56.0,2.0,0.0,0.0,0.0,2.0,67.4,7.92,5.98,13.81,8.2,287.0,70.6
5178,RAC,real,See Table 3 (compiled sources),450.0,0.34,3.0,2.0,0.0,0.0,0.0,2.0,46.9,5.4,4.15,14.35,7.6,368.4,73.2
5179,RAC,real,See Table 3 (compiled sources),280.0,0.41,56.0,2.0,0.0,0.0,0.0,2.0,59.0,6.95,5.09,11.76,8.6,230.8,56.7
5180,RAC,real,See Table 3 (compiled sources),500.0,0.35,28.0,2.0,0.0,0.0,0.0,2.0,57.4,6.75,5.33,12.41,7.6,401.6,77.5
5181,RAC,real,See Table 3 (compiled sources),340.0,0.57,56.0,1.0,0.0,0.0,0.0,1.0,45.1,4.97,3.75,18.91,6.1,274.9,52.2
5182,RAC,real,See Table 3 (compiled sources),450.0,0.5,28.0,9.8,0.0,0.0,0.0,9.8,35.9,3.95,3.07,19.65,6.2,349.3,66.2
5183,RAC,real,See Table 3 (compiled sources),450.0,0.35,3.0,1.0,0.0,0.0,0.0,1.0,45.4,5.4,4.13,13.71,8.0,365.8,70.1
5184,RAC,real,See Table 3 (compiled sources),380.0,0.38,28.0,100.0,0.0,0.0,0.0,100.0,53.8,6.23,4.97,21.71,5.7,226.0,45.6
5185,RAC,real,"Yuan et al. 2022, Materials (Ref 47, compiled from 68 sources - see their Table S1)",380.0,0.42,28.0,20.0,0.0,0.0,0.0,20.0,67.4,7.98,6.0,14.32,7.3,296.1,64.0
5186,RCWTB,augmented_literature_based,This study (synthetic augmentation),449.7,0.505,28.0,32.7,9.2,0.0,0.0,41.9,54.5,7.33,4.52,17.99,7.0,336.5,65.2
5187,RAC,real,"Yuan et al. 2022, Materials (Ref 47, compiled from 68 sources - see their Table S1)",380.0,0.47,28.0,100.0,0.0,0.0,0.0,100.0,48.1,5.73,4.22,24.98,4.9,225.2,40.1
5188,RAC,real,See Table 3 (compiled sources),467.4,0.42,28.0,0.0,0.0,0.0,0.0,0.0,33.1,4.24,3.17,16.89,6.7,387.5,65.0
5189,RAC,real,See Table 3 (compiled sources),340.0,0.53,56.0,2.0,0.0,0.0,0.0,2.0,49.6,5.81,4.42,18.82,6.1,273.9,58.8
5190,RAC,real,"Yuan et al. 2022, Materials (Ref 47, compiled from 68 sources - see their Table S1)",380.0,0.41,28.0,15.0,0.0,0.0,0.0,15.0,55.3,6.83,4.53,14.61,7.2,296.3,61.0
5191,RAC,real,See Table 3 (compiled sources),400.0,0.44,28.0,1.0,0.0,0.0,0.0,1.0,54.3,6.75,4.68,15.63,6.9,327.4,67.7
5192,RAC,real,See Table 3 (compiled sources),350.0,0.43,28.0,1.0,0.0,0.0,0.0,1.0,57.0,7.11,4.8,15.7,7.2,281.5,58.4
5193,RAC,real,See Table 3 (compiled sources),210.0,0.5,3.0,1.0,0.0,0.0,0.0,1.0,13.2,2.0,1.5,22.8,5.0,171.1,30.0
5194,RAC,real,See Table 3 (compiled sources),537.0,0.41,7.0,30.0,0.0,0.0,0.0,30.0,40.9,5.29,3.77,18.96,6.7,409.8,77.4
5195,RAC,real,See Table 3 (compiled sources),280.0,0.38,3.0,0.0,0.0,0.0,0.0,0.0,24.4,2.2,2.46,16.96,6.6,224.0,38.5
5196,RAC,real,See Table 3 (compiled sources),380.0,0.45,28.0,100.0,0.0,0.0,0.0,100.0,41.4,4.82,3.81,23.72,5.5,222.0,37.1
5197,RAC,real,"Yuan et al. 2022, Materials (Ref 47, compiled from 68 sources - see their Table S1)",380.0,0.55,28.0,0.0,0.0,0.0,0.0,0.0,35.5,4.12,3.2,19.8,6.1,310.7,60.8
5198,RAC,real,See Table 3 (compiled sources),210.0,0.57,56.0,2.0,0.0,0.0,0.0,2.0,46.3,6.16,3.85,19.68,5.6,168.8,41.3
5199,RAC_FreezeThaw,real,See Table 3 (compiled sources),325.0,0.652,28.0,0.0,0.0,0.0,0.0,0.0,34.2,4.14,2.7,26.0,4.1,263.5,53.7
5200,RCWTB,augmented_literature_based,This study (synthetic augmentation),340.7,0.497,7.0,46.9,7.9,0.0,0.0,54.8,44.9,5.68,3.94,21.81,6.0,233.4,41.8
5201,RAC,real,See Table 3 (compiled sources),360.0,0.58,56.0,2.0,0.0,0.0,0.0,2.0,52.8,5.68,4.99,19.86,5.8,297.5,63.5
5202,RAC,real,See Table 3 (compiled sources),500.0,0.34,3.0,1.0,0.0,0.0,0.0,1.0,43.6,5.25,4.19,12.71,7.8,408.4,72.2
5203,RAC,real,See Table 3 (compiled sources),380.0,0.55,28.0,100.0,0.0,0.0,0.0,100.0,34.3,4.08,2.89,27.77,4.5,214.5,42.9
5204,RAC,real,See Table 3 (compiled sources),320.0,0.55,28.0,0.0,0.0,0.0,0.0,0.0,37.9,4.15,3.22,20.36,5.6,265.2,60.2
5205,RAC,real,See Table 3 (compiled sources),300.0,0.6,28.0,2.0,0.0,0.0,0.0,2.0,43.2,5.11,4.1,22.71,5.4,235.3,58.1
5206,RAC,real,See Table 3 (compiled sources),300.0,0.52,56.0,2.0,0.0,0.0,0.0,2.0,52.2,6.05,4.61,16.2,7.1,249.2,59.0
5207,RAC,real,See Table 3 (compiled sources),454.5,0.293289329,1.0,7.8,0.0,0.0,0.0,7.8,35.3,4.13,3.37,13.89,7.8,376.7,66.9
5208,RAC,real,See Table 3 (compiled sources),350.0,0.33,56.0,2.0,0.0,0.0,0.0,2.0,66.5,8.03,5.82,8.2,9.1,274.0,72.6
5209,RAC,real,"Yuan et al. 2022, Materials (Ref 47, compiled from 68 sources - see their Table S1)",380.0,0.57,28.0,100.0,0.0,0.0,0.0,100.0,30.5,3.45,2.72,30.0,3.3,221.6,42.5
5210,RAC,real,See Table 3 (compiled sources),500.0,0.36,28.0,0.0,0.0,0.0,0.0,0.0,48.9,5.76,4.42,13.33,7.9,420.0,75.0
5211,RAC,real,See Table 3 (compiled sources),280.0,0.38,28.0,0.0,0.0,0.0,0.0,0.0,49.5,5.2,4.48,13.0,7.6,233.2,44.6
5212,RAC,real,See Table 3 (compiled sources),467.4,0.42,28.0,0.0,0.0,0.0,0.0,0.0,34.5,4.41,2.98,15.44,7.6,377.9,64.8
5213,RCWTB,augmented_literature_based,This study (synthetic augmentation),387.3,0.535,56.0,29.8,9.8,0.0,0.0,39.6,55.9,6.99,4.99,18.22,6.9,279.4,58.5
5214,RAC,real,See Table 3 (compiled sources),537.0,0.41,3.0,60.0,0.0,0.0,0.0,60.0,35.2,4.23,3.2,22.6,5.3,387.0,64.9
5215,RAC,real,See Table 3 (compiled sources),380.0,0.52,28.0,50.0,0.0,0.0,0.0,50.0,39.5,4.61,3.9,22.94,5.3,258.8,47.1
5216,RAC,real,See Table 3 (compiled sources),350.0,0.34,56.0,2.0,0.0,0.0,0.0,2.0,67.9,8.64,6.0,10.2,8.7,288.3,67.9
5217,RAC,real,See Table 3 (compiled sources),350.0,0.34,28.0,1.0,0.0,0.0,0.0,1.0,56.2,6.61,5.1,10.9,8.2,289.4,65.7
5218,RAC,real,See Table 3 (compiled sources),280.0,0.42,3.0,2.0,0.0,0.0,0.0,2.0,24.3,2.97,2.27,18.81,6.5,223.0,41.7
5219,Ceramic,augmented_literature_based,This study (synthetic augmentation),425.7,0.563,14.0,30.8,0.0,20.5,0.0,51.3,41.4,4.45,3.59,20.87,6.7,301.9,59.9
5220,RAC,real,"Hoang 2024, Mathematics (Ref 9)",220.0,0.795,91.0,50.0,0.0,0.0,0.0,50.0,45.5,5.29,4.23,29.62,3.5,137.5,24.9
5221,RAC,real,"Yuan et al. 2022, Materials (Ref 47, compiled from 68 sources - see their Table S1)",380.0,0.52,28.0,50.0,0.0,0.0,0.0,50.0,39.5,4.79,3.18,23.54,5.1,273.5,48.7
5222,RAC,real,See Table 3 (compiled sources),450.0,0.42,56.0,1.0,0.0,0.0,0.0,1.0,57.2,7.14,5.25,13.51,7.4,365.1,79.9
5223,RAC,real,See Table 3 (compiled sources),380.0,0.38,28.0,100.0,0.0,0.0,0.0,100.0,53.0,6.48,4.36,21.92,6.1,226.6,35.3
5224,RAC,real,"Hoang 2024, Mathematics (Ref 9)",307.1,0.434,7.0,23.1,0.0,0.0,0.0,23.1,40.1,4.81,3.49,17.85,5.9,228.0,52.8
5225,RAC,real,See Table 3 (compiled sources),509.0,0.434,14.0,100.0,0.0,0.0,0.0,100.0,40.0,5.37,3.54,24.97,5.0,327.9,59.8
5226,RAC,real,See Table 3 (compiled sources),275.0,0.531,28.0,100.0,0.0,0.0,0.0,100.0,38.0,4.76,3.56,28.19,4.5,138.8,26.2
5227,RAC,real,See Table 3 (compiled sources),380.0,0.3,28.0,50.0,0.0,0.0,0.0,50.0,60.9,6.78,5.32,13.4,7.5,270.7,58.0
5228,RAC,real,See Table 3 (compiled sources),410.0,0.5,28.0,19.5,0.0,0.0,0.0,19.5,51.7,6.21,5.03,19.22,6.0,314.4,66.4
5229,RCWTB,augmented_literature_based,This study (synthetic augmentation),450.8,0.35,28.0,37.9,18.8,0.0,0.0,56.7,64.1,7.7,5.79,11.49,9.6,322.7,59.8
5230,RAC,real,See Table 3 (compiled sources),210.0,0.52,3.0,2.0,0.0,0.0,0.0,2.0,18.4,2.42,1.63,23.99,5.1,172.5,35.5
5231,RAC,real,See Table 3 (compiled sources),450.0,0.43,28.0,2.0,0.0,0.0,0.0,2.0,56.1,6.64,5.28,13.96,6.8,364.7,68.7
5232,RAC,real,See Table 3 (compiled sources),536.0,0.45,28.0,0.0,0.0,0.0,0.0,0.0,41.2,4.86,3.45,17.17,6.1,420.0,77.3
5233,RCWTB,augmented_literature_based,This study (synthetic augmentation),354.2,0.374,14.0,48.4,12.1,0.0,0.0,60.5,52.1,6.27,4.8,16.88,7.5,244.1,46.1
5234,RAC,real,See Table 3 (compiled sources),500.0,0.33,56.0,1.0,0.0,0.0,0.0,1.0,65.4,7.82,5.83,9.06,8.8,409.8,81.5
5235,RAC,real,See Table 3 (compiled sources),500.0,0.35,56.0,1.0,0.0,0.0,0.0,1.0,62.5,7.49,5.71,9.73,9.4,411.1,91.4
5236,RAC,real,See Table 3 (compiled sources),500.0,0.414,1.0,8.1,0.0,0.0,0.0,8.1,18.2,2.27,1.69,20.41,6.3,400.4,68.3
5237,RAC,real,See Table 3 (compiled sources),350.0,0.37,28.0,1.0,0.0,0.0,0.0,1.0,49.1,5.91,4.44,14.59,7.2,289.5,61.5
5238,RAC,real,See Table 3 (compiled sources),600.0,0.3,28.0,100.0,0.0,0.0,0.0,100.0,62.8,7.41,5.83,15.04,7.7,391.7,72.4
5239,RAC,real,See Table 3 (compiled sources),394.0,0.47,14.0,0.0,0.0,0.0,0.0,0.0,30.4,3.66,2.58,20.46,6.1,322.1,53.9
5240,RAC,real,See Table 3 (compiled sources),454.5,0.355775578,56.0,8.0,0.0,0.0,0.0,8.0,85.2,9.0,6.0,8.38,8.9,364.7,84.8
5241,RCWTB_FreezeThaw,augmented_literature_based,This study (synthetic augmentation),366.1,0.52,56.0,30.9,11.8,0.0,0.0,42.7,59.1,6.5,5.25,18.33,7.8,264.0,57.2
5242,RAC,real,See Table 3 (compiled sources),330.0,0.56,56.0,1.0,0.0,0.0,0.0,1.0,42.9,5.27,3.89,18.93,6.1,267.7,53.5
5243,RAC,real,"Yuan et al. 2022, Materials (Ref 47, compiled from 68 sources - see their Table S1)",380.0,0.52,28.0,53.0,0.0,0.0,0.0,53.0,41.4,5.39,3.53,23.79,5.4,262.8,47.8
5244,RAC,real,See Table 3 (compiled sources),380.0,0.38,28.0,50.0,0.0,0.0,0.0,50.0,58.1,6.86,5.33,17.59,7.3,262.9,53.9
5245,RAC,real,See Table 3 (compiled sources),380.0,0.51,28.0,100.0,0.0,0.0,0.0,100.0,36.5,4.34,3.23,26.49,4.8,219.2,36.1
5246,RAC,real,See Table 3 (compiled sources),280.0,0.44,3.0,2.0,0.0,0.0,0.0,2.0,23.1,3.21,2.14,20.35,5.6,223.8,40.0
5247,RAC,real,See Table 3 (compiled sources),680.0,0.25,7.0,100.0,0.0,0.0,0.0,100.0,50.5,5.67,4.64,17.23,7.2,420.0,68.6
5248,RAC,real,See Table 3 (compiled sources),350.0,0.34,28.0,1.0,0.0,0.0,0.0,1.0,56.2,6.86,5.08,10.25,8.2,288.1,62.5
5249,RCWTB_FreezeThaw,augmented_literature_based,This study (synthetic augmentation),458.5,0.448,90.0,45.2,6.7,0.0,0.0,51.9,60.1,6.57,5.58,13.91,8.6,330.7,69.6
5250,RCWTB,augmented_literature_based,This study (synthetic augmentation),326.3,0.546,7.0,32.8,19.1,0.0,0.0,51.9,47.3,6.1,4.15,20.32,6.8,215.2,45.9
5251,RAC,real,See Table 3 (compiled sources),216.0,0.787,28.0,100.0,0.0,0.0,0.0,100.0,29.0,3.38,2.77,30.0,3.1,82.7,15.0
5252,RAC,real,See Table 3 (compiled sources),350.0,0.4,3.0,2.0,0.0,0.0,0.0,2.0,37.9,4.74,3.3,15.23,6.8,291.4,51.3
5253,RAC,real,See Table 3 (compiled sources),450.0,0.43,28.0,2.0,0.0,0.0,0.0,2.0,56.1,6.61,4.86,12.53,7.1,370.8,77.1
5254,RAC,real,See Table 3 (compiled sources),280.0,0.44,56.0,2.0,0.0,0.0,0.0,2.0,51.9,6.54,4.9,15.01,7.3,225.3,55.7
5255,RCWTB,augmented_literature_based,This study (synthetic augmentation),496.0,0.376,28.0,24.2,14.0,0.0,0.0,38.2,62.3,7.48,5.58,11.13,9.4,374.7,79.7
5256,RAC,real,See Table 3 (compiled sources),210.0,0.5,3.0,1.0,0.0,0.0,0.0,1.0,13.2,2.4,1.5,23.23,5.1,169.1,33.8
5257,RAC,real,See Table 3 (compiled sources),300.0,0.56,3.0,2.0,0.0,0.0,0.0,2.0,23.7,2.8,2.13,23.0,5.0,246.9,48.9
5258,RAC,real,See Table 3 (compiled sources),350.0,0.34,3.0,2.0,0.0,0.0,0.0,2.0,33.3,4.18,2.99,14.93,7.6,281.1,50.4
5259,RAC,real,See Table 3 (compiled sources),280.0,0.4,28.0,2.0,0.0,0.0,0.0,2.0,48.7,6.16,4.36,14.92,7.1,229.6,59.6
5260,RAC,real,See Table 3 (compiled sources),350.0,0.35,28.0,2.0,0.0,0.0,0.0,2.0,58.0,6.82,5.49,10.68,8.2,280.9,64.4
5261,RAC,real,See Table 3 (compiled sources),350.0,0.35,56.0,2.0,0.0,0.0,0.0,2.0,64.7,7.59,5.85,10.16,8.5,290.4,68.2
5262,RCWTB,augmented_literature_based,This study (synthetic augmentation),421.4,0.387,90.0,28.7,8.3,0.0,0.0,37.0,64.0,7.96,5.89,10.57,9.1,318.1,64.2
5263,RAC,real,See Table 3 (compiled sources),280.0,0.58,3.0,1.0,0.0,0.0,0.0,1.0,26.3,3.31,2.37,25.06,4.8,222.6,42.2
5264,RAC,real,See Table 3 (compiled sources),210.0,0.58,3.0,1.0,0.0,0.0,0.0,1.0,17.4,2.0,1.5,26.03,3.9,170.0,24.6
5265,RAC,real,See Table 3 (compiled sources),545.0,0.229,28.0,80.0,0.0,0.0,0.0,80.0,55.0,6.66,4.73,12.53,7.9,368.9,165.4
5266,RAC,real,See Table 3 (compiled sources),468.0,0.421,7.0,100.0,0.0,0.0,0.0,100.0,35.7,4.77,3.45,26.25,4.8,295.4,52.9
5267,RAC,real,See Table 3 (compiled sources),500.0,0.35,28.0,1.0,0.0,0.0,0.0,1.0,58.0,7.01,5.15,12.12,7.8,407.1,86.5
5268,RAC,real,See Table 3 (compiled sources),350.0,0.34,3.0,1.0,0.0,0.0,0.0,1.0,29.2,3.4,2.44,14.97,7.2,293.8,51.2
5269,RAC,real,See Table 3 (compiled sources),417.15,0.45,7.0,0.0,0.0,0.0,0.0,0.0,15.3,2.11,1.66,21.83,5.6,350.0,47.6
5270,RCWTB,augmented_literature_based,This study (synthetic augmentation),513.1,0.587,14.0,48.3,19.6,0.0,0.0,67.9,42.6,5.19,3.87,24.45,6.1,365.0,55.2
5271,RCWTB_FreezeThaw,augmented_literature_based,This study (synthetic augmentation),437.0,0.491,56.0,37.2,17.6,0.0,0.0,54.8,56.2,6.33,4.82,17.28,8.2,315.4,64.9
5272,RAC,real,"Yuan et al. 2022, Materials (Ref 47, compiled from 68 sources - see their Table S1)",380.0,0.48,28.0,37.0,0.0,0.0,0.0,37.0,41.9,5.7,3.72,22.1,5.4,271.6,56.8
5273,RAC,real,See Table 3 (compiled sources),537.0,0.41,28.0,15.0,0.0,0.0,0.0,15.0,49.1,6.0,4.25,14.99,7.1,420.0,80.9
5274,RAC,real,See Table 3 (compiled sources),300.0,0.56,3.0,1.0,0.0,0.0,0.0,1.0,23.3,3.09,1.88,25.29,4.6,242.7,53.7
5275,RAC,real,See Table 3 (compiled sources),280.0,0.57,28.0,1.0,0.0,0.0,0.0,1.0,42.5,5.22,3.8,22.68,5.3,228.0,53.0
5276,RAC,real,See Table 3 (compiled sources),537.0,0.41,3.0,45.0,0.0,0.0,0.0,45.0,37.5,4.5,3.47,20.84,5.5,401.2,65.7
5277,RAC,real,See Table 3 (compiled sources),534.0,0.34,28.0,0.0,0.0,0.0,0.0,0.0,65.1,7.82,5.9,9.04,8.8,420.0,89.4
5278,RAC,real,"Yuan et al. 2022, Materials (Ref 47, compiled from 68 sources - see their Table S1)",380.0,0.4,28.0,100.0,0.0,0.0,0.0,100.0,70.2,8.78,6.0,19.47,6.6,222.2,47.7
5279,RAC,real,See Table 3 (compiled sources),500.0,0.414,90.0,8.1,0.0,0.0,0.0,8.1,49.3,6.07,4.47,12.32,8.6,402.5,82.7
5280,RAC,real,See Table 3 (compiled sources),400.0,0.47,28.0,51.1,0.0,0.0,0.0,51.1,55.0,6.9,4.1,18.22,6.5,278.9,57.9
5281,RAC,real,See Table 3 (compiled sources),210.0,0.56,56.0,2.0,0.0,0.0,0.0,2.0,41.3,4.98,3.6,19.47,6.1,175.5,37.1
5282,RAC,real,See Table 3 (compiled sources),280.0,0.44,28.0,2.0,0.0,0.0,0.0,2.0,45.1,5.2,4.48,16.35,6.8,230.8,53.4
5283,RAC,real,See Table 3 (compiled sources),350.0,0.34,56.0,2.0,0.0,0.0,0.0,2.0,63.2,7.64,5.46,10.06,9.1,281.7,62.0
5284,RAC,real,See Table 3 (compiled sources),350.0,0.44,56.0,2.0,0.0,0.0,0.0,2.0,64.9,8.08,5.86,12.58,7.6,284.2,64.5
5285,Ceramic,augmented_literature_based,This study (synthetic augmentation),491.7,0.42,7.0,23.7,0.0,11.2,0.0,34.9,55.5,6.76,4.94,16.66,6.9,373.4,68.0
5286,Combined,augmented_literature_based,This study (synthetic augmentation),301.4,0.536,90.0,16.7,9.1,12.6,6.1,44.5,56.5,6.46,5.21,16.98,7.9,217.5,51.5
5287,RAC,real,See Table 3 (compiled sources),380.0,0.5,28.0,46.0,0.0,0.0,0.0,46.0,47.5,5.37,4.27,21.36,6.1,272.4,51.3
5288,RAC,real,"Yuan et al. 2022, Materials (Ref 47, compiled from 68 sources - see their Table S1)",380.0,0.42,28.0,20.0,0.0,0.0,0.0,20.0,53.5,6.75,5.08,15.5,7.6,292.9,65.8
5289,RAC,real,See Table 3 (compiled sources),413.0,0.499,28.0,47.9,0.0,0.0,0.0,47.9,51.0,6.4,4.57,18.47,6.1,297.9,60.9
5290,RAC,real,See Table 3 (compiled sources),350.0,0.33,56.0,2.0,0.0,0.0,0.0,2.0,66.5,7.98,6.0,8.92,8.7,285.3,73.2
5291,RAC,real,"Yuan et al. 2022, Materials (Ref 47, compiled from 68 sources - see their Table S1)",380.0,0.41,28.0,60.0,0.0,0.0,0.0,60.0,40.6,4.94,3.83,20.68,6.1,254.2,42.1
5292,RAC,real,"Hoang 2024, Mathematics (Ref 9)",247.0,0.499,28.0,75.1,0.0,0.0,0.0,75.1,33.6,3.76,3.08,26.32,5.1,137.1,27.7
5293,RAC,real,See Table 3 (compiled sources),380.0,0.45,28.0,100.0,0.0,0.0,0.0,100.0,52.1,6.1,4.89,23.49,5.7,216.8,34.3
5294,RAC,real,See Table 3 (compiled sources),210.0,0.59,28.0,1.0,0.0,0.0,0.0,1.0,30.1,3.9,2.82,24.8,4.7,175.0,32.6
5295,RAC,real,See Table 3 (compiled sources),280.0,0.42,28.0,1.0,0.0,0.0,0.0,1.0,48.8,5.42,4.67,15.99,6.9,222.8,52.4
5296,RAC,real,See Table 3 (compiled sources),380.0,0.61,28.0,100.0,0.0,0.0,0.0,100.0,26.5,3.07,2.47,30.0,3.2,223.6,32.1
5297,RAC,real,See Table 3 (compiled sources),380.0,0.47,7.0,0.0,0.0,0.0,0.0,0.0,25.1,2.69,2.2,20.65,5.3,305.2,53.7
5298,RAC,real,See Table 3 (compiled sources),350.0,0.35,3.0,2.0,0.0,0.0,0.0,2.0,31.7,3.6,2.73,16.67,6.6,282.4,52.4
5299,RAC,real,See Table 3 (compiled sources),210.0,0.55,28.0,1.0,0.0,0.0,0.0,1.0,39.1,4.88,3.33,21.72,5.6,163.2,46.7
5300,RAC,real,"Yuan et al. 2022, Materials (Ref 47, compiled from 68 sources - see their Table S1)",380.0,0.48,28.0,100.0,0.0,0.0,0.0,100.0,13.9,3.9,1.5,28.78,4.5,213.3,27.4
5301,RAC,real,See Table 3 (compiled sources),450.0,0.4,56.0,1.0,0.0,0.0,0.0,1.0,61.6,7.35,5.59,11.9,8.1,371.0,83.8
5302,RAC,real,See Table 3 (compiled sources),450.0,0.4,28.0,1.0,0.0,0.0,0.0,1.0,56.1,6.73,5.04,11.5,7.6,368.9,82.0
5303,RAC,real,"Yuan et al. 2022, Materials (Ref 47, compiled from 68 sources - see their Table S1)",380.0,0.34,28.0,100.0,0.0,0.0,0.0,100.0,43.8,5.15,4.0,20.55,6.6,216.4,35.6
5304,RAC,real,See Table 3 (compiled sources),500.0,0.35,56.0,1.0,0.0,0.0,0.0,1.0,65.8,8.35,6.0,9.03,9.1,404.1,78.3
5305,RAC,real,See Table 3 (compiled sources),350.0,0.37,28.0,1.0,0.0,0.0,0.0,1.0,49.1,5.79,4.23,14.06,7.8,284.4,60.6
5306,Combined,augmented_literature_based,This study (synthetic augmentation),402.6,0.475,90.0,38.7,8.9,11.8,3.5,62.9,59.6,7.44,5.28,14.78,9.2,279.6,58.1
5307,RAC,real,"Hoang 2024, Mathematics (Ref 9)",191.0,0.901,3.0,50.0,0.0,0.0,0.0,50.0,15.9,2.0,1.51,30.0,2.4,115.1,19.6
5308,RAC,real,See Table 3 (compiled sources),280.0,0.4,28.0,1.0,0.0,0.0,0.0,1.0,44.7,5.62,3.86,15.26,7.0,230.3,43.1
5309,Plastic,augmented_literature_based,This study (synthetic augmentation),444.2,0.326,7.0,41.1,0.0,0.0,8.9,50.0,50.9,5.92,4.54,17.13,7.0,323.7,57.6
5310,RCWTB_FreezeThaw,augmented_literature_based,This study (synthetic augmentation),461.4,0.393,90.0,39.0,16.6,0.0,0.0,55.6,65.1,7.52,6.0,9.76,10.0,334.4,67.6
5311,RAC,real,See Table 3 (compiled sources),210.0,0.59,3.0,1.0,0.0,0.0,0.0,1.0,15.8,2.0,1.5,24.4,4.7,165.1,30.5
5312,RAC,real,See Table 3 (compiled sources),400.0,0.41,56.0,1.0,0.0,0.0,0.0,1.0,64.8,7.41,6.0,12.3,7.6,318.4,77.9
5313,RAC,real,See Table 3 (compiled sources),537.0,0.41,28.0,15.0,0.0,0.0,0.0,15.0,50.5,6.29,4.38,14.83,6.8,420.0,86.4
5314,RAC,real,"Yuan et al. 2022, Materials (Ref 47, compiled from 68 sources - see their Table S1)",380.0,0.66,28.0,100.0,0.0,0.0,0.0,100.0,27.4,3.2,2.35,30.0,3.7,221.0,31.9
5315,RAC,real,See Table 3 (compiled sources),350.0,0.33,28.0,2.0,0.0,0.0,0.0,2.0,56.7,7.27,5.4,11.12,8.7,290.2,63.5
5316,RCWTB,augmented_literature_based,This study (synthetic augmentation),467.3,0.497,14.0,41.4,8.7,0.0,0.0,50.1,46.2,6.01,4.38,19.57,6.1,344.8,57.1
5317,RCWTB,augmented_literature_based,This study (synthetic augmentation),407.3,0.592,14.0,45.8,6.1,0.0,0.0,51.9,44.4,5.27,3.7,24.37,5.2,290.5,55.4
5318,RAC,real,See Table 3 (compiled sources),300.0,0.56,3.0,2.0,0.0,0.0,0.0,2.0,23.7,3.12,2.18,23.72,4.4,247.5,38.4
5319,RAC,real,See Table 3 (compiled sources),400.0,0.41,28.0,2.0,0.0,0.0,0.0,2.0,60.9,7.17,5.2,14.21,7.3,326.7,74.7
5320,RAC,real,See Table 3 (compiled sources),320.0,0.55,7.0,0.0,0.0,0.0,0.0,0.0,24.8,2.72,2.28,22.01,5.2,261.8,49.4
5321,Combined,augmented_literature_based,This study (synthetic augmentation),364.6,0.382,7.0,30.5,12.6,7.1,6.5,56.7,52.3,6.67,4.99,14.26,8.6,261.1,48.2
5322,RAC,real,See Table 3 (compiled sources),350.0,0.34,28.0,1.0,0.0,0.0,0.0,1.0,56.2,6.89,5.01,11.2,7.8,287.9,68.0
5323,RAC,real,See Table 3 (compiled sources),380.0,0.68,28.0,100.0,0.0,0.0,0.0,100.0,27.7,3.32,2.76,30.0,3.1,224.0,42.1
5324,RAC,real,"Mahmoudian, Bypour & Kontoni 2024, Asian J. Civil Eng. (Ref 45)",350.0,0.5,28.0,100.0,0.0,0.0,0.0,100.0,25.5,2.76,2.35,28.14,4.7,192.0,22.0
5325,RAC,real,See Table 3 (compiled sources),463.0,0.41,28.0,100.0,0.0,0.0,0.0,100.0,60.1,7.15,5.43,19.9,6.0,289.2,56.4
5326,RAC,real,See Table 3 (compiled sources),210.0,0.55,28.0,1.0,0.0,0.0,0.0,1.0,39.1,4.85,3.44,22.31,4.8,168.8,41.4
5327,RAC,real,"Yuan et al. 2022, Materials (Ref 47, compiled from 68 sources - see their Table S1)",380.0,0.52,28.0,50.0,0.0,0.0,0.0,50.0,35.5,3.94,2.92,23.34,5.5,272.8,45.1
5328,RAC,real,See Table 3 (compiled sources),350.0,0.42,3.0,2.0,0.0,0.0,0.0,2.0,35.6,4.38,3.4,16.76,6.4,281.6,50.8
5329,Plastic,real,See Table 3 (compiled sources),380.0,0.45,28.0,0.0,0.0,0.0,10.0,10.0,35.8,4.45,3.55,17.78,6.2,305.2,58.3
5330,RAC,real,See Table 3 (compiled sources),210.0,0.54,28.0,2.0,0.0,0.0,0.0,2.0,36.5,4.34,3.16,21.49,5.0,168.0,36.5
5331,RAC,real,See Table 3 (compiled sources),454.5,0.299229923,28.0,7.7,0.0,0.0,0.0,7.7,89.2,9.0,6.0,6.98,9.1,374.6,88.1
5332,RAC,real,See Table 3 (compiled sources),210.0,0.51,3.0,1.0,0.0,0.0,0.0,1.0,18.4,2.59,1.56,23.44,5.4,173.2,32.4
5333,RAC,real,See Table 3 (compiled sources),350.0,0.33,56.0,1.0,0.0,0.0,0.0,1.0,56.2,6.48,5.08,9.92,9.2,285.5,64.7
5334,RAC,real,"Hoang 2024, Mathematics (Ref 9)",249.0,0.423,90.0,0.0,0.0,0.0,0.0,0.0,47.0,5.76,4.05,12.94,8.3,204.5,50.6
5335,RAC,real,See Table 3 (compiled sources),450.0,0.42,28.0,2.0,0.0,0.0,0.0,2.0,57.9,6.98,5.16,13.02,7.4,362.1,78.3
5336,Ceramic,augmented_literature_based,This study (synthetic augmentation),501.3,0.52,56.0,31.4,0.0,19.4,0.0,50.8,53.5,6.75,4.85,19.57,7.4,377.3,68.9
5337,RCWTB,augmented_literature_based,This study (synthetic augmentation),445.2,0.304,56.0,30.2,18.3,0.0,0.0,48.5,70.2,9.0,6.0,8.01,10.0,332.4,69.1
5338,RAC,real,See Table 3 (compiled sources),500.0,0.34,56.0,2.0,0.0,0.0,0.0,2.0,76.4,8.73,6.0,7.84,9.2,403.0,86.8
5339,RAC,real,See Table 3 (compiled sources),350.0,0.33,3.0,1.0,0.0,0.0,0.0,1.0,23.0,2.4,1.89,16.41,6.8,287.8,51.3
5340,RAC,real,"Yuan et al. 2022, Materials (Ref 47, compiled from 68 sources - see their Table S1)",380.0,0.5,28.0,50.0,0.0,0.0,0.0,50.0,51.0,6.33,4.29,20.28,5.7,281.3,56.4
5341,RCWTB,augmented_literature_based,This study (synthetic augmentation),395.5,0.551,7.0,33.4,10.4,0.0,0.0,43.8,48.0,5.95,3.95,21.2,6.3,293.9,56.0
5342,RAC,real,"Yuan et al. 2022, Materials (Ref 47, compiled from 68 sources - see their Table S1)",380.0,0.49,28.0,100.0,0.0,0.0,0.0,100.0,34.6,4.48,3.23,26.8,4.5,226.7,36.2
5343,RAC,real,"Mahmoudian, Bypour & Kontoni 2024, Asian J. Civil Eng. (Ref 45)",430.0,0.43,28.0,50.0,0.0,0.0,0.0,50.0,39.3,4.71,3.65,21.39,6.1,310.4,62.2
5344,RAC,real,See Table 3 (compiled sources),300.0,0.58,3.0,1.0,0.0,0.0,0.0,1.0,22.1,3.09,2.03,26.19,4.9,245.1,47.8
5345,RAC,real,See Table 3 (compiled sources),500.0,0.34,56.0,2.0,0.0,0.0,0.0,2.0,68.8,8.07,6.0,8.14,8.8,403.7,88.2
5346,RCWTB_FreezeThaw,augmented_literature_based,This study (synthetic augmentation),407.8,0.506,90.0,25.5,8.5,0.0,0.0,34.0,59.4,7.14,5.21,14.56,8.8,302.1,60.2
5347,RAC,real,See Table 3 (compiled sources),418.0,0.55,7.0,0.0,0.0,0.0,0.0,0.0,20.0,2.4,1.75,24.93,4.5,341.0,55.2
5348,RAC,real,See Table 3 (compiled sources),280.0,0.41,3.0,2.0,0.0,0.0,0.0,2.0,25.6,3.05,2.46,20.0,5.9,220.4,42.4
5349,RAC,real,See Table 3 (compiled sources),513.0,0.4,90.0,0.0,0.0,0.0,0.0,0.0,46.1,5.71,4.25,12.39,8.5,411.2,75.8
5350,RAC,real,See Table 3 (compiled sources),500.0,0.35,3.0,1.0,0.0,0.0,0.0,1.0,41.3,4.52,3.61,14.63,7.3,401.7,76.9
5351,Combined,augmented_literature_based,This study (synthetic augmentation),344.1,0.467,7.0,34.6,5.1,12.7,7.7,60.1,45.4,5.43,4.26,20.18,6.9,225.1,40.0
5352,RAC,real,"Yuan et al. 2022, Materials (Ref 47, compiled from 68 sources - see their Table S1)",380.0,0.55,28.0,0.0,0.0,0.0,0.0,0.0,48.6,5.82,4.64,20.07,5.0,311.6,66.5
5353,RAC,real,See Table 3 (compiled sources),300.0,0.6,56.0,2.0,0.0,0.0,0.0,2.0,50.3,5.93,4.59,19.87,5.5,239.2,53.5
5354,Plastic,augmented_literature_based,This study (synthetic augmentation),486.0,0.327,56.0,36.9,0.0,0.0,14.8,51.7,52.8,6.62,4.82,14.39,7.5,363.5,69.5
5355,RAC,real,See Table 3 (compiled sources),500.0,0.33,56.0,1.0,0.0,0.0,0.0,1.0,65.4,8.18,6.0,8.56,9.1,407.7,81.8
5356,RAC,real,See Table 3 (compiled sources),350.0,0.45,28.0,0.0,0.0,0.0,0.0,0.0,41.0,5.05,3.66,16.41,6.7,291.1,54.5
5357,RAC,real,See Table 3 (compiled sources),400.0,0.42,56.0,1.0,0.0,0.0,0.0,1.0,60.2,6.93,5.19,12.77,7.4,326.1,71.4
5358,RAC,real,See Table 3 (compiled sources),385.0,0.403,56.0,100.0,0.0,0.0,0.0,100.0,60.0,7.2,5.25,19.79,6.2,234.7,40.0
5359,Combined,augmented_literature_based,This study (synthetic augmentation),404.1,0.597,28.0,36.2,5.9,5.3,7.1,54.5,44.0,5.87,4.38,24.92,5.2,286.2,53.5
