Repository: ML-optimized-waste-derived-concrete/Dataset-and-codeNotebooks-for-sustainable-concrete-with-case-study

An Integrated Data-Driven Framework for Sustainable Multi-Waste Concrete Design and Multi-Objective Optimization of Offshore Wind Turbine Towers: A Comparative Evaluation of Ensemble, Deep, and Operator Learning Approaches

Author Information

1. Anjum Parveen
Department of Process, Energy and Environmental Technology, Faculty of Technology, Natural Sciences and Maritime Sciences, University of South-Eastern Norway, Norway
Email: anjumsara0499@gmail.com
ORCID: https://orcid.org/0009-0008-0974-976X

2. Hadi Amlashi (Corresponding Author)

File: MASTER_waste_concrete_dataset_v5_FINAL_1.csv (part 18 of 27)
sample_id,waste_type,data_source,paper_ref_no,cement_kg_m3,water_cement_ratio,curing_days,rac_%,rcwtb_%,ceramic_%,plastic_%,total_replacement_%,compressive_strength_mpa,flexural_strength_mpa,split_tensile_strength_mpa,chloride_penetration_mm,marine_durability_score,co2_emission_kg_m3,cost_usd_m3
5360,RAC,real,See Table 3 (compiled sources),500.0,0.33,56.0,1.0,0.0,0.0,0.0,1.0,65.4,8.45,6.0,8.79,9.1,411.0,82.4
5361,RAC,real,See Table 3 (compiled sources),450.0,0.44,56.0,2.0,0.0,0.0,0.0,2.0,58.7,6.7,5.15,13.51,7.8,356.5,79.1
5362,RAC,real,"Yuan et al. 2022, Materials (Ref 47, compiled from 68 sources - see their Table S1)",380.0,0.35,28.0,100.0,0.0,0.0,0.0,100.0,62.8,7.32,5.36,19.67,7.1,229.9,41.8
5363,RCWTB,augmented_literature_based,This study (synthetic augmentation),451.8,0.594,56.0,37.9,12.2,0.0,0.0,50.1,52.8,6.0,4.67,22.05,6.5,327.4,68.7
5364,RAC,real,See Table 3 (compiled sources),320.0,0.55,28.0,0.0,0.0,0.0,0.0,0.0,36.1,4.23,3.27,21.26,5.5,256.6,57.4
5365,RAC,real,See Table 3 (compiled sources),380.0,0.7,28.0,0.0,0.0,0.0,0.0,0.0,22.5,2.57,1.83,27.81,3.6,313.5,53.3
5366,RAC,real,See Table 3 (compiled sources),280.0,0.44,56.0,2.0,0.0,0.0,0.0,2.0,51.9,6.35,4.91,13.63,7.4,240.7,54.7
5367,RCWTB,augmented_literature_based,This study (synthetic augmentation),507.3,0.403,14.0,49.7,16.1,0.0,0.0,65.8,55.2,6.58,5.1,15.04,8.4,352.9,70.4
5368,RAC,real,See Table 3 (compiled sources),243.0,0.7,28.0,100.0,0.0,0.0,0.0,100.0,43.0,5.33,3.61,30.0,3.2,112.4,19.4
5369,RCWTB,augmented_literature_based,This study (synthetic augmentation),360.6,0.403,7.0,34.0,7.1,0.0,0.0,41.1,53.9,6.15,4.72,16.29,7.8,258.2,54.9
5370,RAC,real,See Table 3 (compiled sources),280.0,0.39,56.0,1.0,0.0,0.0,0.0,1.0,54.4,6.28,4.94,12.39,7.7,235.1,50.7
5371,RAC,real,"Yuan et al. 2022, Materials (Ref 47, compiled from 68 sources - see their Table S1)",380.0,0.51,28.0,0.0,0.0,0.0,0.0,0.0,43.4,5.4,3.95,17.83,6.2,319.2,60.2
5372,RCWTB_FreezeThaw,augmented_literature_based,This study (synthetic augmentation),458.4,0.353,90.0,37.6,19.5,0.0,0.0,57.1,73.9,8.78,6.0,8.63,10.0,331.2,71.4
5373,RAC,real,See Table 3 (compiled sources),353.0,0.55,7.0,0.0,0.0,0.0,0.0,0.0,17.9,2.0,1.96,24.23,5.4,292.2,44.6
5374,RAC,real,See Table 3 (compiled sources),450.0,0.43,3.0,2.0,0.0,0.0,0.0,2.0,32.2,3.87,3.0,17.77,6.2,360.2,71.7
5375,RAC,real,See Table 3 (compiled sources),380.0,0.52,28.0,20.0,0.0,0.0,0.0,20.0,41.3,5.03,3.79,19.87,6.1,295.5,56.1
5376,RAC,real,See Table 3 (compiled sources),350.0,0.41,28.0,1.0,0.0,0.0,0.0,1.0,61.4,7.24,5.36,12.68,7.2,288.9,66.5
5377,RAC,real,See Table 3 (compiled sources),450.0,0.44,28.0,2.0,0.0,0.0,0.0,2.0,58.0,6.46,5.39,14.25,7.4,377.3,74.0
5378,RAC,real,See Table 3 (compiled sources),450.0,0.45,28.0,4.5,0.0,0.0,0.0,4.5,42.2,5.21,3.64,18.03,6.9,357.6,70.9
5379,RAC,real,See Table 3 (compiled sources),340.0,0.57,28.0,1.0,0.0,0.0,0.0,1.0,38.5,4.01,3.26,20.18,6.0,276.0,50.6
5380,RAC,real,See Table 3 (compiled sources),380.0,0.55,28.0,50.0,0.0,0.0,0.0,50.0,38.2,4.3,3.56,23.92,5.1,269.1,49.1
5381,RAC,real,"Hoang 2024, Mathematics (Ref 9)",284.0,0.38,7.0,0.0,0.0,0.0,0.0,0.0,17.2,2.29,1.84,18.6,6.3,232.8,37.8
5382,RAC,real,See Table 3 (compiled sources),210.0,0.57,3.0,2.0,0.0,0.0,0.0,2.0,17.2,2.0,1.67,24.78,4.8,169.6,29.7
5383,RAC,real,See Table 3 (compiled sources),500.0,0.35,3.0,2.0,0.0,0.0,0.0,2.0,40.2,4.9,3.17,15.3,7.1,399.4,73.8
5384,RAC,real,See Table 3 (compiled sources),350.0,0.33,28.0,2.0,0.0,0.0,0.0,2.0,56.7,7.18,5.35,10.37,8.4,292.8,68.4
5385,RAC,real,See Table 3 (compiled sources),380.0,0.51,28.0,100.0,0.0,0.0,0.0,100.0,42.9,5.09,3.68,24.98,4.9,218.9,38.0
5386,RAC,real,See Table 3 (compiled sources),454.5,0.289108911,3.0,7.7,0.0,0.0,0.0,7.7,51.5,5.81,4.61,11.59,8.0,366.6,72.9
5387,RAC,real,See Table 3 (compiled sources),450.0,0.33,28.0,2.0,0.0,0.0,0.0,2.0,68.3,8.14,6.0,9.75,7.9,369.7,80.3
5388,RAC,real,See Table 3 (compiled sources),210.0,0.6,28.0,1.0,0.0,0.0,0.0,1.0,31.7,3.49,2.7,23.25,4.8,174.2,36.4
5389,RAC,real,See Table 3 (compiled sources),210.0,0.58,3.0,2.0,0.0,0.0,0.0,2.0,16.3,2.0,1.5,24.86,4.6,162.9,32.8
5390,RAC,real,See Table 3 (compiled sources),280.0,0.42,3.0,2.0,0.0,0.0,0.0,2.0,26.9,2.99,2.31,18.56,6.3,227.6,39.0
5391,RAC,real,See Table 3 (compiled sources),330.0,0.545454545,28.0,30.0,0.0,0.0,0.0,30.0,23.0,2.71,2.02,24.67,4.5,228.0,53.6
5392,RAC,real,See Table 3 (compiled sources),380.0,0.84,28.0,20.0,0.0,0.0,0.0,20.0,19.5,2.69,1.68,30.0,2.8,289.8,45.8
5393,RAC,real,See Table 3 (compiled sources),455.0,0.264,7.0,0.0,0.0,0.0,0.0,0.0,56.4,6.63,4.88,8.66,8.7,367.2,76.5
5394,RAC,real,See Table 3 (compiled sources),450.0,0.33,28.0,2.0,0.0,0.0,0.0,2.0,68.3,8.03,6.0,9.24,8.8,371.7,82.1
5395,RAC,real,See Table 3 (compiled sources),400.0,0.52,28.0,24.0,0.0,0.0,0.0,24.0,33.0,4.938870968,3.5,22.87,5.1,306.5,56.4
5396,RAC,real,See Table 3 (compiled sources),210.0,0.51,56.0,1.0,0.0,0.0,0.0,1.0,34.7,4.06,3.14,19.38,6.8,179.9,40.2
5397,RAC,real,See Table 3 (compiled sources),350.0,0.34,56.0,1.0,0.0,0.0,0.0,1.0,53.5,6.36,4.7,9.56,8.3,282.7,64.5
5398,RAC,real,See Table 3 (compiled sources),450.0,0.43,3.0,2.0,0.0,0.0,0.0,2.0,32.2,3.91,3.02,18.11,6.2,373.0,64.4
5399,RAC,real,See Table 3 (compiled sources),500.0,0.34,28.0,1.0,0.0,0.0,0.0,1.0,63.8,7.92,5.98,9.21,8.6,412.2,85.2
5400,RAC,real,"Yuan et al. 2022, Materials (Ref 47, compiled from 68 sources - see their Table S1)",380.0,0.28,28.0,100.0,0.0,0.0,0.0,100.0,35.5,4.46,3.45,20.09,6.3,211.9,39.9
5401,RAC,real,See Table 3 (compiled sources),350.0,0.37,56.0,1.0,0.0,0.0,0.0,1.0,61.2,7.47,5.45,10.44,8.5,285.9,61.0
5402,RAC,real,See Table 3 (compiled sources),350.0,0.42,3.0,2.0,0.0,0.0,0.0,2.0,35.6,4.34,3.13,16.68,6.4,284.6,53.3
5403,RAC,real,See Table 3 (compiled sources),210.0,0.52,56.0,2.0,0.0,0.0,0.0,2.0,45.1,5.05,3.71,18.23,6.5,163.3,47.1
5404,RAC,real,See Table 3 (compiled sources),210.0,0.57,28.0,1.0,0.0,0.0,0.0,1.0,35.3,4.09,3.25,22.11,5.1,171.6,39.8
5405,RAC_FreezeThaw,real,See Table 3 (compiled sources),340.0,0.629,28.0,75.0,0.0,0.0,0.0,75.0,34.4,4.52,2.85,30.0,3.8,209.8,38.6
5406,RAC,real,See Table 3 (compiled sources),300.0,0.58,56.0,1.0,0.0,0.0,0.0,1.0,47.5,5.66,4.15,19.32,6.3,241.2,57.1
5407,RAC,real,See Table 3 (compiled sources),461.0,0.52,7.0,0.0,0.0,0.0,0.0,0.0,24.8,2.94,2.17,20.93,5.3,378.9,67.0
5408,RAC,real,See Table 3 (compiled sources),450.0,0.34,28.0,2.0,0.0,0.0,0.0,2.0,67.0,7.86,6.0,9.47,8.6,373.7,77.5
5409,RAC,real,See Table 3 (compiled sources),350.0,0.33,56.0,0.0,0.0,0.0,0.0,0.0,64.2,7.05,5.69,9.09,9.0,288.2,72.2
5410,RAC,real,"Yuan et al. 2022, Materials (Ref 47, compiled from 68 sources - see their Table S1)",380.0,0.5,28.0,100.0,0.0,0.0,0.0,100.0,31.4,3.77,2.82,27.54,4.6,223.6,32.1
5411,RAC,real,See Table 3 (compiled sources),339.0,0.43,28.0,100.0,0.0,0.0,0.0,100.0,26.5,3.04,2.23,24.68,5.4,185.6,25.3
5412,RAC,real,See Table 3 (compiled sources),350.0,0.33,28.0,1.0,0.0,0.0,0.0,1.0,44.9,5.19,4.19,11.44,8.6,280.4,62.0
5413,RAC,real,"Yuan et al. 2022, Materials (Ref 47, compiled from 68 sources - see their Table S1)",380.0,0.45,28.0,50.0,0.0,0.0,0.0,50.0,37.0,4.41,3.44,21.62,6.2,268.3,44.1
5414,RAC,real,See Table 3 (compiled sources),400.0,0.43,56.0,2.0,0.0,0.0,0.0,2.0,64.2,7.65,5.59,10.17,8.1,327.2,77.5
5415,RAC,real,See Table 3 (compiled sources),385.0,0.384,28.0,100.0,0.0,0.0,0.0,100.0,35.5,4.9,3.07,23.32,5.9,218.0,30.5
5416,Plastic,real,See Table 3 (compiled sources),380.0,0.45,28.0,0.0,0.0,0.0,20.0,20.0,32.1,4.0,3.1,19.36,6.4,301.2,50.8
5417,RAC,real,"Hoang 2024, Mathematics (Ref 9)",375.0,0.42,7.0,100.0,0.0,0.0,0.0,100.0,16.9,2.0,1.57,26.82,4.8,211.6,23.1
5418,RAC,real,"Hoang 2024, Mathematics (Ref 9)",249.0,0.436,90.0,25.0,0.0,0.0,0.0,25.0,42.2,5.4,3.86,15.67,7.8,180.4,38.1
5419,RAC,real,See Table 3 (compiled sources),280.0,0.38,3.0,0.0,0.0,0.0,0.0,0.0,24.4,2.92,2.22,17.03,6.8,223.7,42.8
5420,RAC,real,See Table 3 (compiled sources),350.0,0.5,28.0,55.8,0.0,0.0,0.0,55.8,33.2,4.0,3.4,24.83,4.8,233.1,39.3
5421,RAC,real,See Table 3 (compiled sources),210.0,0.53,28.0,1.0,0.0,0.0,0.0,1.0,35.6,4.55,2.99,20.06,5.7,167.0,43.8
5422,RAC,real,See Table 3 (compiled sources),210.0,0.57,56.0,2.0,0.0,0.0,0.0,2.0,46.3,5.46,4.37,17.98,6.5,172.0,44.9
5423,RAC,real,See Table 3 (compiled sources),210.0,0.51,3.0,1.0,0.0,0.0,0.0,1.0,18.4,2.19,1.82,21.71,5.2,171.4,28.7
5424,RAC,real,See Table 3 (compiled sources),500.0,0.414,3.0,8.1,0.0,0.0,0.0,8.1,29.7,3.97,2.79,19.62,6.4,391.7,74.3
5425,RAC,real,"Yuan et al. 2022, Materials (Ref 47, compiled from 68 sources - see their Table S1)",380.0,0.6,28.0,0.0,0.0,0.0,0.0,0.0,25.0,3.42,2.09,24.83,4.2,315.0,55.5
5426,RAC,real,"Yuan et al. 2022, Materials (Ref 47, compiled from 68 sources - see their Table S1)",380.0,0.41,28.0,100.0,0.0,0.0,0.0,100.0,38.7,4.25,3.54,23.45,5.7,222.5,42.6
5427,RAC,real,See Table 3 (compiled sources),461.0,0.52,28.0,0.0,0.0,0.0,0.0,0.0,33.8,3.83,3.04,19.67,5.5,376.2,64.1
5428,RAC,real,See Table 3 (compiled sources),280.0,0.38,28.0,0.0,0.0,0.0,0.0,0.0,49.5,6.5,4.64,13.4,8.1,227.9,51.2
5429,RAC,real,See Table 3 (compiled sources),280.0,0.44,3.0,2.0,0.0,0.0,0.0,2.0,23.1,2.86,1.94,19.98,5.9,227.0,43.2
5430,RAC,real,See Table 3 (compiled sources),500.0,0.35,28.0,1.0,0.0,0.0,0.0,1.0,61.0,7.26,5.83,10.68,8.0,406.7,88.1
5431,RAC,real,See Table 3 (compiled sources),210.0,0.6,28.0,1.0,0.0,0.0,0.0,1.0,31.7,3.66,3.04,23.48,4.3,169.8,32.9
5432,RAC,real,See Table 3 (compiled sources),280.0,0.43,3.0,1.0,0.0,0.0,0.0,1.0,23.9,2.99,2.01,19.29,6.0,228.4,44.5
5433,Plastic,real,See Table 3 (compiled sources),380.0,0.45,28.0,0.0,0.0,0.0,0.5,0.5,31.2,6.45,3.1,16.18,6.5,309.4,64.9
5434,RAC,real,See Table 3 (compiled sources),400.0,0.44,56.0,1.0,0.0,0.0,0.0,1.0,56.5,6.79,5.39,14.08,7.2,327.1,69.9
5435,RAC,real,See Table 3 (compiled sources),210.0,0.5,28.0,0.0,0.0,0.0,0.0,0.0,33.2,3.58,3.02,18.66,6.1,170.7,35.2
5436,RAC,real,"Yuan et al. 2022, Materials (Ref 47, compiled from 68 sources - see their Table S1)",380.0,0.53,28.0,30.0,0.0,0.0,0.0,30.0,65.4,7.89,6.0,18.19,6.2,281.5,63.3
5437,RAC,real,See Table 3 (compiled sources),500.0,0.34,28.0,2.0,0.0,0.0,0.0,2.0,67.1,7.58,6.0,8.67,9.1,400.3,84.7
5438,RAC,real,See Table 3 (compiled sources),280.0,0.39,56.0,1.0,0.0,0.0,0.0,1.0,54.4,5.98,4.88,11.95,7.7,234.8,62.4
5439,RAC,real,See Table 3 (compiled sources),450.0,0.42,28.0,1.0,0.0,0.0,0.0,1.0,55.6,6.35,4.89,14.86,7.4,369.8,76.0
5440,RAC,real,See Table 3 (compiled sources),210.0,0.53,3.0,1.0,0.0,0.0,0.0,1.0,17.5,2.13,1.91,23.87,4.6,176.6,30.6
5441,RAC,real,See Table 3 (compiled sources),320.0,0.55,7.0,0.0,0.0,0.0,0.0,0.0,25.1,3.21,2.46,23.34,5.1,259.2,45.0
5442,RAC,real,See Table 3 (compiled sources),450.0,0.28,28.0,100.0,0.0,0.0,0.0,100.0,60.0,7.06,5.38,16.42,7.3,278.2,55.1
5443,RAC,real,See Table 3 (compiled sources),385.0,0.449350649,28.0,21.0,0.0,0.0,0.0,21.0,67.4,8.3,6.0,14.84,7.1,298.0,65.9
5444,RAC,real,See Table 3 (compiled sources),210.0,0.57,28.0,2.0,0.0,0.0,0.0,2.0,36.4,4.15,3.61,22.68,4.8,171.9,41.4
5445,RAC,real,See Table 3 (compiled sources),280.0,0.4,56.0,1.0,0.0,0.0,0.0,1.0,51.7,6.81,4.29,12.41,8.6,220.1,46.7
5446,RAC,real,See Table 3 (compiled sources),450.0,0.35,3.0,1.0,0.0,0.0,0.0,1.0,45.7,5.56,4.22,13.92,7.4,360.6,65.7
5447,RAC,real,See Table 3 (compiled sources),350.0,0.55,28.0,100.0,0.0,0.0,0.0,100.0,33.3,4.05,2.66,28.96,4.1,194.3,22.8
5448,RAC,real,See Table 3 (compiled sources),353.0,0.7,7.0,48.6,0.0,0.0,0.0,48.6,21.0,2.16,1.59,30.0,3.1,242.5,41.9
5449,RAC,real,See Table 3 (compiled sources),349.2,0.332,56.0,45.0,0.0,0.0,0.0,45.0,59.0,7.24,5.36,13.11,8.7,243.2,62.6
5450,RAC,real,See Table 3 (compiled sources),500.0,0.33,56.0,1.0,0.0,0.0,0.0,1.0,65.4,7.54,5.59,7.26,9.3,415.7,89.6
5451,RAC,real,See Table 3 (compiled sources),380.0,0.5,28.0,50.0,0.0,0.0,0.0,50.0,36.9,4.21,3.57,22.81,5.4,271.9,49.0
5452,RAC,real,See Table 3 (compiled sources),210.0,0.56,56.0,1.0,0.0,0.0,0.0,1.0,42.7,4.79,3.51,18.3,6.1,167.9,46.4
5453,RAC,real,See Table 3 (compiled sources),210.0,0.6,28.0,1.0,0.0,0.0,0.0,1.0,31.7,3.41,3.05,23.1,5.3,167.4,38.6
5454,RCWTB_FreezeThaw,augmented_literature_based,This study (synthetic augmentation),362.2,0.545,28.0,45.4,15.8,0.0,0.0,61.2,48.7,5.39,4.41,20.9,6.6,247.4,53.2
5455,RAC,real,See Table 3 (compiled sources),380.0,0.84,28.0,40.0,0.0,0.0,0.0,40.0,19.5,2.53,1.5,30.0,3.0,281.3,44.2
5456,RAC,real,See Table 3 (compiled sources),210.0,0.52,3.0,2.0,0.0,0.0,0.0,2.0,18.4,2.32,1.71,22.45,5.1,169.1,31.1
5457,RAC,real,See Table 3 (compiled sources),410.0,0.549,28.0,100.0,0.0,0.0,0.0,100.0,37.1,4.36,3.43,28.98,4.0,252.6,37.4
5458,RAC,real,"Yuan et al. 2022, Materials (Ref 47, compiled from 68 sources - see their Table S1)",380.0,0.42,28.0,30.0,0.0,0.0,0.0,30.0,51.0,6.11,4.75,18.13,6.5,272.6,56.1
5459,RAC,real,See Table 3 (compiled sources),300.0,0.65,28.0,100.0,0.0,0.0,0.0,100.0,34.7,3.83,3.15,30.0,3.6,146.0,26.1
5460,RAC,real,See Table 3 (compiled sources),280.0,0.41,3.0,2.0,0.0,0.0,0.0,2.0,23.6,2.78,2.09,18.2,6.5,237.7,45.4
5461,Plastic,augmented_literature_based,This study (synthetic augmentation),379.0,0.303,7.0,24.4,0.0,0.0,11.4,35.8,53.0,6.16,4.55,13.95,7.8,286.7,51.2
5462,RAC,real,See Table 3 (compiled sources),309.0,0.55,28.0,100.0,0.0,0.0,0.0,100.0,28.1,3.61,2.11,29.64,4.1,175.6,19.8
5463,RAC,real,See Table 3 (compiled sources),350.0,0.44,56.0,2.0,0.0,0.0,0.0,2.0,64.9,7.46,6.0,12.65,7.9,288.9,64.7
5464,RAC,real,See Table 3 (compiled sources),400.0,0.5,28.0,49.8,0.0,0.0,0.0,49.8,39.9,4.938870968,2.43,22.48,5.6,277.9,60.0
5465,RAC,real,See Table 3 (compiled sources),280.0,0.43,56.0,2.0,0.0,0.0,0.0,2.0,57.3,7.96,5.29,14.89,7.1,233.2,56.3
5466,RCWTB,augmented_literature_based,This study (synthetic augmentation),437.6,0.407,28.0,31.5,16.6,0.0,0.0,48.1,59.4,7.36,5.72,14.16,8.3,316.5,64.9
5467,RAC,real,See Table 3 (compiled sources),375.0,0.57,28.0,4.8,0.0,0.0,0.0,4.8,23.6,2.95,2.6,24.57,5.5,301.5,51.4
5468,RAC,real,See Table 3 (compiled sources),210.0,0.53,56.0,1.0,0.0,0.0,0.0,1.0,44.2,5.21,4.06,17.74,6.1,169.1,39.6
5469,RAC,real,"Hoang 2024, Mathematics (Ref 9)",350.0,0.414,7.0,100.0,0.0,0.0,0.0,100.0,25.3,3.34,2.12,26.14,4.7,192.4,28.3
5470,RAC,real,See Table 3 (compiled sources),500.0,0.4134,28.0,8.2,0.0,0.0,0.0,8.2,45.1,5.65,4.13,15.1,6.7,404.7,76.8
5471,RAC,real,"Mahmoudian, Bypour & Kontoni 2024, Asian J. Civil Eng. (Ref 45)",437.5,0.4,28.0,100.0,0.0,0.0,0.0,100.0,25.4,3.25,2.35,24.7,5.4,276.1,41.0
5472,RAC,real,See Table 3 (compiled sources),350.0,0.45,28.0,100.0,0.0,0.0,0.0,100.0,66.5,7.88,5.97,21.6,5.8,193.2,42.5
5473,RAC,real,See Table 3 (compiled sources),325.0,0.550769231,28.0,20.0,0.0,0.0,0.0,20.0,44.0,5.3,3.79,20.92,6.1,244.6,48.9
5474,RAC,real,See Table 3 (compiled sources),280.0,0.44,28.0,2.0,0.0,0.0,0.0,2.0,42.8,4.88,3.86,15.8,6.7,223.6,52.3
5475,RAC,real,See Table 3 (compiled sources),350.0,0.44,3.0,2.0,0.0,0.0,0.0,2.0,39.5,5.05,3.55,18.21,6.1,282.6,50.4
5476,RAC,real,See Table 3 (compiled sources),400.0,0.56,28.0,48.8,0.0,0.0,0.0,48.8,33.0,4.938870968,3.1,26.3,4.3,280.9,43.8
5477,RAC,real,See Table 3 (compiled sources),350.0,0.35,56.0,2.0,0.0,0.0,0.0,2.0,61.5,6.93,5.46,9.48,8.6,284.5,73.2
5478,RAC,real,"Yuan et al. 2022, Materials (Ref 47, compiled from 68 sources - see their Table S1)",380.0,0.36,28.0,100.0,0.0,0.0,0.0,100.0,49.6,6.24,4.68,22.58,5.8,226.2,46.8
5479,RAC,real,See Table 3 (compiled sources),385.0,0.449350649,28.0,50.0,0.0,0.0,0.0,50.0,61.2,7.15,5.64,18.33,6.5,277.2,62.2
5480,RAC,real,See Table 3 (compiled sources),350.0,0.33,56.0,2.0,0.0,0.0,0.0,2.0,69.8,7.77,5.88,8.32,9.2,294.1,75.1
5481,RAC,real,See Table 3 (compiled sources),210.0,0.53,56.0,1.0,0.0,0.0,0.0,1.0,44.2,5.05,3.98,19.79,6.1,169.8,44.3
5482,RAC,real,See Table 3 (compiled sources),380.0,0.44,193.0,0.0,0.0,0.0,0.0,0.0,45.4,5.73,4.31,11.43,9.2,313.2,70.1
5483,RCWTB,augmented_literature_based,This study (synthetic augmentation),302.8,0.412,14.0,35.1,11.3,0.0,0.0,46.4,55.0,6.76,5.26,16.47,7.6,220.3,51.6
5484,RAC,real,See Table 3 (compiled sources),485.0,0.340206186,28.0,100.0,0.0,0.0,0.0,100.0,78.2,9.0,6.0,17.71,6.9,316.7,67.7
5485,RAC,real,See Table 3 (compiled sources),280.0,0.42,28.0,1.0,0.0,0.0,0.0,1.0,51.2,6.36,4.8,15.01,6.8,222.9,52.6
5486,RAC,real,"Mahmoudian, Bypour & Kontoni 2024, Asian J. Civil Eng. (Ref 45)",500.0,0.36,28.0,82.3,0.0,0.0,0.0,82.3,63.3,8.01,5.58,17.63,6.9,339.9,72.6
5487,RAC,real,See Table 3 (compiled sources),280.0,0.41,28.0,2.0,0.0,0.0,0.0,2.0,46.3,5.52,3.97,15.05,6.5,220.9,44.8
5488,RAC,real,See Table 3 (compiled sources),375.0,0.5,28.0,0.0,0.0,0.0,0.0,0.0,29.7,3.97,2.57,20.69,5.7,301.4,51.2
5489,RAC,real,See Table 3 (compiled sources),280.0,0.42,3.0,2.0,0.0,0.0,0.0,2.0,26.9,3.0,2.36,17.18,6.8,234.0,41.5
5490,RAC,real,See Table 3 (compiled sources),300.0,0.56,3.0,1.0,0.0,0.0,0.0,1.0,23.3,2.73,2.14,24.57,4.2,244.6,42.5
5491,RAC,real,See Table 3 (compiled sources),500.0,0.36,56.0,0.0,0.0,0.0,0.0,0.0,49.7,5.95,4.64,11.61,8.7,406.5,80.2
5492,RAC,real,"Yuan et al. 2022, Materials (Ref 47, compiled from 68 sources - see their Table S1)",380.0,0.44,28.0,30.0,0.0,0.0,0.0,30.0,61.3,7.02,5.51,17.09,6.5,293.9,60.4
5493,Ceramic,augmented_literature_based,This study (synthetic augmentation),493.8,0.433,90.0,42.0,0.0,13.6,0.0,55.6,61.8,7.44,5.18,13.13,8.6,364.1,75.5
5494,RAC,real,"Yuan et al. 2022, Materials (Ref 47, compiled from 68 sources - see their Table S1)",380.0,0.43,28.0,0.0,0.0,0.0,0.0,0.0,51.8,5.2,5.13,13.54,7.2,312.9,58.5
5495,RAC,real,"Hoang 2024, Mathematics (Ref 9)",217.0,0.687,56.0,0.0,0.0,0.0,0.0,0.0,59.1,7.43,5.16,21.26,5.3,180.1,51.4
5496,RAC,real,See Table 3 (compiled sources),330.0,0.6,3.0,2.0,0.0,0.0,0.0,2.0,22.5,2.6,2.05,25.63,4.0,269.8,43.0
5497,RAC,real,"Yuan et al. 2022, Materials (Ref 47, compiled from 68 sources - see their Table S1)",380.0,0.49,28.0,0.0,0.0,0.0,0.0,0.0,39.8,4.9,3.62,19.61,5.9,312.1,62.9
5498,RAC,real,See Table 3 (compiled sources),380.0,0.61,28.0,100.0,0.0,0.0,0.0,100.0,25.5,2.95,2.36,30.0,3.7,227.2,37.6
5499,RAC,real,See Table 3 (compiled sources),280.0,0.55,3.0,1.0,0.0,0.0,0.0,1.0,24.5,2.88,2.2,23.0,4.9,231.4,42.2
5500,RAC,real,"Hoang 2024, Mathematics (Ref 9)",144.0,0.418,7.0,0.0,0.0,0.0,0.0,0.0,19.8,2.16,1.89,20.3,5.3,129.9,27.9
5501,RAC,real,See Table 3 (compiled sources),300.0,0.55,28.0,2.0,0.0,0.0,0.0,2.0,47.0,5.97,4.19,19.66,5.8,237.2,53.1
5502,RAC,real,See Table 3 (compiled sources),280.0,0.46,3.0,1.0,0.0,0.0,0.0,1.0,22.8,3.1,2.34,19.03,6.0,224.9,41.7
5503,RAC,real,See Table 3 (compiled sources),476.0,0.357,3.0,100.0,0.0,0.0,0.0,100.0,25.0,3.38,2.27,24.2,5.0,307.8,40.0
5504,RAC,real,See Table 3 (compiled sources),350.0,0.54,28.0,50.0,0.0,0.0,0.0,50.0,48.1,5.28,4.27,24.53,4.9,241.9,50.2
5505,RAC,real,See Table 3 (compiled sources),350.0,0.41,3.0,1.0,0.0,0.0,0.0,1.0,36.8,4.69,3.27,17.18,6.6,277.8,47.1
5506,RAC,real,See Table 3 (compiled sources),380.0,0.5,28.0,100.0,0.0,0.0,0.0,100.0,35.8,5.01,3.1,28.49,4.0,223.5,37.8
5507,RAC,real,See Table 3 (compiled sources),500.0,0.34,28.0,1.0,0.0,0.0,0.0,1.0,60.6,7.62,5.25,10.59,8.2,415.8,78.4
5508,RAC,real,"Hoang 2024, Mathematics (Ref 9)",168.0,1.095,3.0,100.0,0.0,0.0,0.0,100.0,11.8,2.0,1.5,30.0,1.1,80.0,15.0
5509,RAC,real,See Table 3 (compiled sources),350.0,0.4,28.0,2.0,0.0,0.0,0.0,2.0,63.9,7.8,5.79,12.13,7.6,282.0,67.5
5510,RCWTB_FreezeThaw,augmented_literature_based,This study (synthetic augmentation),511.2,0.413,56.0,20.6,16.5,0.0,0.0,37.1,63.6,7.67,5.73,11.57,9.5,388.1,78.8
5511,RAC,real,See Table 3 (compiled sources),350.0,0.33,56.0,1.0,0.0,0.0,0.0,1.0,61.1,7.69,5.49,8.79,9.1,284.8,72.0
5512,RAC,real,See Table 3 (compiled sources),280.0,0.44,3.0,2.0,0.0,0.0,0.0,2.0,23.1,2.99,2.17,19.74,6.0,229.4,38.7
5513,RCWTB_FreezeThaw,augmented_literature_based,This study (synthetic augmentation),380.1,0.506,56.0,40.6,16.8,0.0,0.0,57.4,54.9,6.4,4.83,18.28,7.6,262.2,57.4
5514,Plastic,augmented_literature_based,This study (synthetic augmentation),341.1,0.563,56.0,22.1,0.0,0.0,7.6,29.7,45.6,5.59,4.2,22.0,5.6,256.0,54.8
5515,RAC,real,"Hoang 2024, Mathematics (Ref 9)",150.0,0.933,28.0,0.0,0.0,0.0,0.0,0.0,16.8,2.0,1.5,30.0,2.2,121.1,27.6
5516,RAC,real,See Table 3 (compiled sources),380.0,0.61,28.0,20.0,0.0,0.0,0.0,20.0,36.5,4.25,3.46,24.75,5.1,286.7,48.3
5517,RAC,real,See Table 3 (compiled sources),400.0,0.41,3.0,1.0,0.0,0.0,0.0,1.0,35.2,4.45,3.17,17.9,5.9,333.8,62.5
5518,RAC,real,See Table 3 (compiled sources),400.0,0.45,28.0,100.0,0.0,0.0,0.0,100.0,52.1,6.15,4.49,24.75,5.7,235.5,48.7
5519,RAC,real,See Table 3 (compiled sources),380.0,0.5,28.0,0.0,0.0,0.0,0.0,0.0,56.6,7.05,5.15,16.22,6.4,323.4,68.7
5520,RAC,real,See Table 3 (compiled sources),280.0,0.46,3.0,1.0,0.0,0.0,0.0,1.0,22.8,2.57,2.07,20.18,6.3,218.8,45.4
5521,RAC,real,See Table 3 (compiled sources),380.0,0.4,28.0,50.0,0.0,0.0,0.0,50.0,65.3,8.0,6.0,15.65,7.2,261.4,58.8
5522,RAC,real,See Table 3 (compiled sources),418.0,0.55,7.0,0.0,0.0,0.0,0.0,0.0,24.1,2.44,2.08,23.59,5.3,341.8,57.0
5523,RAC,real,See Table 3 (compiled sources),280.0,0.43,56.0,2.0,0.0,0.0,0.0,2.0,57.3,6.81,4.88,13.47,7.4,215.5,52.3
5524,RAC,real,"Yuan et al. 2022, Materials (Ref 47, compiled from 68 sources - see their Table S1)",380.0,0.53,28.0,20.0,0.0,0.0,0.0,20.0,54.9,6.52,4.85,19.12,5.4,292.2,64.9
5525,RAC,real,"Mahmoudian, Bypour & Kontoni 2024, Asian J. Civil Eng. (Ref 45)",434.0,0.4700460829493088,28.0,50.0,0.0,0.0,0.0,50.0,35.6,4.34,2.97,23.67,5.1,314.1,58.6
5526,RAC,real,See Table 3 (compiled sources),350.0,0.35,56.0,1.0,0.0,0.0,0.0,1.0,62.7,7.22,5.59,10.15,8.3,291.1,70.5
5527,RAC,real,See Table 3 (compiled sources),300.0,0.52,56.0,2.0,0.0,0.0,0.0,2.0,52.2,6.06,4.71,16.11,6.6,241.9,56.8
5528,RAC,real,See Table 3 (compiled sources),360.0,0.58,28.0,2.0,0.0,0.0,0.0,2.0,45.4,5.55,3.99,19.83,5.3,292.0,62.9
5529,RAC,real,See Table 3 (compiled sources),350.0,0.37,3.0,1.0,0.0,0.0,0.0,1.0,27.7,3.03,2.36,16.5,7.2,271.3,54.4
5530,RAC,real,See Table 3 (compiled sources),500.0,0.36,90.0,8.1,0.0,0.0,0.0,8.1,53.1,6.39,4.72,12.39,8.7,404.7,78.4
5531,Ceramic,augmented_literature_based,This study (synthetic augmentation),517.5,0.573,14.0,21.5,0.0,23.1,0.0,44.6,43.2,5.16,4.02,23.6,6.4,393.8,73.5
5532,RAC,real,See Table 3 (compiled sources),300.0,0.53,56.0,1.0,0.0,0.0,0.0,1.0,50.4,6.21,4.65,18.01,7.3,239.1,59.7
5533,Plastic,augmented_literature_based,This study (synthetic augmentation),348.7,0.415,56.0,31.6,0.0,0.0,10.3,41.9,56.8,7.01,5.13,15.05,7.2,243.8,53.1
5534,Ceramic,augmented_literature_based,This study (synthetic augmentation),494.8,0.567,56.0,41.0,0.0,10.5,0.0,51.5,52.2,5.72,4.85,20.85,6.5,369.9,65.1
5535,RAC,real,See Table 3 (compiled sources),389.56,0.47,28.0,55.4,0.0,0.0,0.0,55.4,43.3,4.938870968,3.651791045,21.23,5.9,269.2,47.5
5536,RAC,real,See Table 3 (compiled sources),500.0,0.4458,28.0,8.4,0.0,0.0,0.0,8.4,50.7,6.09,4.64,16.94,6.8,406.6,82.4
5537,RAC,real,"Yuan et al. 2022, Materials (Ref 47, compiled from 68 sources - see their Table S1)",380.0,0.52,28.0,50.0,0.0,0.0,0.0,50.0,38.3,4.6,3.45,24.61,4.6,273.4,53.8
5538,RAC,real,See Table 3 (compiled sources),350.0,0.4,28.0,48.6,0.0,0.0,0.0,48.6,46.1,5.55,3.92,19.54,6.5,244.7,40.7
5539,RAC,real,See Table 3 (compiled sources),300.0,0.55,28.0,2.0,0.0,0.0,0.0,2.0,47.0,5.92,3.81,19.96,5.9,256.1,54.8
5540,RAC,real,See Table 3 (compiled sources),350.0,0.33,3.0,0.0,0.0,0.0,0.0,0.0,26.8,3.05,2.09,14.38,7.5,280.1,55.0
5541,RAC,real,See Table 3 (compiled sources),340.0,0.5,28.0,100.0,0.0,0.0,0.0,100.0,41.0,4.78,3.48,26.02,4.8,191.5,31.3
5542,RAC,real,See Table 3 (compiled sources),380.0,0.3,28.0,100.0,0.0,0.0,0.0,100.0,68.8,8.83,6.0,17.79,7.0,224.9,47.8
5543,RAC,real,See Table 3 (compiled sources),353.0,0.592,56.0,0.0,0.0,0.0,0.0,0.0,46.0,5.72,4.0,18.76,6.0,286.9,55.4
5544,RAC,real,See Table 3 (compiled sources),210.0,0.54,3.0,1.0,0.0,0.0,0.0,1.0,16.6,2.39,1.5,23.8,4.9,170.2,31.8
5545,RCWTB,augmented_literature_based,This study (synthetic augmentation),356.7,0.381,90.0,49.4,8.2,0.0,0.0,57.6,60.4,6.87,5.28,12.58,8.9,247.8,52.8
5546,RAC,real,See Table 3 (compiled sources),280.0,0.58,56.0,1.0,0.0,0.0,0.0,1.0,48.7,6.31,4.56,20.83,5.3,233.0,52.3
5547,RAC,real,"Yuan et al. 2022, Materials (Ref 47, compiled from 68 sources - see their Table S1)",380.0,0.55,28.0,50.0,0.0,0.0,0.0,50.0,42.5,5.32,4.02,23.54,5.5,259.5,40.6
5548,RAC,real,See Table 3 (compiled sources),280.0,0.38,3.0,2.0,0.0,0.0,0.0,2.0,26.0,3.25,2.18,17.91,6.9,222.8,40.3
5549,Ceramic,augmented_literature_based,This study (synthetic augmentation),438.1,0.364,56.0,38.3,0.0,21.2,0.0,59.5,59.5,6.84,5.32,12.6,9.1,305.8,61.9
5550,RAC,real,See Table 3 (compiled sources),300.0,0.55,56.0,2.0,0.0,0.0,0.0,2.0,52.0,6.3,4.85,18.1,7.0,253.4,53.7
5551,RAC,real,See Table 3 (compiled sources),450.0,0.28,28.0,50.0,0.0,0.0,0.0,50.0,68.0,8.52,6.0,11.45,8.4,338.6,68.2
5552,RAC,real,See Table 3 (compiled sources),350.0,0.36,56.0,1.0,0.0,0.0,0.0,1.0,56.7,6.91,5.01,10.82,8.3,289.1,61.6
5553,RAC,real,See Table 3 (compiled sources),400.0,0.41,56.0,2.0,0.0,0.0,0.0,2.0,63.6,7.21,5.98,12.2,8.1,320.9,75.5
5554,RAC,real,See Table 3 (compiled sources),380.0,0.44,172.0,0.0,0.0,0.0,0.0,0.0,45.1,5.28,3.85,10.49,9.7,315.9,55.6
5555,RAC,real,See Table 3 (compiled sources),500.0,0.36,3.0,1.0,0.0,0.0,0.0,1.0,43.2,5.26,4.21,15.13,7.6,409.7,73.5
5556,RAC,real,See Table 3 (compiled sources),340.0,0.5,90.0,100.0,0.0,0.0,0.0,100.0,68.0,8.17,6.0,21.37,6.2,177.9,38.9
5557,Combined,augmented_literature_based,This study (synthetic augmentation),466.2,0.491,90.0,23.9,11.6,14.2,7.6,57.3,59.6,6.73,5.37,14.39,9.4,338.5,67.8
5558,RAC,real,See Table 3 (compiled sources),450.0,0.42,3.0,2.0,0.0,0.0,0.0,2.0,34.3,4.1,2.97,17.35,6.4,371.4,65.5
5559,RAC,real,See Table 3 (compiled sources),537.0,0.409683426,28.0,60.0,0.0,0.0,0.0,60.0,40.0,5.03,3.28,21.16,5.9,392.9,74.0
5560,RAC,real,See Table 3 (compiled sources),280.0,0.45,3.0,1.0,0.0,0.0,0.0,1.0,23.9,3.06,2.47,19.03,5.6,224.6,40.6
5561,RAC,real,See Table 3 (compiled sources),280.0,0.39,28.0,1.0,0.0,0.0,0.0,1.0,47.1,5.79,3.75,14.67,7.4,226.1,54.5
5562,RAC,real,"Hoang 2024, Mathematics (Ref 9)",300.0,0.368,28.0,28.5,0.0,0.0,0.0,28.5,36.8,4.36,3.05,17.74,6.9,222.9,39.8
5563,Ceramic,augmented_literature_based,This study (synthetic augmentation),409.1,0.459,14.0,21.0,0.0,21.5,0.0,42.5,57.0,6.5,4.64,16.55,7.8,299.4,59.7
5564,Ceramic,augmented_literature_based,This study (synthetic augmentation),417.1,0.313,56.0,33.7,0.0,20.1,0.0,53.8,72.2,8.29,6.0,9.05,10.0,289.3,69.7
5565,RAC,real,"Yuan et al. 2022, Materials (Ref 47, compiled from 68 sources - see their Table S1)",380.0,0.36,28.0,100.0,0.0,0.0,0.0,100.0,42.0,5.35,4.15,21.94,6.4,212.7,36.0
5566,RCWTB_FreezeThaw,augmented_literature_based,This study (synthetic augmentation),439.3,0.549,90.0,24.4,13.7,0.0,0.0,38.1,60.7,6.89,5.21,15.44,8.2,328.4,69.2
5567,RAC,real,See Table 3 (compiled sources),500.0,0.33,3.0,1.0,0.0,0.0,0.0,1.0,38.4,4.81,3.69,15.6,7.4,405.4,77.5
5568,RAC,real,See Table 3 (compiled sources),350.0,0.42,28.0,2.0,0.0,0.0,0.0,2.0,62.0,7.92,5.4,12.39,7.6,285.1,63.2
5569,RAC,real,See Table 3 (compiled sources),300.0,0.55,28.0,100.0,0.0,0.0,0.0,100.0,33.0,4.04,2.89,30.0,3.3,162.4,23.5
5570,RAC,real,See Table 3 (compiled sources),372.0,0.483870968,28.0,100.0,0.0,0.0,0.0,100.0,21.0,3.25,1.98,27.79,4.9,215.6,34.2
5571,RAC,real,"Yuan et al. 2022, Materials (Ref 47, compiled from 68 sources - see their Table S1)",380.0,0.49,28.0,100.0,0.0,0.0,0.0,100.0,40.1,5.16,3.53,25.46,4.9,223.5,35.0
5572,RAC,real,"Yuan et al. 2022, Materials (Ref 47, compiled from 68 sources - see their Table S1)",380.0,0.43,28.0,50.0,0.0,0.0,0.0,50.0,41.0,4.5,3.68,20.31,5.9,270.7,50.4
5573,RAC,real,See Table 3 (compiled sources),300.0,0.53,56.0,1.0,0.0,0.0,0.0,1.0,50.4,5.81,4.54,17.51,6.5,241.6,60.9
5574,RAC,real,"Hoang 2024, Mathematics (Ref 9)",197.0,0.423,28.0,25.0,0.0,0.0,0.0,25.0,31.3,3.88,2.81,19.84,6.2,154.2,36.6
5575,RAC,real,See Table 3 (compiled sources),280.0,0.4,3.0,1.0,0.0,0.0,0.0,1.0,25.3,3.56,2.13,19.09,5.7,228.6,37.4
5576,RAC,real,See Table 3 (compiled sources),500.0,0.34,3.0,1.0,0.0,0.0,0.0,1.0,43.6,5.34,4.09,13.63,7.7,403.0,82.4
5577,RAC,real,"Hoang 2024, Mathematics (Ref 9)",144.0,0.421,180.0,25.0,0.0,0.0,0.0,25.0,29.0,3.3,2.73,13.04,9.1,97.5,26.2
5578,Plastic,augmented_literature_based,This study (synthetic augmentation),331.3,0.406,28.0,30.9,0.0,0.0,14.5,45.4,45.1,5.2,4.13,18.72,6.2,237.0,47.4
5579,RAC,real,See Table 3 (compiled sources),528.0,0.35,28.0,25.0,0.0,0.0,0.0,25.0,49.7,5.53,4.24,14.08,7.6,407.7,77.7
5580,RAC,real,See Table 3 (compiled sources),280.0,0.55,56.0,1.0,0.0,0.0,0.0,1.0,47.5,5.33,3.93,17.78,5.9,227.7,57.0
5581,Combined,augmented_literature_based,This study (synthetic augmentation),501.9,0.499,90.0,24.9,12.6,12.1,4.0,53.6,63.7,7.47,5.95,13.57,9.8,371.5,79.6
5582,RAC,real,See Table 3 (compiled sources),380.0,0.84,28.0,20.0,0.0,0.0,0.0,20.0,21.0,2.41,1.93,30.0,2.4,297.2,43.1
5583,RAC,real,See Table 3 (compiled sources),210.0,0.55,56.0,1.0,0.0,0.0,0.0,1.0,44.8,5.92,3.87,19.43,6.5,177.8,45.1
5584,RAC,real,See Table 3 (compiled sources),210.0,0.58,28.0,1.0,0.0,0.0,0.0,1.0,33.3,4.19,3.04,22.52,4.9,182.0,37.4
5585,Plastic,real,See Table 3 (compiled sources),380.0,0.45,28.0,0.0,0.0,0.0,0.0,0.0,56.3,7.01,4.42,16.16,7.0,313.0,71.6
5586,RAC,real,See Table 3 (compiled sources),380.0,0.84,28.0,20.0,0.0,0.0,0.0,20.0,19.0,2.51,1.64,30.0,2.4,298.8,46.2
5587,RAC,real,See Table 3 (compiled sources),380.0,0.5,28.0,47.0,0.0,0.0,0.0,47.0,50.3,6.12,4.28,21.66,5.4,278.1,51.1
5588,RAC,real,See Table 3 (compiled sources),410.0,0.5,28.0,49.0,0.0,0.0,0.0,49.0,47.1,5.55,4.17,22.37,5.3,288.5,61.4
5589,RCWTB,augmented_literature_based,This study (synthetic augmentation),375.2,0.424,14.0,24.9,7.4,0.0,0.0,32.3,55.7,6.46,5.05,16.71,7.1,280.9,57.1
5590,RAC,real,"Yuan et al. 2022, Materials (Ref 47, compiled from 68 sources - see their Table S1)",380.0,0.36,28.0,100.0,0.0,0.0,0.0,100.0,45.1,5.58,4.19,21.38,6.5,222.3,44.7
5591,Combined,augmented_literature_based,This study (synthetic augmentation),364.3,0.485,56.0,30.6,10.6,7.6,4.1,52.9,55.5,6.9,5.05,14.63,9.0,253.0,53.2
5592,RAC,real,See Table 3 (compiled sources),537.0,0.41,28.0,60.0,0.0,0.0,0.0,60.0,46.0,5.97,4.36,18.71,6.5,377.4,61.1
5593,RAC,real,"Yuan et al. 2022, Materials (Ref 47, compiled from 68 sources - see their Table S1)",380.0,0.57,28.0,0.0,0.0,0.0,0.0,0.0,48.3,6.07,4.28,19.74,5.3,314.3,64.6
5594,RAC,real,See Table 3 (compiled sources),300.0,0.56,28.0,1.0,0.0,0.0,0.0,1.0,41.7,5.1,3.41,21.34,5.2,245.6,51.3
5595,RAC,real,See Table 3 (compiled sources),349.2,0.332,7.0,30.0,0.0,0.0,0.0,30.0,34.6,5.03,2.88,16.97,6.5,258.4,51.8
5596,RAC,real,See Table 3 (compiled sources),280.0,0.57,28.0,1.0,0.0,0.0,0.0,1.0,42.5,5.05,4.07,20.25,5.0,221.9,49.2
5597,RAC,real,See Table 3 (compiled sources),380.0,0.61,28.0,30.0,0.0,0.0,0.0,30.0,38.5,4.79,3.13,25.09,4.6,296.8,56.9
5598,Ceramic,augmented_literature_based,This study (synthetic augmentation),382.1,0.319,28.0,40.2,0.0,15.0,0.0,55.2,57.6,6.93,5.4,13.33,8.8,264.8,53.5
5599,RAC,real,"Yuan et al. 2022, Materials (Ref 47, compiled from 68 sources - see their Table S1)",380.0,0.7,28.0,100.0,0.0,0.0,0.0,100.0,27.7,2.92,2.55,30.0,3.4,225.2,27.3
5600,RAC,real,See Table 3 (compiled sources),400.0,0.44,3.0,1.0,0.0,0.0,0.0,1.0,35.8,4.39,3.18,18.2,6.3,326.2,65.4
5601,RAC,real,See Table 3 (compiled sources),280.0,0.5,3.0,2.0,0.0,0.0,0.0,2.0,27.8,3.78,2.71,21.81,5.0,230.1,47.1
5602,RCWTB,augmented_literature_based,This study (synthetic augmentation),461.1,0.416,56.0,22.5,15.6,0.0,0.0,38.1,60.8,7.84,5.34,11.66,9.2,347.0,74.1
5603,Plastic,augmented_literature_based,This study (synthetic augmentation),454.6,0.443,7.0,48.5,0.0,0.0,13.0,61.5,39.5,4.86,3.35,23.67,4.9,328.7,53.7
5604,Combined,augmented_literature_based,This study (synthetic augmentation),407.4,0.437,7.0,27.4,9.9,9.9,3.2,50.4,44.6,4.87,4.01,15.94,7.7,292.0,52.0
5605,RAC,real,See Table 3 (compiled sources),350.0,0.33,3.0,2.0,0.0,0.0,0.0,2.0,28.0,2.71,2.5,15.19,7.7,278.1,51.5
5606,RAC,real,See Table 3 (compiled sources),350.0,0.33,28.0,1.0,0.0,0.0,0.0,1.0,59.0,6.85,5.32,9.23,9.2,286.9,70.8
5607,RAC,real,See Table 3 (compiled sources),210.0,0.5,56.0,0.0,0.0,0.0,0.0,0.0,38.3,5.1,3.54,18.46,7.1,167.9,39.8
5608,RAC,real,See Table 3 (compiled sources),280.0,0.44,3.0,2.0,0.0,0.0,0.0,2.0,21.9,2.86,1.7,19.45,5.9,230.5,47.3
5609,RAC,real,See Table 3 (compiled sources),385.0,0.403,56.0,100.0,0.0,0.0,0.0,100.0,64.7,7.95,5.97,18.32,7.6,229.0,41.6
5610,RAC,real,"Yuan et al. 2022, Materials (Ref 47, compiled from 68 sources - see their Table S1)",380.0,0.49,28.0,0.0,0.0,0.0,0.0,0.0,40.1,4.88,3.49,18.69,6.1,304.3,61.7
5611,RAC,real,See Table 3 (compiled sources),329.8,0.352,28.0,45.0,0.0,0.0,0.0,45.0,49.0,5.64,4.56,16.6,7.2,226.8,45.6
5612,RAC,real,See Table 3 (compiled sources),280.0,0.4,28.0,1.0,0.0,0.0,0.0,1.0,50.3,5.89,4.76,13.07,7.6,224.3,54.1
5613,RAC,real,See Table 3 (compiled sources),410.0,0.5,28.0,100.0,0.0,0.0,0.0,100.0,43.4,5.22,4.0,26.72,4.5,248.6,49.6
5614,RAC,real,See Table 3 (compiled sources),454.5,0.277227723,14.0,0.0,0.0,0.0,0.0,0.0,80.7,9.0,6.0,6.84,9.2,375.7,84.8
5615,RAC,real,See Table 3 (compiled sources),537.0,0.41,3.0,15.0,0.0,0.0,0.0,15.0,31.2,3.66,3.15,18.84,5.9,420.0,78.1
5616,RAC,real,See Table 3 (compiled sources),280.0,0.44,56.0,2.0,0.0,0.0,0.0,2.0,51.9,6.07,4.42,13.67,7.7,231.2,54.0
5617,RAC,real,"Yuan et al. 2022, Materials (Ref 47, compiled from 68 sources - see their Table S1)",380.0,0.42,28.0,50.0,0.0,0.0,0.0,50.0,45.1,5.54,4.0,18.22,6.2,268.9,54.2
5618,RAC,real,See Table 3 (compiled sources),500.0,0.33,28.0,1.0,0.0,0.0,0.0,1.0,66.6,7.83,5.94,10.39,8.1,403.3,87.8
5619,RAC,real,See Table 3 (compiled sources),300.0,0.53,28.0,1.0,0.0,0.0,0.0,1.0,41.5,4.49,3.79,18.88,5.9,246.9,48.3
5620,RAC,real,See Table 3 (compiled sources),500.0,0.34,56.0,1.0,0.0,0.0,0.0,1.0,67.0,8.13,6.0,10.6,8.6,408.7,93.6
5621,RAC,real,"Hoang 2024, Mathematics (Ref 9)",189.0,0.778,28.0,0.0,0.0,0.0,0.0,0.0,43.1,5.34,3.73,28.63,3.3,151.7,35.2
5622,RAC,real,See Table 3 (compiled sources),450.0,0.43,28.0,2.0,0.0,0.0,0.0,2.0,56.1,6.56,4.87,15.17,6.9,363.7,80.4
5623,RAC,real,See Table 3 (compiled sources),360.0,0.58,3.0,2.0,0.0,0.0,0.0,2.0,24.9,3.03,2.21,25.03,4.7,299.8,53.7
5624,RAC,real,See Table 3 (compiled sources),450.0,0.42,28.0,2.0,0.0,0.0,0.0,2.0,57.9,6.97,5.04,15.08,7.5,370.8,78.9
5625,RAC,real,See Table 3 (compiled sources),400.0,0.42,56.0,1.0,0.0,0.0,0.0,1.0,60.2,6.95,5.46,12.92,7.6,330.0,63.3
5626,RAC,real,See Table 3 (compiled sources),400.0,0.4,7.0,100.0,0.0,0.0,0.0,100.0,45.4,5.43,4.11,23.33,5.9,231.3,44.9
5627,RAC,real,See Table 3 (compiled sources),350.0,0.48,28.0,36.5,0.0,0.0,0.0,36.5,41.9,4.78,3.92,21.43,5.9,254.4,52.8
5628,Combined,augmented_literature_based,This study (synthetic augmentation),365.1,0.335,56.0,20.0,9.1,6.0,6.6,41.7,65.9,8.57,5.92,9.12,10.0,271.6,59.8
5629,RAC,real,See Table 3 (compiled sources),189.0,0.899,28.0,100.0,0.0,0.0,0.0,100.0,30.3,3.12,2.77,30.0,2.8,80.0,15.0
5630,RAC,real,See Table 3 (compiled sources),350.0,0.37,56.0,1.0,0.0,0.0,0.0,1.0,55.4,6.84,4.86,10.03,8.5,287.9,64.4
5631,RAC,real,See Table 3 (compiled sources),350.0,0.41,3.0,1.0,0.0,0.0,0.0,1.0,36.8,3.77,3.45,18.13,6.2,293.0,56.8
5632,RAC,real,See Table 3 (compiled sources),500.0,0.35,28.0,1.0,0.0,0.0,0.0,1.0,61.0,7.78,5.43,10.32,8.1,407.4,81.6
5633,RAC,real,See Table 3 (compiled sources),450.0,0.43,28.0,2.0,0.0,0.0,0.0,2.0,56.1,6.57,5.03,12.84,7.3,371.5,74.9
5634,RAC,real,See Table 3 (compiled sources),500.0,0.33,28.0,1.0,0.0,0.0,0.0,1.0,63.3,7.19,5.62,9.75,8.5,410.7,86.1
5635,RAC,real,See Table 3 (compiled sources),210.0,0.58,28.0,1.0,0.0,0.0,0.0,1.0,33.3,3.83,2.86,21.87,5.1,172.2,41.0
5636,RAC,real,See Table 3 (compiled sources),350.0,0.33,3.0,2.0,0.0,0.0,0.0,2.0,29.4,3.59,2.85,15.9,7.3,285.3,52.5
5637,RAC,real,See Table 3 (compiled sources),350.0,0.33,3.0,2.0,0.0,0.0,0.0,2.0,28.0,3.39,2.37,14.61,6.9,294.5,51.6
5638,RAC,real,See Table 3 (compiled sources),280.0,0.5,3.0,2.0,0.0,0.0,0.0,2.0,27.8,3.01,2.63,21.39,5.2,231.8,48.2
5639,RAC,real,See Table 3 (compiled sources),280.0,0.43,56.0,1.0,0.0,0.0,0.0,1.0,50.7,5.75,4.49,14.04,7.7,237.5,52.8
5640,RCWTB_FreezeThaw,augmented_literature_based,This study (synthetic augmentation),326.9,0.32,28.0,43.9,10.4,0.0,0.0,54.3,64.5,7.48,5.69,12.33,9.1,219.7,52.4
5641,RAC,real,See Table 3 (compiled sources),400.0,0.43,3.0,2.0,0.0,0.0,0.0,2.0,33.9,4.22,3.11,19.04,6.0,318.5,63.3
5642,RAC,real,See Table 3 (compiled sources),300.0,0.68,28.0,47.2,0.0,0.0,0.0,47.2,34.5,4.938870968,3.651791045,29.62,3.2,193.7,32.3
5643,RAC,real,See Table 3 (compiled sources),300.0,0.68,28.0,100.0,0.0,0.0,0.0,100.0,27.7,3.58,2.45,30.0,3.1,150.0,24.6
5644,RAC,real,See Table 3 (compiled sources),500.0,0.36,1.0,0.0,0.0,0.0,0.0,0.0,27.3,3.09,2.39,16.3,7.1,407.4,69.5
5645,Ceramic,augmented_literature_based,This study (synthetic augmentation),474.2,0.593,56.0,30.9,0.0,17.8,0.0,48.7,49.7,5.73,4.09,21.99,6.6,341.5,64.8
5646,RAC,real,See Table 3 (compiled sources),300.0,0.6,28.0,2.0,0.0,0.0,0.0,2.0,43.2,5.65,4.05,22.48,5.2,231.6,48.4
5647,RAC,real,See Table 3 (compiled sources),534.0,0.3,28.0,0.0,0.0,0.0,0.0,0.0,65.8,7.9,6.0,8.46,8.7,420.0,89.0
5648,RAC,real,See Table 3 (compiled sources),280.0,0.41,3.0,1.0,0.0,0.0,0.0,1.0,22.9,2.9,2.13,19.09,6.1,226.1,42.1
5649,RAC,real,"Hoang 2024, Mathematics (Ref 9)",225.0,0.836,7.0,100.0,0.0,0.0,0.0,100.0,22.3,2.86,2.18,30.0,2.3,95.7,20.7
5650,RCWTB,augmented_literature_based,This study (synthetic augmentation),322.2,0.315,7.0,49.1,19.9,0.0,0.0,69.0,54.2,6.37,5.01,13.12,9.5,207.0,44.2
5651,RAC,real,See Table 3 (compiled sources),210.0,0.6,28.0,1.0,0.0,0.0,0.0,1.0,31.7,3.77,2.83,23.11,4.9,174.4,32.1
5652,RAC,real,See Table 3 (compiled sources),454.5,0.293289329,56.0,7.8,0.0,0.0,0.0,7.8,84.4,9.0,6.0,5.32,10.0,375.3,87.0
5653,RAC,real,See Table 3 (compiled sources),350.0,0.37,3.0,1.0,0.0,0.0,0.0,1.0,27.7,3.8,2.47,17.25,6.6,282.5,54.5
5654,RAC,real,"Yuan et al. 2022, Materials (Ref 47, compiled from 68 sources - see their Table S1)",380.0,0.4,28.0,20.0,0.0,0.0,0.0,20.0,69.6,8.38,6.0,12.94,7.8,295.3,60.2
5655,Combined,augmented_literature_based,This study (synthetic augmentation),510.8,0.36,28.0,18.6,10.2,10.9,7.6,47.3,59.8,6.95,5.51,12.68,9.1,383.8,74.2
5656,RAC,real,See Table 3 (compiled sources),350.0,0.37,28.0,1.0,0.0,0.0,0.0,1.0,49.1,6.0,4.01,13.34,7.8,284.4,63.1
5657,RAC,real,See Table 3 (compiled sources),155.0,1.097,90.0,100.0,0.0,0.0,0.0,100.0,34.0,3.81,3.23,30.0,2.7,80.0,15.0
5658,RAC,real,See Table 3 (compiled sources),280.0,0.55,56.0,1.0,0.0,0.0,0.0,1.0,47.5,5.84,4.06,18.79,6.1,229.8,51.9
5659,RAC,real,"Mahmoudian, Bypour & Kontoni 2024, Asian J. Civil Eng. (Ref 45)",380.0,0.65,28.0,50.0,0.0,0.0,0.0,50.0,49.8,5.38,4.19,27.42,4.3,269.4,51.0
5660,RAC,real,"Hoang 2024, Mathematics (Ref 9)",350.0,0.4,91.0,0.0,0.0,0.0,0.0,0.0,48.1,5.82,4.43,11.34,9.2,291.2,55.6
5661,RAC,real,See Table 3 (compiled sources),410.0,0.549,28.0,49.1,0.0,0.0,0.0,49.1,42.5,4.71,3.76,23.72,5.1,291.3,54.4
5662,RCWTB,augmented_literature_based,This study (synthetic augmentation),383.8,0.445,90.0,33.8,7.4,0.0,0.0,41.2,64.4,7.73,6.0,12.43,9.1,280.0,63.5
5663,RAC,real,See Table 3 (compiled sources),210.0,0.55,28.0,1.0,0.0,0.0,0.0,1.0,39.1,4.8,3.5,18.55,6.1,169.7,45.2
5664,RAC,real,"Hoang 2024, Mathematics (Ref 9)",282.0,0.695,56.0,100.0,0.0,0.0,0.0,100.0,45.6,5.81,4.3,30.0,3.8,136.6,26.1
5665,RCWTB,augmented_literature_based,This study (synthetic augmentation),457.0,0.41,14.0,32.0,15.0,0.0,0.0,47.0,62.0,7.18,5.33,13.94,8.4,336.9,62.7
5666,RAC,real,See Table 3 (compiled sources),280.0,0.39,28.0,1.0,0.0,0.0,0.0,1.0,47.1,5.81,4.28,14.23,7.1,223.7,48.3
5667,RAC,real,See Table 3 (compiled sources),500.0,0.34,56.0,2.0,0.0,0.0,0.0,2.0,71.2,8.37,6.0,6.79,9.3,408.7,87.2
5668,RAC,real,See Table 3 (compiled sources),350.0,0.34,56.0,1.0,0.0,0.0,0.0,1.0,53.5,6.54,4.76,10.13,8.8,292.2,62.2
5669,RAC,real,See Table 3 (compiled sources),400.0,0.44,3.0,2.0,0.0,0.0,0.0,2.0,37.6,4.21,3.52,17.17,6.1,330.4,63.1
5670,RAC,real,See Table 3 (compiled sources),450.0,0.42,3.0,1.0,0.0,0.0,0.0,1.0,33.3,3.51,2.87,17.36,6.9,354.5,60.6
5671,RAC,real,See Table 3 (compiled sources),280.0,0.46,56.0,1.0,0.0,0.0,0.0,1.0,46.8,5.56,4.65,15.09,7.5,225.3,45.8
5672,RAC,real,See Table 3 (compiled sources),436.0,0.56,28.0,50.0,0.0,0.0,0.0,50.0,23.8,2.56,1.93,27.12,4.0,302.4,45.0
5673,RAC,real,See Table 3 (compiled sources),300.0,0.6,56.0,2.0,0.0,0.0,0.0,2.0,50.3,6.5,4.74,20.74,5.9,246.7,62.2
5674,RAC,real,"Yuan et al. 2022, Materials (Ref 47, compiled from 68 sources - see their Table S1)",380.0,0.4,28.0,50.0,0.0,0.0,0.0,50.0,43.3,5.09,4.04,18.61,6.5,259.5,43.2
