Repository: ML-optimized-waste-derived-concrete/Dataset-and-codeNotebooks-for-sustainable-concrete-with-case-study

An Integrated Data-Driven Framework for Sustainable Multi-Waste Concrete Design and Multi-Objective Optimization of Offshore Wind Turbine Towers: A Comparative Evaluation of Ensemble, Deep, and Operator Learning Approaches

Author Information

1. Anjum Parveen
Department of Process, Energy and Environmental Technology, Faculty of Technology, Natural Sciences and Maritime Sciences, University of South-Eastern Norway, Norway
Email: anjumsara0499@gmail.com
ORCID: https://orcid.org/0009-0008-0974-976X

2. Hadi Amlashi (Corresponding Author)

File: MASTER_waste_concrete_dataset_v5_FINAL_1.csv (part 19 of 27)
sample_id,waste_type,data_source,paper_ref_no,cement_kg_m3,water_cement_ratio,curing_days,rac_%,rcwtb_%,ceramic_%,plastic_%,total_replacement_%,compressive_strength_mpa,flexural_strength_mpa,split_tensile_strength_mpa,chloride_penetration_mm,marine_durability_score,co2_emission_kg_m3,cost_usd_m3
5675,RAC,real,"Yuan et al. 2022, Materials (Ref 47, compiled from 68 sources - see their Table S1)",380.0,0.41,28.0,15.0,0.0,0.0,0.0,15.0,55.2,6.84,5.11,14.15,7.7,291.7,65.6
5676,RAC,real,See Table 3 (compiled sources),380.0,0.55,28.0,100.0,0.0,0.0,0.0,100.0,36.8,4.0,3.9,27.42,4.0,213.7,31.2
5677,RAC,real,See Table 3 (compiled sources),350.0,0.33,56.0,2.0,0.0,0.0,0.0,2.0,66.5,8.25,5.86,9.66,8.2,288.5,67.6
5678,RAC,real,See Table 3 (compiled sources),350.0,0.33,56.0,0.0,0.0,0.0,0.0,0.0,64.2,8.11,5.54,8.59,9.2,293.5,69.8
5679,RAC,real,See Table 3 (compiled sources),210.0,0.54,3.0,1.0,0.0,0.0,0.0,1.0,16.6,2.24,1.5,25.07,5.1,168.4,29.3
5680,RAC,real,See Table 3 (compiled sources),280.0,0.58,28.0,1.0,0.0,0.0,0.0,1.0,43.3,5.19,3.8,20.75,4.9,233.0,55.7
5681,RAC,real,See Table 3 (compiled sources),280.0,0.44,56.0,2.0,0.0,0.0,0.0,2.0,51.9,6.13,4.8,14.68,7.3,227.9,54.4
5682,RAC,real,"Mahmoudian, Bypour & Kontoni 2024, Asian J. Civil Eng. (Ref 45)",400.0,0.45,28.0,36.1,0.0,0.0,0.0,36.1,38.4,4.55,3.22,21.07,6.4,290.0,53.9
5683,RAC,real,See Table 3 (compiled sources),500.0,0.35,3.0,1.0,0.0,0.0,0.0,1.0,43.5,5.22,3.67,13.44,7.5,409.9,87.1
5684,RAC,real,See Table 3 (compiled sources),430.0,0.43,28.0,7.2,0.0,0.0,0.0,7.2,26.7,2.94,2.96,18.73,6.2,353.4,58.1
5685,RAC,real,See Table 3 (compiled sources),280.0,0.58,3.0,1.0,0.0,0.0,0.0,1.0,26.3,3.05,2.21,23.79,4.7,224.2,43.8
5686,RAC,real,"Yuan et al. 2022, Materials (Ref 47, compiled from 68 sources - see their Table S1)",380.0,0.68,28.0,20.0,0.0,0.0,0.0,20.0,33.5,4.01,3.1,28.04,4.0,292.4,52.0
5687,RAC,real,See Table 3 (compiled sources),337.0,0.49,28.0,100.0,0.0,0.0,0.0,100.0,39.3,4.17,3.57,26.57,4.2,185.6,35.4
5688,RCWTB_FreezeThaw,augmented_literature_based,This study (synthetic augmentation),426.7,0.368,56.0,31.9,17.1,0.0,0.0,49.0,62.9,7.62,5.34,10.12,10.0,312.6,69.3
5689,RAC,real,"Hoang 2024, Mathematics (Ref 9)",375.0,0.45,7.0,100.0,0.0,0.0,0.0,100.0,19.6,2.7,1.5,28.54,4.9,218.0,30.1
5690,RAC,real,"Hoang 2024, Mathematics (Ref 9)",249.0,0.436,180.0,25.0,0.0,0.0,0.0,25.0,47.2,5.73,4.46,12.83,9.4,182.9,37.5
5691,RAC,real,See Table 3 (compiled sources),264.0,0.644,90.0,100.0,0.0,0.0,0.0,100.0,37.9,4.57,3.38,29.14,4.8,122.0,19.9
5692,RAC,real,"Yuan et al. 2022, Materials (Ref 47, compiled from 68 sources - see their Table S1)",380.0,0.45,28.0,50.0,0.0,0.0,0.0,50.0,50.8,4.9,4.61,19.63,5.9,266.8,51.4
5693,RAC,real,See Table 3 (compiled sources),210.0,0.54,56.0,1.0,0.0,0.0,0.0,1.0,42.0,5.24,3.64,19.66,6.1,171.0,35.3
5694,RAC,real,"Yuan et al. 2022, Materials (Ref 47, compiled from 68 sources - see their Table S1)",380.0,0.45,28.0,100.0,0.0,0.0,0.0,100.0,40.7,5.08,3.55,25.35,5.2,224.6,36.9
5695,RCWTB,augmented_literature_based,This study (synthetic augmentation),413.8,0.558,90.0,23.9,15.5,0.0,0.0,39.4,54.6,6.24,4.82,17.13,8.3,305.6,62.0
5696,RAC,real,"Hoang 2024, Mathematics (Ref 9)",284.0,0.38,28.0,0.0,0.0,0.0,0.0,0.0,20.6,2.69,1.84,16.18,6.6,231.8,39.7
5697,RAC,real,See Table 3 (compiled sources),380.0,0.84,28.0,80.0,0.0,0.0,0.0,80.0,16.5,2.0,1.5,30.0,2.7,245.6,33.8
5698,RAC,real,"Hoang 2024, Mathematics (Ref 9)",200.0,1.057,28.0,27.2,0.0,0.0,0.0,27.2,19.1,2.12,1.97,30.0,2.2,140.9,31.1
5699,RAC,real,See Table 3 (compiled sources),537.0,0.409683426,28.0,15.0,0.0,0.0,0.0,15.0,55.2,6.64,5.14,15.11,7.3,420.0,81.4
5700,RAC,real,See Table 3 (compiled sources),500.0,0.35,56.0,1.0,0.0,0.0,0.0,1.0,65.8,7.97,6.0,10.46,8.2,407.0,85.9
5701,RCWTB_FreezeThaw,augmented_literature_based,This study (synthetic augmentation),408.2,0.532,56.0,24.6,7.7,0.0,0.0,32.3,53.2,6.44,5.05,18.08,6.9,311.6,71.2
5702,RAC,real,See Table 3 (compiled sources),275.0,0.650909091,28.0,20.0,0.0,0.0,0.0,20.0,64.8,8.22,5.79,22.19,4.5,210.6,49.6
5703,RCWTB,augmented_literature_based,This study (synthetic augmentation),481.2,0.311,28.0,46.9,11.5,0.0,0.0,58.4,59.1,7.11,5.16,12.57,8.6,347.4,64.2
5704,RAC,real,See Table 3 (compiled sources),210.0,0.51,56.0,1.0,0.0,0.0,0.0,1.0,34.7,4.28,3.48,17.18,6.8,167.7,43.8
5705,RAC,real,See Table 3 (compiled sources),350.0,0.44,28.0,2.0,0.0,0.0,0.0,2.0,64.1,7.56,6.0,14.01,7.8,274.2,63.2
5706,RAC,real,See Table 3 (compiled sources),262.0,0.649,3.0,0.0,0.0,0.0,0.0,0.0,10.0,2.0,1.5,28.5,3.3,212.9,32.1
5707,RAC,real,See Table 3 (compiled sources),500.0,0.34,3.0,2.0,0.0,0.0,0.0,2.0,39.1,3.97,3.8,14.68,7.4,413.7,83.7
5708,RAC,real,See Table 3 (compiled sources),450.0,0.33,56.0,2.0,0.0,0.0,0.0,2.0,80.5,9.0,6.0,7.74,9.5,366.1,83.3
5709,RAC,real,See Table 3 (compiled sources),296.72,0.77686034,28.0,0.0,0.0,0.0,0.0,0.0,28.6,2.77,2.7,29.23,2.6,244.5,45.4
5710,RAC,real,See Table 3 (compiled sources),210.0,0.57,3.0,2.0,0.0,0.0,0.0,2.0,17.2,2.17,1.5,25.86,4.8,171.4,30.1
5711,RAC,real,"Yuan et al. 2022, Materials (Ref 47, compiled from 68 sources - see their Table S1)",380.0,0.36,28.0,70.0,0.0,0.0,0.0,70.0,28.4,4.4,2.5,20.1,6.3,260.0,37.6
5712,RAC,real,See Table 3 (compiled sources),536.0,0.45,28.0,75.0,0.0,0.0,0.0,75.0,36.8,4.42,3.33,23.54,5.3,369.8,60.2
5713,RAC,real,See Table 3 (compiled sources),210.0,0.54,3.0,2.0,0.0,0.0,0.0,2.0,17.5,2.0,1.5,23.34,4.5,179.9,32.8
5714,RAC,real,See Table 3 (compiled sources),450.0,0.5,28.0,45.5,0.0,0.0,0.0,45.5,38.2,4.4,3.7,21.18,5.7,322.8,59.6
5715,RAC,real,See Table 3 (compiled sources),380.0,0.5,28.0,100.0,0.0,0.0,0.0,100.0,29.2,3.48,2.72,28.23,4.0,217.2,32.1
5716,RAC,real,See Table 3 (compiled sources),380.0,0.62,28.0,100.0,0.0,0.0,0.0,100.0,23.5,2.81,2.25,30.0,3.9,220.7,33.6
5717,RAC,real,See Table 3 (compiled sources),400.0,0.41,3.0,1.0,0.0,0.0,0.0,1.0,35.2,3.94,2.93,16.38,6.8,331.6,59.7
5718,RAC,real,See Table 3 (compiled sources),450.0,0.42,28.0,2.0,0.0,0.0,0.0,2.0,57.9,6.86,5.31,14.78,6.6,364.3,81.5
5719,RAC,real,See Table 3 (compiled sources),350.0,0.33,3.0,2.0,0.0,0.0,0.0,2.0,29.4,3.14,2.99,14.8,7.3,281.4,53.9
5720,RAC,real,See Table 3 (compiled sources),380.0,0.55,28.0,0.0,0.0,0.0,0.0,0.0,48.6,5.64,4.8,19.13,6.0,315.0,61.1
5721,Ceramic,augmented_literature_based,This study (synthetic augmentation),337.2,0.58,90.0,39.7,0.0,18.6,0.0,58.3,51.3,6.46,5.0,20.95,7.0,225.2,40.4
5722,RAC,real,See Table 3 (compiled sources),350.0,0.42,28.0,2.0,0.0,0.0,0.0,2.0,62.0,7.49,5.25,12.67,7.5,290.4,66.3
5723,RAC,real,See Table 3 (compiled sources),350.0,0.33,28.0,1.0,0.0,0.0,0.0,1.0,44.9,4.88,4.23,12.67,8.0,291.2,63.6
5724,RAC,real,"Yuan et al. 2022, Materials (Ref 47, compiled from 68 sources - see their Table S1)",380.0,0.52,28.0,100.0,0.0,0.0,0.0,100.0,43.3,4.5,3.87,24.8,5.2,223.4,38.9
5725,RAC,real,See Table 3 (compiled sources),400.0,0.52,90.0,2.9,0.0,0.0,0.0,2.9,39.5,4.66,3.52,18.01,7.0,325.4,59.9
5726,RAC,real,See Table 3 (compiled sources),210.0,0.57,28.0,2.0,0.0,0.0,0.0,2.0,38.2,4.21,3.33,20.81,5.1,173.6,41.1
5727,RAC,real,See Table 3 (compiled sources),380.0,0.84,28.0,100.0,0.0,0.0,0.0,100.0,10.0,2.0,1.5,30.0,2.9,228.2,21.9
5728,RAC,real,See Table 3 (compiled sources),450.0,0.44,3.0,2.0,0.0,0.0,0.0,2.0,35.7,4.59,3.22,18.99,5.8,367.6,68.0
5729,RAC,real,See Table 3 (compiled sources),380.0,0.45,28.0,0.0,0.0,0.0,0.0,0.0,53.8,6.54,5.24,15.62,6.3,316.0,67.4
5730,RAC,real,See Table 3 (compiled sources),350.0,0.41,28.0,1.0,0.0,0.0,0.0,1.0,61.4,7.64,5.54,11.19,8.3,278.7,57.7
5731,RAC,real,See Table 3 (compiled sources),175.0,1.1,60.0,100.0,0.0,0.0,0.0,100.0,33.8,4.0,2.93,30.0,1.9,80.0,15.0
5732,RAC,real,See Table 3 (compiled sources),280.0,0.38,56.0,2.0,0.0,0.0,0.0,2.0,65.2,7.62,5.98,10.63,8.2,224.4,55.7
5733,RAC,real,See Table 3 (compiled sources),280.0,0.42,56.0,1.0,0.0,0.0,0.0,1.0,53.4,6.38,4.9,14.31,7.5,232.8,53.1
5734,RAC,real,See Table 3 (compiled sources),280.0,0.42,56.0,2.0,0.0,0.0,0.0,2.0,55.3,6.74,4.79,12.66,7.7,234.2,55.7
5735,RAC,real,See Table 3 (compiled sources),450.0,0.43,28.0,2.0,0.0,0.0,0.0,2.0,56.1,6.93,4.93,13.96,7.0,364.0,79.2
5736,Ceramic,augmented_literature_based,This study (synthetic augmentation),451.7,0.355,14.0,20.7,0.0,5.3,0.0,26.0,60.2,7.12,5.4,12.85,7.8,346.1,71.7
5737,RCWTB,augmented_literature_based,This study (synthetic augmentation),501.4,0.56,56.0,32.7,13.8,0.0,0.0,46.5,48.6,5.84,4.32,19.39,7.3,377.2,66.2
5738,Ceramic,augmented_literature_based,This study (synthetic augmentation),434.1,0.465,28.0,45.1,0.0,24.3,0.0,69.4,51.4,5.9,4.29,18.6,7.9,295.6,53.2
5739,RAC,real,See Table 3 (compiled sources),380.0,0.5,28.0,100.0,0.0,0.0,0.0,100.0,48.7,6.07,4.13,25.59,4.6,226.3,34.5
5740,RAC,real,"Yuan et al. 2022, Materials (Ref 47, compiled from 68 sources - see their Table S1)",380.0,0.43,28.0,0.0,0.0,0.0,0.0,0.0,34.8,4.44,3.06,16.94,6.8,314.2,58.9
5741,RAC,real,See Table 3 (compiled sources),350.0,0.4,28.0,2.0,0.0,0.0,0.0,2.0,63.9,7.39,5.48,13.27,7.2,288.1,70.2
5742,RAC,real,See Table 3 (compiled sources),401.0,0.43,90.0,100.0,0.0,0.0,0.0,100.0,44.5,5.02,3.81,21.96,6.4,234.1,35.1
5743,RAC,real,See Table 3 (compiled sources),425.0,0.435294118,28.0,100.0,0.0,0.0,0.0,100.0,60.0,7.47,5.41,23.08,5.4,256.0,52.8
5744,RAC,real,See Table 3 (compiled sources),380.0,0.43,28.0,0.0,0.0,0.0,0.0,0.0,46.0,5.72,4.24,16.14,7.0,308.9,71.3
5745,RAC,real,"Yuan et al. 2022, Materials (Ref 47, compiled from 68 sources - see their Table S1)",380.0,0.58,28.0,100.0,0.0,0.0,0.0,100.0,40.3,5.5,3.88,29.26,4.2,221.0,35.9
5746,RCWTB,augmented_literature_based,This study (synthetic augmentation),365.8,0.322,7.0,20.1,10.1,0.0,0.0,30.2,59.1,7.28,5.22,11.51,8.5,271.9,62.9
5747,Ceramic,augmented_literature_based,This study (synthetic augmentation),450.6,0.436,7.0,30.2,0.0,14.9,0.0,45.1,53.6,6.53,4.87,17.56,6.7,334.7,71.3
5748,RAC,real,See Table 3 (compiled sources),300.0,0.55,3.0,2.0,0.0,0.0,0.0,2.0,24.9,3.4,2.3,22.86,4.7,240.6,50.0
5749,RAC,real,See Table 3 (compiled sources),500.0,0.36,56.0,0.0,0.0,0.0,0.0,0.0,51.9,6.45,4.71,11.75,8.3,412.9,76.5
5750,Combined,augmented_literature_based,This study (synthetic augmentation),497.2,0.493,90.0,22.2,11.8,12.4,3.0,49.4,62.0,7.63,5.45,14.18,8.6,368.6,83.3
5751,RCWTB_FreezeThaw,augmented_literature_based,This study (synthetic augmentation),305.6,0.509,90.0,46.8,8.3,0.0,0.0,55.1,56.8,6.69,5.26,17.35,7.5,215.4,46.0
5752,RAC,real,See Table 3 (compiled sources),413.0,0.499,28.0,0.0,0.0,0.0,0.0,0.0,52.0,6.11,4.97,18.39,5.9,333.6,74.8
5753,RAC,real,See Table 3 (compiled sources),400.0,0.48,56.0,100.0,0.0,0.0,0.0,100.0,33.4,3.99,3.0,24.82,5.7,236.9,39.9
5754,RAC,real,"Yuan et al. 2022, Materials (Ref 47, compiled from 68 sources - see their Table S1)",380.0,0.41,28.0,100.0,0.0,0.0,0.0,100.0,41.2,4.94,3.96,23.83,5.7,219.0,36.7
5755,Ceramic,augmented_literature_based,This study (synthetic augmentation),314.8,0.546,90.0,36.5,0.0,9.8,0.0,46.3,54.2,6.61,4.97,19.62,7.0,222.2,47.3
5756,RAC,real,See Table 3 (compiled sources),210.0,0.53,56.0,1.0,0.0,0.0,0.0,1.0,44.2,5.31,4.33,18.3,6.3,161.8,46.9
5757,RAC,real,See Table 3 (compiled sources),380.0,0.6,28.0,100.0,0.0,0.0,0.0,100.0,30.2,3.2,2.83,30.0,3.6,209.5,31.5
5758,Ceramic,augmented_literature_based,This study (synthetic augmentation),486.2,0.318,14.0,28.1,0.0,13.4,0.0,41.5,59.6,6.6,5.07,12.17,9.0,366.5,70.6
5759,RAC,real,See Table 3 (compiled sources),509.0,0.434,7.0,100.0,0.0,0.0,0.0,100.0,39.1,4.93,3.49,25.79,5.2,322.2,55.9
5760,Ceramic,augmented_literature_based,This study (synthetic augmentation),417.2,0.592,56.0,24.5,0.0,16.7,0.0,41.2,44.7,5.68,4.15,21.26,6.6,302.2,52.9
5761,RAC,real,See Table 3 (compiled sources),340.0,0.57,56.0,1.0,0.0,0.0,0.0,1.0,45.1,5.46,4.01,19.01,5.8,281.1,62.8
5762,Ceramic,augmented_literature_based,This study (synthetic augmentation),390.9,0.51,90.0,42.8,0.0,24.2,0.0,67.0,59.1,6.75,5.47,16.39,8.9,267.2,59.0
5763,RAC,real,See Table 3 (compiled sources),350.0,0.36,28.0,1.0,0.0,0.0,0.0,1.0,50.4,6.41,4.92,12.15,7.7,275.2,60.8
5764,RAC,real,See Table 3 (compiled sources),500.0,0.35,3.0,1.0,0.0,0.0,0.0,1.0,43.5,4.76,3.89,14.24,7.1,404.5,68.7
5765,RAC,real,See Table 3 (compiled sources),210.0,0.54,28.0,1.0,0.0,0.0,0.0,1.0,33.8,4.16,2.71,19.77,5.8,183.3,34.9
5766,RAC,real,See Table 3 (compiled sources),350.0,0.41,56.0,1.0,0.0,0.0,0.0,1.0,63.2,7.65,5.44,12.54,7.8,283.3,69.2
5767,Plastic,real,See Table 3 (compiled sources),380.0,0.45,28.0,0.0,0.0,0.0,3.0,3.0,35.8,4.35,3.35,17.2,6.5,301.2,57.7
5768,RAC,real,See Table 3 (compiled sources),410.0,0.549,90.0,19.5,0.0,0.0,0.0,19.5,68.0,8.43,5.99,16.64,6.8,316.7,77.3
5769,RAC,real,"Mahmoudian, Bypour & Kontoni 2024, Asian J. Civil Eng. (Ref 45)",385.0,0.43,28.0,0.0,0.0,0.0,0.0,0.0,33.4,3.97,3.43,16.08,6.9,310.5,58.8
5770,RAC,real,See Table 3 (compiled sources),563.0,0.222,28.0,20.0,0.0,0.0,0.0,20.0,62.0,7.49,5.11,8.08,9.1,420.0,165.4
5771,RAC,real,See Table 3 (compiled sources),280.0,0.43,28.0,2.0,0.0,0.0,0.0,2.0,47.4,5.55,4.38,16.13,7.1,224.9,50.1
5772,RAC,real,"Hoang 2024, Mathematics (Ref 9)",285.0,0.389,28.0,100.0,0.0,0.0,0.0,100.0,30.4,4.16,2.47,23.98,5.6,151.4,19.6
5773,RAC,real,See Table 3 (compiled sources),300.0,0.52,56.0,2.0,0.0,0.0,0.0,2.0,52.2,6.16,4.67,18.05,6.6,235.8,61.2
5774,RAC,real,See Table 3 (compiled sources),309.0,0.55,28.0,0.0,0.0,0.0,0.0,0.0,36.0,4.59,2.92,20.98,5.3,244.7,50.4
5775,RAC,real,See Table 3 (compiled sources),295.0,0.65,28.0,100.0,0.0,0.0,0.0,100.0,24.8,2.95,2.4,30.0,3.5,153.8,19.9
5776,RAC,real,See Table 3 (compiled sources),380.0,0.61,28.0,20.0,0.0,0.0,0.0,20.0,38.0,4.84,3.05,24.0,4.5,293.2,56.9
5777,RAC,real,See Table 3 (compiled sources),350.0,0.45,28.0,100.0,0.0,0.0,0.0,100.0,53.9,6.7,4.71,23.35,5.9,188.6,37.5
5778,RAC,real,See Table 3 (compiled sources),210.0,0.57,28.0,2.0,0.0,0.0,0.0,2.0,33.1,3.81,3.3,20.33,5.7,169.0,35.1
5779,RAC,real,See Table 3 (compiled sources),420.0,0.47,28.0,1.0,0.0,0.0,0.0,1.0,48.8,6.1,4.35,16.31,6.5,331.3,68.6
5780,RAC,real,See Table 3 (compiled sources),349.0,0.446991404,28.0,100.0,0.0,0.0,0.0,100.0,43.9,4.99,4.15,23.91,5.4,192.3,35.9
5781,RAC,real,See Table 3 (compiled sources),450.0,0.34,3.0,2.0,0.0,0.0,0.0,2.0,46.9,5.42,4.2,14.21,7.3,366.9,74.8
5782,RAC,real,See Table 3 (compiled sources),350.0,0.41,56.0,1.0,0.0,0.0,0.0,1.0,63.2,8.06,5.64,12.27,8.6,292.3,64.7
5783,RAC,real,See Table 3 (compiled sources),350.0,0.4,56.0,2.0,0.0,0.0,0.0,2.0,66.8,8.83,5.91,10.07,8.5,284.0,71.5
5784,RAC,real,See Table 3 (compiled sources),380.0,0.51,28.0,0.0,0.0,0.0,0.0,0.0,43.4,4.98,3.86,18.16,6.0,305.1,62.5
5785,Ceramic,augmented_literature_based,This study (synthetic augmentation),344.9,0.435,7.0,21.0,0.0,8.7,0.0,29.7,50.3,5.95,4.72,16.53,6.6,250.5,58.6
5786,Combined,augmented_literature_based,This study (synthetic augmentation),415.6,0.475,14.0,15.3,9.7,9.5,4.9,39.4,51.7,6.15,4.8,16.47,7.7,316.9,58.6
5787,RAC,real,"Yuan et al. 2022, Materials (Ref 47, compiled from 68 sources - see their Table S1)",380.0,0.76,28.0,100.0,0.0,0.0,0.0,100.0,22.0,3.06,1.53,30.0,2.6,217.2,28.8
5788,RAC,real,See Table 3 (compiled sources),450.0,0.4,28.0,100.0,0.0,0.0,0.0,100.0,42.8,5.63,3.29,22.71,5.6,281.2,49.6
5789,RAC,real,"Hoang 2024, Mathematics (Ref 9)",200.0,1.057,7.0,27.2,0.0,0.0,0.0,27.2,14.4,2.0,1.5,30.0,1.7,142.7,30.2
5790,RAC,real,See Table 3 (compiled sources),280.0,0.41,56.0,2.0,0.0,0.0,0.0,2.0,58.2,7.12,5.33,12.24,8.3,226.8,59.5
5791,RCWTB,augmented_literature_based,This study (synthetic augmentation),320.6,0.408,14.0,37.6,19.8,0.0,0.0,57.4,59.0,7.12,5.5,15.4,8.3,217.5,51.0
5792,Combined,augmented_literature_based,This study (synthetic augmentation),422.4,0.425,56.0,16.7,12.0,7.6,7.1,43.4,60.6,7.44,5.73,12.28,9.7,317.6,68.9
5793,RAC,real,See Table 3 (compiled sources),210.0,0.51,28.0,1.0,0.0,0.0,0.0,1.0,37.4,4.46,3.38,19.73,5.6,165.1,32.1
5794,RAC,real,See Table 3 (compiled sources),280.0,0.55,56.0,1.0,0.0,0.0,0.0,1.0,47.5,5.8,4.25,18.72,6.1,235.4,53.0
5795,RAC,real,"Hoang 2024, Mathematics (Ref 9)",250.0,0.593,28.0,0.0,0.0,0.0,0.0,0.0,28.5,3.27,2.27,23.56,5.2,198.3,41.6
5796,RAC,real,See Table 3 (compiled sources),380.0,0.55,28.0,100.0,0.0,0.0,0.0,100.0,38.1,4.61,3.34,28.38,4.2,222.5,35.6
5797,RAC,real,See Table 3 (compiled sources),380.0,0.45,28.0,1.0,0.0,0.0,0.0,1.0,54.0,6.28,4.8,14.81,6.3,317.5,70.4
5798,RAC,real,See Table 3 (compiled sources),280.0,0.41,56.0,2.0,0.0,0.0,0.0,2.0,58.2,7.11,5.34,13.12,7.6,231.5,53.5
5799,Combined,augmented_literature_based,This study (synthetic augmentation),381.0,0.389,56.0,25.5,7.0,7.5,3.6,43.6,64.4,7.91,5.79,13.53,8.9,276.3,62.1
5800,RAC,real,"Yuan et al. 2022, Materials (Ref 47, compiled from 68 sources - see their Table S1)",380.0,0.82,28.0,100.0,0.0,0.0,0.0,100.0,23.6,2.52,2.07,30.0,3.4,219.3,29.5
5801,RCWTB,augmented_literature_based,This study (synthetic augmentation),517.2,0.343,28.0,36.5,16.1,0.0,0.0,52.6,63.2,7.46,5.85,11.79,9.2,377.3,75.5
5802,RAC,real,See Table 3 (compiled sources),350.0,0.44,3.0,2.0,0.0,0.0,0.0,2.0,39.5,4.86,3.5,18.37,6.0,285.4,65.9
5803,RAC,real,See Table 3 (compiled sources),280.0,0.43,56.0,2.0,0.0,0.0,0.0,2.0,57.3,6.62,5.22,13.69,8.0,224.2,59.9
5804,RCWTB,augmented_literature_based,This study (synthetic augmentation),371.4,0.313,7.0,30.8,13.2,0.0,0.0,44.0,61.1,8.23,5.02,11.38,8.5,279.3,59.5
5805,RAC,real,See Table 3 (compiled sources),513.0,0.4,28.0,0.0,0.0,0.0,0.0,0.0,34.4,3.67,3.03,16.15,6.6,420.0,83.2
5806,RAC,real,"Hoang 2024, Mathematics (Ref 9)",150.0,1.175,90.0,0.0,0.0,0.0,0.0,0.0,14.8,2.13,1.5,30.0,2.0,126.7,22.9
5807,RAC,real,See Table 3 (compiled sources),440.0,0.35,28.0,61.9,0.0,0.0,0.0,61.9,68.7,4.938870968,3.651791045,15.29,7.5,319.0,72.8
5808,RAC,real,See Table 3 (compiled sources),350.0,0.36,3.0,1.0,0.0,0.0,0.0,1.0,28.4,3.87,2.61,15.6,6.7,270.3,49.2
5809,RAC,real,See Table 3 (compiled sources),410.0,0.549,1.0,49.1,0.0,0.0,0.0,49.1,11.6,2.0,1.5,29.11,3.7,298.6,41.2
5810,RAC,real,See Table 3 (compiled sources),388.0,0.299,56.0,0.0,0.0,0.0,0.0,0.0,60.6,7.61,5.5,9.41,8.4,310.6,70.4
5811,Ceramic,augmented_literature_based,This study (synthetic augmentation),308.0,0.416,56.0,41.0,0.0,15.5,0.0,56.5,55.0,6.62,4.83,14.6,8.9,207.6,43.7
5812,RAC,real,See Table 3 (compiled sources),418.0,0.55,7.0,0.0,0.0,0.0,0.0,0.0,21.0,2.33,2.12,22.64,5.1,353.1,61.0
5813,RAC,real,See Table 3 (compiled sources),350.0,0.35,3.0,2.0,0.0,0.0,0.0,2.0,31.2,4.23,2.69,16.69,6.0,284.8,49.0
5814,RAC,real,See Table 3 (compiled sources),300.0,0.56,56.0,2.0,0.0,0.0,0.0,2.0,49.4,5.7,4.46,19.09,6.3,236.2,57.2
5815,RAC,real,See Table 3 (compiled sources),350.0,0.35,3.0,2.0,0.0,0.0,0.0,2.0,31.7,4.14,2.62,15.95,6.8,281.8,63.2
5816,RAC,real,See Table 3 (compiled sources),210.0,0.56,3.0,1.0,0.0,0.0,0.0,1.0,17.4,2.11,1.5,24.58,4.4,170.2,30.4
5817,Combined,augmented_literature_based,This study (synthetic augmentation),379.1,0.308,7.0,31.3,12.1,6.3,3.7,53.4,56.1,6.34,4.93,11.56,9.4,272.4,55.8
5818,RCWTB_FreezeThaw,augmented_literature_based,This study (synthetic augmentation),500.5,0.546,28.0,35.4,10.4,0.0,0.0,45.8,45.6,5.83,4.17,20.54,6.5,378.0,63.8
5819,RAC,real,"Yuan et al. 2022, Materials (Ref 47, compiled from 68 sources - see their Table S1)",380.0,0.35,28.0,100.0,0.0,0.0,0.0,100.0,21.6,4.7,1.84,23.67,5.7,219.2,24.7
5820,RAC,real,"Hoang 2024, Mathematics (Ref 9)",195.0,0.505,90.0,100.0,0.0,0.0,0.0,100.0,25.5,3.04,2.39,25.2,5.8,80.0,15.0
5821,RAC,real,See Table 3 (compiled sources),350.0,0.33,56.0,1.0,0.0,0.0,0.0,1.0,55.0,6.55,4.94,9.56,9.4,290.3,63.2
5822,RAC,real,See Table 3 (compiled sources),418.0,0.55,28.0,0.0,0.0,0.0,0.0,0.0,27.6,3.92,2.44,22.15,5.3,344.5,60.2
5823,RAC,real,See Table 3 (compiled sources),380.0,0.43,28.0,50.0,0.0,0.0,0.0,50.0,41.0,5.18,3.34,21.01,6.6,257.0,45.0
5824,RAC,real,See Table 3 (compiled sources),350.0,0.33,28.0,2.0,0.0,0.0,0.0,2.0,59.5,6.71,5.64,10.78,8.5,286.8,62.7
5825,RAC,real,See Table 3 (compiled sources),293.0,0.580204778,28.0,100.0,0.0,0.0,0.0,100.0,38.1,4.5,3.56,29.1,3.8,149.7,15.0
5826,RAC,real,See Table 3 (compiled sources),500.0,0.36,56.0,1.0,0.0,0.0,0.0,1.0,60.4,6.68,5.39,9.48,8.6,402.0,82.5
5827,RAC,real,See Table 3 (compiled sources),410.0,0.549,1.0,19.5,0.0,0.0,0.0,19.5,23.6,3.04,1.99,25.54,4.3,321.9,52.4
5828,RAC,real,See Table 3 (compiled sources),350.0,0.35,28.0,1.0,0.0,0.0,0.0,1.0,52.9,6.85,4.88,12.48,8.0,285.3,68.7
5829,Combined,augmented_literature_based,This study (synthetic augmentation),448.0,0.382,14.0,20.5,9.1,11.6,5.8,47.0,57.3,6.65,5.46,12.27,8.4,338.6,65.4
5830,RAC,real,"Hoang 2024, Mathematics (Ref 9)",196.0,0.949,3.0,100.0,0.0,0.0,0.0,100.0,14.0,2.0,1.5,30.0,2.4,80.0,15.0
5831,RAC,real,See Table 3 (compiled sources),210.0,0.58,3.0,1.0,0.0,0.0,0.0,1.0,17.4,2.0,1.58,25.73,4.2,168.4,35.3
5832,RAC,real,See Table 3 (compiled sources),450.0,0.34,3.0,2.0,0.0,0.0,0.0,2.0,45.6,5.75,4.06,14.51,7.3,364.0,71.5
5833,RAC,real,See Table 3 (compiled sources),350.0,0.34,56.0,2.0,0.0,0.0,0.0,2.0,63.2,7.59,5.59,9.86,8.7,286.7,74.6
5834,RAC,real,See Table 3 (compiled sources),380.0,0.44,28.0,100.0,0.0,0.0,0.0,100.0,60.0,7.5,5.37,22.53,5.8,220.8,48.9
5835,RAC,real,See Table 3 (compiled sources),280.0,0.4,3.0,1.0,0.0,0.0,0.0,1.0,25.3,3.52,2.16,17.76,6.5,232.2,41.6
5836,RAC,real,See Table 3 (compiled sources),450.0,0.35,28.0,1.0,0.0,0.0,0.0,1.0,64.1,7.92,5.77,10.09,8.6,373.0,82.6
5837,RAC,real,"Hoang 2024, Mathematics (Ref 9)",196.0,0.949,28.0,100.0,0.0,0.0,0.0,100.0,28.9,3.57,2.49,30.0,1.8,80.0,15.0
5838,RAC,real,"Hoang 2024, Mathematics (Ref 9)",150.0,1.175,28.0,0.0,0.0,0.0,0.0,0.0,12.8,2.0,1.5,30.0,1.7,117.7,26.7
5839,RAC,real,See Table 3 (compiled sources),340.0,0.57,56.0,1.0,0.0,0.0,0.0,1.0,45.1,5.48,3.99,19.79,5.3,281.6,59.3
5840,RAC,real,See Table 3 (compiled sources),350.0,0.33,56.0,1.0,0.0,0.0,0.0,1.0,55.0,6.71,4.99,9.61,8.7,289.5,63.6
5841,RCWTB,augmented_literature_based,This study (synthetic augmentation),301.2,0.563,56.0,44.5,10.0,0.0,0.0,54.5,51.5,6.16,4.72,21.57,6.2,195.2,36.7
5842,RAC,real,See Table 3 (compiled sources),280.0,0.44,3.0,2.0,0.0,0.0,0.0,2.0,21.9,2.67,2.18,19.84,5.7,232.1,40.6
5843,RAC,real,See Table 3 (compiled sources),300.0,0.65,7.0,21.0,0.0,0.0,0.0,21.0,31.9,3.64,2.92,27.36,3.6,231.5,35.1
5844,RAC,real,See Table 3 (compiled sources),350.0,0.34,3.0,2.0,0.0,0.0,0.0,2.0,33.3,4.0,3.07,16.18,6.8,295.9,48.5
5845,RAC,real,See Table 3 (compiled sources),380.0,0.45,28.0,0.0,0.0,0.0,0.0,0.0,66.8,7.95,6.0,13.15,7.5,317.6,78.0
5846,RAC,real,See Table 3 (compiled sources),350.0,0.33,3.0,1.0,0.0,0.0,0.0,1.0,23.0,3.38,2.06,16.44,6.9,281.6,53.8
5847,RAC,real,See Table 3 (compiled sources),350.0,0.33,28.0,2.0,0.0,0.0,0.0,2.0,59.5,7.35,5.07,10.76,8.4,285.4,68.7
5848,RAC,real,See Table 3 (compiled sources),537.0,0.41,7.0,60.0,0.0,0.0,0.0,60.0,40.7,4.44,3.36,21.28,6.4,380.1,77.0
5849,RAC,real,See Table 3 (compiled sources),450.0,0.42,28.0,1.0,0.0,0.0,0.0,1.0,55.6,6.71,4.94,13.12,7.2,365.5,76.7
5850,RAC,real,See Table 3 (compiled sources),500.0,0.35,56.0,1.0,0.0,0.0,0.0,1.0,65.8,7.4,5.76,8.75,8.6,412.5,85.7
5851,RAC,real,See Table 3 (compiled sources),417.15,0.45,28.0,0.0,0.0,0.0,0.0,0.0,23.9,2.58,2.6,19.41,6.3,333.5,55.7
5852,RAC,real,"Yuan et al. 2022, Materials (Ref 47, compiled from 68 sources - see their Table S1)",380.0,0.65,28.0,100.0,0.0,0.0,0.0,100.0,30.1,3.57,2.85,30.0,3.2,215.9,34.8
5853,RAC,real,See Table 3 (compiled sources),500.0,0.34,56.0,1.0,0.0,0.0,0.0,1.0,67.0,8.15,5.77,9.16,8.7,406.7,84.6
5854,RAC,real,See Table 3 (compiled sources),210.0,0.5,56.0,2.0,0.0,0.0,0.0,2.0,47.4,6.04,4.08,16.87,6.7,163.3,41.9
5855,RAC,real,See Table 3 (compiled sources),300.0,0.4,28.0,25.0,0.0,0.0,0.0,25.0,33.2,4.12,3.24,17.89,7.1,223.3,42.5
5856,Plastic,augmented_literature_based,This study (synthetic augmentation),409.4,0.359,28.0,40.0,0.0,0.0,5.7,45.7,57.1,6.19,5.09,16.28,7.6,298.4,59.8
5857,RAC,real,See Table 3 (compiled sources),380.0,0.44,28.0,0.0,0.0,0.0,0.0,0.0,61.6,7.24,5.57,14.47,7.3,313.4,78.9
5858,RAC,real,See Table 3 (compiled sources),450.0,0.4,28.0,4.4,0.0,0.0,0.0,4.4,47.0,5.73,4.02,13.72,7.9,365.2,72.1
5859,RAC,real,See Table 3 (compiled sources),350.0,0.35,56.0,1.0,0.0,0.0,0.0,1.0,62.7,6.85,5.48,8.95,8.9,275.0,67.6
5860,RAC,real,See Table 3 (compiled sources),500.0,0.36,3.0,1.0,0.0,0.0,0.0,1.0,43.2,4.98,3.97,17.06,6.7,410.0,70.7
5861,RAC,real,See Table 3 (compiled sources),388.0,0.299,28.0,30.0,0.0,0.0,0.0,30.0,53.4,6.16,4.49,12.84,7.9,289.6,62.5
5862,RAC,real,See Table 3 (compiled sources),280.0,0.4,56.0,1.0,0.0,0.0,0.0,1.0,58.6,6.83,5.32,11.26,8.0,226.0,55.9
5863,RAC,real,See Table 3 (compiled sources),350.0,0.36,28.0,1.0,0.0,0.0,0.0,1.0,47.9,5.97,4.69,13.25,7.2,291.1,55.4
5864,RAC,real,See Table 3 (compiled sources),380.0,0.51,28.0,0.0,0.0,0.0,0.0,0.0,58.5,7.02,5.17,16.33,6.6,322.1,64.2
5865,RAC,real,See Table 3 (compiled sources),500.0,0.33,28.0,1.0,0.0,0.0,0.0,1.0,63.3,7.94,5.65,7.98,8.5,410.0,89.3
5866,RAC,real,See Table 3 (compiled sources),534.0,0.32,28.0,0.0,0.0,0.0,0.0,0.0,77.5,9.0,6.0,8.4,8.6,420.0,97.6
5867,RAC,real,"Yuan et al. 2022, Materials (Ref 47, compiled from 68 sources - see their Table S1)",380.0,0.57,28.0,50.0,0.0,0.0,0.0,50.0,47.5,6.02,4.2,24.56,4.5,262.5,55.1
5868,Combined,augmented_literature_based,This study (synthetic augmentation),448.0,0.302,28.0,38.9,14.2,6.3,7.5,66.9,57.3,6.65,5.1,11.34,10.0,323.0,68.5
5869,RAC,real,See Table 3 (compiled sources),500.0,0.35,56.0,1.0,0.0,0.0,0.0,1.0,62.5,7.65,5.5,9.08,8.4,412.8,89.7
5870,RAC,real,See Table 3 (compiled sources),275.0,0.650909091,28.0,20.0,0.0,0.0,0.0,20.0,41.0,5.15,3.55,25.63,4.6,211.4,46.8
5871,RCWTB_FreezeThaw,augmented_literature_based,This study (synthetic augmentation),338.6,0.392,56.0,37.5,17.9,0.0,0.0,55.4,66.9,8.11,6.0,11.75,9.5,234.7,57.1
5872,Plastic,augmented_literature_based,This study (synthetic augmentation),467.4,0.381,28.0,22.5,0.0,0.0,6.2,28.7,54.7,6.72,4.72,13.4,7.8,363.8,69.5
5873,RAC,real,See Table 3 (compiled sources),380.0,0.45,7.0,75.0,0.0,0.0,0.0,75.0,14.1,2.0,1.5,28.13,4.4,240.6,30.8
5874,RAC,real,See Table 3 (compiled sources),400.0,0.47,28.0,59.5,0.0,0.0,0.0,59.5,51.0,6.8,3.6,20.74,5.8,270.8,52.8
5875,RAC,real,"Yuan et al. 2022, Materials (Ref 47, compiled from 68 sources - see their Table S1)",380.0,0.32,28.0,100.0,0.0,0.0,0.0,100.0,54.8,6.45,4.81,19.57,6.8,228.7,38.9
5876,RAC,real,See Table 3 (compiled sources),400.0,0.5,28.0,50.0,0.0,0.0,0.0,50.0,15.6,4.938870968,2.35,24.47,5.2,284.5,41.9
5877,RAC,real,See Table 3 (compiled sources),454.5,0.341034103,14.0,7.7,0.0,0.0,0.0,7.7,59.7,6.21,5.21,14.2,7.9,362.9,74.2
5878,RAC,real,See Table 3 (compiled sources),350.0,0.35,28.0,2.0,0.0,0.0,0.0,2.0,55.3,6.46,4.75,11.48,7.9,288.0,67.3
5879,RAC,real,See Table 3 (compiled sources),300.0,0.56,28.0,2.0,0.0,0.0,0.0,2.0,44.7,5.54,3.81,20.28,5.8,226.0,52.3
5880,RAC,real,See Table 3 (compiled sources),450.0,0.42,28.0,2.0,0.0,0.0,0.0,2.0,57.9,7.28,5.15,14.17,7.1,365.6,79.2
5881,RAC,real,See Table 3 (compiled sources),413.0,0.498789346,28.0,23.0,0.0,0.0,0.0,23.0,52.0,6.15,4.44,19.24,6.5,315.1,62.0
5882,RAC,real,See Table 3 (compiled sources),350.0,0.37,28.0,1.0,0.0,0.0,0.0,1.0,44.5,5.36,4.34,13.81,7.3,289.2,64.5
5883,RCWTB,augmented_literature_based,This study (synthetic augmentation),310.6,0.402,14.0,35.0,13.8,0.0,0.0,48.8,55.2,5.95,4.98,15.87,7.9,214.1,46.1
5884,RAC,real,See Table 3 (compiled sources),500.0,0.34,3.0,2.0,0.0,0.0,0.0,2.0,43.4,5.26,4.1,13.09,7.1,409.0,79.2
5885,Ceramic,augmented_literature_based,This study (synthetic augmentation),367.2,0.366,14.0,48.9,0.0,20.0,0.0,68.9,51.4,6.51,4.83,16.8,8.1,234.7,50.4
5886,RAC,real,See Table 3 (compiled sources),350.0,0.33,3.0,2.0,0.0,0.0,0.0,2.0,28.0,3.99,2.64,16.53,7.2,290.5,47.8
5887,RAC,real,See Table 3 (compiled sources),300.0,0.52,28.0,2.0,0.0,0.0,0.0,2.0,45.7,5.42,4.42,18.67,6.0,239.4,54.1
5888,RAC,real,See Table 3 (compiled sources),210.0,0.57,56.0,1.0,0.0,0.0,0.0,1.0,40.6,5.12,3.68,19.26,6.5,168.7,35.7
5889,RAC,real,"Yuan et al. 2022, Materials (Ref 47, compiled from 68 sources - see their Table S1)",380.0,0.54,28.0,0.0,0.0,0.0,0.0,0.0,26.8,3.26,1.99,21.31,5.6,316.5,61.5
5890,RAC,real,See Table 3 (compiled sources),350.0,0.4,56.0,2.0,0.0,0.0,0.0,2.0,66.8,8.14,6.0,9.86,8.4,283.8,70.1
5891,RAC,real,See Table 3 (compiled sources),210.0,0.54,28.0,1.0,0.0,0.0,0.0,1.0,33.8,4.69,3.22,20.74,5.6,173.4,33.5
5892,RAC,real,"Hoang 2024, Mathematics (Ref 9)",350.0,0.354,7.0,100.0,0.0,0.0,0.0,100.0,22.0,2.91,1.63,24.56,5.3,196.9,15.0
5893,RAC,real,See Table 3 (compiled sources),460.0,0.4,56.0,100.0,0.0,0.0,0.0,100.0,51.2,6.25,4.58,21.54,6.4,294.2,56.2
5894,RAC,real,See Table 3 (compiled sources),500.0,0.34,56.0,1.0,0.0,0.0,0.0,1.0,67.0,7.71,6.0,8.87,9.0,405.4,87.9
5895,RAC,real,See Table 3 (compiled sources),330.0,0.6,28.0,2.0,0.0,0.0,0.0,2.0,41.0,4.73,3.57,22.17,5.0,268.7,57.1
5896,RAC,real,See Table 3 (compiled sources),210.0,0.5,56.0,0.0,0.0,0.0,0.0,0.0,38.3,4.31,3.04,18.32,6.0,165.8,41.5
5897,RAC,real,See Table 3 (compiled sources),380.0,0.52,28.0,20.0,0.0,0.0,0.0,20.0,41.3,4.8,3.97,21.2,5.6,299.3,55.6
5898,RAC,real,See Table 3 (compiled sources),281.0,0.64,28.0,40.0,0.0,0.0,0.0,40.0,38.6,4.81,4.05,26.22,4.1,197.4,30.1
5899,RAC,real,See Table 3 (compiled sources),330.0,0.6,28.0,2.0,0.0,0.0,0.0,2.0,41.0,5.3,3.75,21.16,6.0,264.7,60.1
5900,Plastic,augmented_literature_based,This study (synthetic augmentation),486.4,0.36,90.0,46.0,0.0,0.0,7.6,53.6,59.6,7.8,5.29,11.61,9.1,351.8,67.4
5901,RCWTB,real,See Table 3 (compiled sources),380.0,0.45,14.0,0.0,5.0,0.0,0.0,5.0,29.8,4.45,3.2,17.88,7.4,302.4,58.0
5902,RAC,real,See Table 3 (compiled sources),380.0,0.49,28.0,100.0,0.0,0.0,0.0,100.0,63.6,7.62,5.71,22.56,5.1,224.1,48.4
5903,RAC,real,See Table 3 (compiled sources),454.5,0.355775578,7.0,8.0,0.0,0.0,0.0,8.0,66.7,7.73,6.0,12.48,8.0,365.2,73.5
5904,RAC,real,See Table 3 (compiled sources),400.0,0.42,28.0,1.0,0.0,0.0,0.0,1.0,58.5,7.27,5.12,14.36,7.6,326.0,74.2
5905,RAC,real,"Hoang 2024, Mathematics (Ref 9)",375.0,0.4,7.0,0.0,0.0,0.0,0.0,0.0,31.4,4.39,3.2,17.06,6.7,307.8,49.8
5906,RAC,real,"Yuan et al. 2022, Materials (Ref 47, compiled from 68 sources - see their Table S1)",380.0,0.48,28.0,100.0,0.0,0.0,0.0,100.0,32.5,3.65,3.14,28.88,4.6,209.0,31.1
5907,RAC,real,See Table 3 (compiled sources),210.0,0.57,56.0,2.0,0.0,0.0,0.0,2.0,46.3,5.51,3.89,18.57,6.1,162.9,38.2
5908,RAC,real,See Table 3 (compiled sources),210.0,0.53,3.0,1.0,0.0,0.0,0.0,1.0,17.5,2.0,1.5,22.71,5.0,169.2,33.8
5909,RAC,real,"Hoang 2024, Mathematics (Ref 9)",284.0,0.38,7.0,0.0,0.0,0.0,0.0,0.0,17.2,2.3,1.5,17.26,6.7,239.7,38.8
5910,RAC,real,See Table 3 (compiled sources),350.0,0.51,28.0,62.7,0.0,0.0,0.0,62.7,47.6,4.938870968,3.651791045,23.9,4.9,235.4,38.4
5911,RAC,real,See Table 3 (compiled sources),375.0,0.5,28.0,9.1,0.0,0.0,0.0,9.1,25.7,2.8,2.28,20.51,5.9,300.2,58.0
5912,Plastic,augmented_literature_based,This study (synthetic augmentation),363.6,0.361,14.0,25.3,0.0,0.0,10.3,35.6,47.2,6.21,4.28,17.94,6.8,272.4,49.4
5913,RAC,real,See Table 3 (compiled sources),350.0,0.37,3.0,1.0,0.0,0.0,0.0,1.0,27.7,3.35,1.96,18.01,6.5,286.0,52.3
5914,RAC,real,See Table 3 (compiled sources),375.0,0.43,28.0,2.5,0.0,0.0,0.0,2.5,34.5,3.9,3.01,17.54,6.1,303.3,57.2
5915,RAC,real,See Table 3 (compiled sources),420.0,0.431,1.0,100.0,0.0,0.0,0.0,100.0,9.0,2.0,1.5,29.61,3.8,263.8,22.5
5916,Combined,augmented_literature_based,This study (synthetic augmentation),395.1,0.487,28.0,32.7,11.7,11.0,6.2,61.6,46.6,5.59,4.52,19.8,7.5,279.3,54.1
5917,RAC,real,"Yuan et al. 2022, Materials (Ref 47, compiled from 68 sources - see their Table S1)",380.0,0.48,28.0,64.0,0.0,0.0,0.0,64.0,45.6,4.9,4.26,21.87,5.7,253.9,46.5
5918,RAC,real,See Table 3 (compiled sources),500.0,0.35,3.0,1.0,0.0,0.0,0.0,1.0,41.3,4.23,3.92,12.96,7.6,403.7,78.9
5919,RAC,real,See Table 3 (compiled sources),500.0,0.4458,3.0,8.4,0.0,0.0,0.0,8.4,32.2,4.02,3.3,18.43,6.2,405.0,66.4
5920,RAC,real,See Table 3 (compiled sources),450.0,0.34,56.0,2.0,0.0,0.0,0.0,2.0,80.2,9.0,6.0,6.05,9.3,364.5,90.7
5921,RCWTB,augmented_literature_based,This study (synthetic augmentation),514.4,0.584,7.0,26.4,8.2,0.0,0.0,34.6,41.7,5.37,3.63,22.28,5.6,394.9,67.9
5922,RAC,real,See Table 3 (compiled sources),360.0,0.65,14.0,100.0,0.0,0.0,0.0,100.0,18.0,2.02,1.5,30.0,3.5,205.7,29.4
5923,RAC,real,See Table 3 (compiled sources),380.0,0.3,28.0,20.0,0.0,0.0,0.0,20.0,76.4,9.0,6.0,7.66,9.3,289.3,65.4
5924,RAC,real,See Table 3 (compiled sources),500.0,0.34,3.0,2.0,0.0,0.0,0.0,2.0,40.3,4.63,3.57,13.95,7.4,416.9,77.9
5925,RAC,real,See Table 3 (compiled sources),500.0,0.34,3.0,2.0,0.0,0.0,0.0,2.0,40.3,5.14,3.62,14.82,7.0,410.1,75.5
5926,RAC,real,See Table 3 (compiled sources),400.0,0.43,3.0,2.0,0.0,0.0,0.0,2.0,33.9,4.67,3.29,17.78,6.2,333.4,59.2
5927,RAC,real,See Table 3 (compiled sources),394.0,0.47,14.0,0.0,0.0,0.0,0.0,0.0,30.2,3.74,2.84,20.27,6.1,330.3,66.6
5928,RAC,real,See Table 3 (compiled sources),350.0,0.44,28.0,2.0,0.0,0.0,0.0,2.0,64.1,8.25,5.46,13.97,7.3,283.5,66.6
5929,RAC,real,See Table 3 (compiled sources),330.0,0.54,56.0,1.0,0.0,0.0,0.0,1.0,42.8,4.32,3.4,17.94,7.1,267.7,57.2
5930,RAC,real,"Hoang 2024, Mathematics (Ref 9)",196.0,0.474,90.0,74.9,0.0,0.0,0.0,74.9,31.6,4.06,3.01,21.7,6.2,95.1,18.1
5931,RAC,real,See Table 3 (compiled sources),280.0,0.42,28.0,2.0,0.0,0.0,0.0,2.0,41.4,4.72,3.69,16.48,6.4,223.3,51.0
5932,Plastic,augmented_literature_based,This study (synthetic augmentation),458.9,0.522,14.0,49.2,0.0,0.0,14.8,64.0,32.4,3.88,2.9,26.2,4.1,336.1,54.8
5933,RAC,real,See Table 3 (compiled sources),210.0,0.53,3.0,1.0,0.0,0.0,0.0,1.0,17.5,2.0,1.5,23.63,4.9,172.3,32.8
5934,RAC,real,See Table 3 (compiled sources),300.0,0.58,56.0,1.0,0.0,0.0,0.0,1.0,46.4,5.66,3.84,18.54,6.3,245.3,58.0
5935,RAC,real,See Table 3 (compiled sources),380.0,0.61,28.0,30.0,0.0,0.0,0.0,30.0,37.0,4.42,3.3,25.95,3.8,285.5,57.1
5936,RAC,real,See Table 3 (compiled sources),500.0,0.34,56.0,1.0,0.0,0.0,0.0,1.0,67.0,8.13,5.97,8.81,8.6,412.5,83.0
5937,RAC,real,See Table 3 (compiled sources),210.0,0.58,56.0,1.0,0.0,0.0,0.0,1.0,40.7,4.99,3.42,20.2,6.0,169.0,39.4
5938,RAC,real,See Table 3 (compiled sources),400.0,0.44,56.0,1.0,0.0,0.0,0.0,1.0,56.5,6.7,5.02,13.23,7.9,334.8,70.6
5939,RAC,real,See Table 3 (compiled sources),410.0,0.549,28.0,49.1,0.0,0.0,0.0,49.1,44.3,5.48,4.29,25.05,4.7,292.4,56.9
5940,RAC,real,See Table 3 (compiled sources),500.0,0.36,3.0,0.0,0.0,0.0,0.0,0.0,36.5,4.23,3.2,16.7,7.2,414.2,80.4
5941,RAC,real,See Table 3 (compiled sources),350.0,0.33,3.0,1.0,0.0,0.0,0.0,1.0,25.5,2.86,1.85,15.6,7.1,279.9,53.4
5942,RAC,real,See Table 3 (compiled sources),300.0,0.65,28.0,21.0,0.0,0.0,0.0,21.0,33.0,3.88,3.11,26.26,4.1,217.1,46.7
5943,RAC,real,See Table 3 (compiled sources),210.0,0.53,3.0,1.0,0.0,0.0,0.0,1.0,17.5,2.29,1.5,23.86,4.4,172.4,29.1
5944,RAC,real,See Table 3 (compiled sources),210.0,0.57,28.0,2.0,0.0,0.0,0.0,2.0,33.1,4.09,2.91,23.12,5.2,181.4,31.9
5945,RAC,real,See Table 3 (compiled sources),210.0,0.56,28.0,1.0,0.0,0.0,0.0,1.0,37.2,4.17,3.31,21.87,5.4,173.4,44.8
5946,Plastic,augmented_literature_based,This study (synthetic augmentation),478.0,0.364,14.0,26.5,0.0,0.0,12.3,38.8,51.8,5.91,4.82,16.32,6.9,359.2,74.9
5947,RAC,real,See Table 3 (compiled sources),280.0,0.38,56.0,0.0,0.0,0.0,0.0,0.0,57.1,7.26,5.16,11.32,8.5,226.9,51.0
5948,RAC,real,See Table 3 (compiled sources),370.0,0.445945946,28.0,47.0,0.0,0.0,0.0,47.0,34.5,4.29,2.94,20.49,5.9,261.2,40.6
5949,RAC,real,See Table 3 (compiled sources),350.0,0.36,3.0,1.0,0.0,0.0,0.0,1.0,28.4,3.31,2.74,15.49,7.1,290.2,53.6
5950,RAC,real,See Table 3 (compiled sources),380.0,0.5,28.0,20.0,0.0,0.0,0.0,20.0,47.4,5.16,4.42,21.18,5.9,297.9,65.4
5951,RAC,real,See Table 3 (compiled sources),400.0,0.42,56.0,1.0,0.0,0.0,0.0,1.0,60.2,7.2,5.45,12.36,7.9,329.3,73.9
5952,RAC,real,See Table 3 (compiled sources),330.0,0.58,3.0,1.0,0.0,0.0,0.0,1.0,23.8,2.96,2.14,24.24,4.3,267.6,49.3
5953,RAC,real,See Table 3 (compiled sources),280.0,0.46,56.0,1.0,0.0,0.0,0.0,1.0,49.3,5.93,4.29,14.13,7.5,230.4,53.0
5954,RAC,real,See Table 3 (compiled sources),450.0,0.43,56.0,2.0,0.0,0.0,0.0,2.0,61.0,7.28,5.51,13.28,7.2,369.0,75.3
5955,RAC,real,See Table 3 (compiled sources),280.0,0.42,56.0,2.0,0.0,0.0,0.0,2.0,61.1,7.18,5.32,12.98,7.8,228.0,55.1
5956,RAC,real,See Table 3 (compiled sources),380.0,0.5,28.0,100.0,0.0,0.0,0.0,100.0,36.4,4.22,3.1,27.79,4.6,227.5,33.8
5957,RAC,real,See Table 3 (compiled sources),210.0,0.57,3.0,2.0,0.0,0.0,0.0,2.0,17.2,2.0,1.5,23.63,5.2,168.4,36.6
5958,RAC,real,See Table 3 (compiled sources),410.0,0.549,28.0,100.0,0.0,0.0,0.0,100.0,39.5,4.84,3.57,28.84,3.9,248.6,39.8
5959,RAC,real,See Table 3 (compiled sources),280.0,0.41,28.0,2.0,0.0,0.0,0.0,2.0,43.6,5.45,3.87,15.53,6.9,236.2,49.0
5960,Plastic,augmented_literature_based,This study (synthetic augmentation),500.3,0.325,7.0,36.4,0.0,0.0,7.9,44.3,54.2,6.69,4.9,15.93,7.6,366.0,69.0
5961,RAC,real,See Table 3 (compiled sources),500.0,0.36,56.0,1.0,0.0,0.0,0.0,1.0,63.6,7.96,5.48,10.1,8.6,403.6,82.4
5962,RAC,real,See Table 3 (compiled sources),380.0,0.5,28.0,50.0,0.0,0.0,0.0,50.0,41.0,4.85,3.62,23.29,5.1,271.8,51.8
5963,RAC,real,See Table 3 (compiled sources),500.0,0.35,3.0,1.0,0.0,0.0,0.0,1.0,43.5,5.27,3.89,14.77,7.2,404.8,75.1
5964,RAC,real,"Yuan et al. 2022, Materials (Ref 47, compiled from 68 sources - see their Table S1)",380.0,0.6,28.0,0.0,0.0,0.0,0.0,0.0,42.0,4.7,3.82,21.74,5.1,308.9,58.8
5965,RAC,real,"Yuan et al. 2022, Materials (Ref 47, compiled from 68 sources - see their Table S1)",380.0,0.41,28.0,0.0,0.0,0.0,0.0,0.0,59.4,7.02,5.54,12.33,7.5,313.4,67.3
5966,RAC,real,See Table 3 (compiled sources),394.0,0.4,28.0,25.0,0.0,0.0,0.0,25.0,43.4,4.93,3.99,17.36,7.1,297.6,52.6
5967,Ceramic,augmented_literature_based,This study (synthetic augmentation),308.7,0.487,7.0,47.8,0.0,16.8,0.0,64.6,44.8,5.36,4.0,20.9,6.1,198.6,37.0
5968,Plastic,augmented_literature_based,This study (synthetic augmentation),327.7,0.567,28.0,20.8,0.0,0.0,9.6,30.4,42.3,4.89,4.16,23.28,5.0,239.5,49.8
5969,RAC,real,See Table 3 (compiled sources),280.0,0.38,56.0,2.0,0.0,0.0,0.0,2.0,65.2,7.85,5.54,11.67,8.2,222.8,60.4
5970,RAC,real,See Table 3 (compiled sources),450.0,0.33,28.0,2.0,0.0,0.0,0.0,2.0,68.3,8.23,6.0,9.47,8.5,367.4,86.3
5971,RAC,real,"Yuan et al. 2022, Materials (Ref 47, compiled from 68 sources - see their Table S1)",380.0,0.52,28.0,10.0,0.0,0.0,0.0,10.0,46.9,5.06,4.04,19.08,5.9,298.0,61.4
5972,RAC,real,See Table 3 (compiled sources),210.0,0.56,3.0,1.0,0.0,0.0,0.0,1.0,17.4,2.42,1.53,25.33,4.5,173.1,35.1
5973,RAC,real,See Table 3 (compiled sources),500.0,0.36,28.0,1.0,0.0,0.0,0.0,1.0,61.0,7.44,5.61,9.4,8.2,418.8,88.5
5974,RAC,real,See Table 3 (compiled sources),450.0,0.44,56.0,2.0,0.0,0.0,0.0,2.0,58.7,7.44,5.02,13.59,7.9,366.7,72.1
5975,Combined,augmented_literature_based,This study (synthetic augmentation),434.7,0.518,56.0,33.2,8.2,7.9,5.4,54.7,47.6,5.16,4.61,19.57,7.1,321.8,57.3
5976,RCWTB_FreezeThaw,augmented_literature_based,This study (synthetic augmentation),516.2,0.454,90.0,40.3,15.6,0.0,0.0,55.9,65.3,7.66,6.0,13.2,8.9,375.1,74.5
5977,RAC,real,See Table 3 (compiled sources),500.0,0.34,3.0,1.0,0.0,0.0,0.0,1.0,41.4,4.6,3.94,13.77,7.4,406.6,75.7
5978,RAC,real,See Table 3 (compiled sources),400.0,0.41,3.0,2.0,0.0,0.0,0.0,2.0,36.1,4.82,3.08,17.17,6.2,331.2,59.9
5979,RAC,real,"Hoang 2024, Mathematics (Ref 9)",350.0,0.414,7.0,50.0,0.0,0.0,0.0,50.0,26.7,2.77,2.39,22.3,5.6,245.1,41.6
5980,RAC,real,See Table 3 (compiled sources),385.0,0.45,28.0,20.0,0.0,0.0,0.0,20.0,67.4,8.06,5.69,14.08,7.0,294.6,71.3
5981,RAC,real,See Table 3 (compiled sources),350.0,0.41,28.0,1.0,0.0,0.0,0.0,1.0,61.4,7.64,5.4,14.91,7.1,281.0,63.7
5982,RAC,real,See Table 3 (compiled sources),280.0,0.38,28.0,2.0,0.0,0.0,0.0,2.0,51.1,6.01,4.39,14.16,6.7,230.0,52.9
5983,RAC,real,See Table 3 (compiled sources),280.0,0.688,90.0,100.0,0.0,0.0,0.0,100.0,43.6,5.4,4.13,30.0,3.6,136.5,23.1
5984,RAC,real,See Table 3 (compiled sources),350.0,0.33,56.0,2.0,0.0,0.0,0.0,2.0,69.8,8.7,5.83,7.75,8.8,284.1,73.2
5985,RCWTB,augmented_literature_based,This study (synthetic augmentation),356.2,0.471,56.0,29.0,7.2,0.0,0.0,36.2,56.0,7.37,5.19,15.85,7.1,263.5,61.1
5986,RAC,real,See Table 3 (compiled sources),350.0,0.35,28.0,2.0,0.0,0.0,0.0,2.0,58.0,7.2,5.3,11.19,8.2,281.3,65.9
5987,RAC,real,"Yuan et al. 2022, Materials (Ref 47, compiled from 68 sources - see their Table S1)",380.0,0.51,28.0,0.0,0.0,0.0,0.0,0.0,48.6,6.21,4.16,17.18,6.0,309.0,65.4
5988,RAC,real,See Table 3 (compiled sources),280.0,0.5,56.0,2.0,0.0,0.0,0.0,2.0,54.8,6.91,5.02,16.02,6.8,226.5,52.2
5989,RAC,real,See Table 3 (compiled sources),380.0,0.68,28.0,100.0,0.0,0.0,0.0,100.0,35.0,4.18,3.23,30.0,3.2,208.4,29.1
