Repository: ML-optimized-waste-derived-concrete/Dataset-and-codeNotebooks-for-sustainable-concrete-with-case-study

An Integrated Data-Driven Framework for Sustainable Multi-Waste Concrete Design and Multi-Objective Optimization of Offshore Wind Turbine Towers: A Comparative Evaluation of Ensemble, Deep, and Operator Learning Approaches

Author Information

1. Anjum Parveen
Department of Process, Energy and Environmental Technology, Faculty of Technology, Natural Sciences and Maritime Sciences, University of South-Eastern Norway, Norway
Email: anjumsara0499@gmail.com
ORCID: https://orcid.org/0009-0008-0974-976X

2. Hadi Amlashi (Corresponding Author)

File: MASTER_waste_concrete_dataset_v5_FINAL_1.csv (part 20 of 27)
sample_id,waste_type,data_source,paper_ref_no,cement_kg_m3,water_cement_ratio,curing_days,rac_%,rcwtb_%,ceramic_%,plastic_%,total_replacement_%,compressive_strength_mpa,flexural_strength_mpa,split_tensile_strength_mpa,chloride_penetration_mm,marine_durability_score,co2_emission_kg_m3,cost_usd_m3
5990,RAC,real,"Hoang 2024, Mathematics (Ref 9)",284.0,0.38,90.0,0.0,0.0,0.0,0.0,0.0,24.3,3.33,1.83,13.59,8.0,229.7,37.8
5991,RAC,real,See Table 3 (compiled sources),388.0,0.299,7.0,15.0,0.0,0.0,0.0,15.0,41.0,5.44,4.09,11.94,7.7,305.3,62.7
5992,RAC,real,"Yuan et al. 2022, Materials (Ref 47, compiled from 68 sources - see their Table S1)",380.0,0.49,28.0,0.0,0.0,0.0,0.0,0.0,37.7,4.32,3.32,19.3,5.9,309.2,55.8
5993,RAC,real,See Table 3 (compiled sources),280.0,0.41,56.0,2.0,0.0,0.0,0.0,2.0,59.0,7.38,5.49,14.11,7.8,231.1,60.1
5994,RAC,real,See Table 3 (compiled sources),380.0,0.44,28.0,100.0,0.0,0.0,0.0,100.0,60.7,7.12,5.63,22.9,5.7,229.0,43.2
5995,RAC,real,"Yuan et al. 2022, Materials (Ref 47, compiled from 68 sources - see their Table S1)",380.0,0.41,28.0,45.0,0.0,0.0,0.0,45.0,56.9,6.72,5.14,17.33,6.0,269.2,60.4
5996,RAC,real,See Table 3 (compiled sources),280.0,0.42,3.0,2.0,0.0,0.0,0.0,2.0,26.9,3.61,2.56,19.56,5.6,231.1,46.7
5997,RAC,real,See Table 3 (compiled sources),418.0,0.55,7.0,0.0,0.0,0.0,0.0,0.0,13.9,2.0,1.5,24.18,5.2,340.8,59.1
5998,RAC,real,"Yuan et al. 2022, Materials (Ref 47, compiled from 68 sources - see their Table S1)",380.0,0.54,28.0,0.0,0.0,0.0,0.0,0.0,26.8,4.2,2.26,22.19,5.5,297.5,54.2
5999,RAC,real,See Table 3 (compiled sources),210.0,0.5,56.0,2.0,0.0,0.0,0.0,2.0,47.4,5.96,4.29,18.49,6.3,186.6,48.9
6000,RAC,real,See Table 3 (compiled sources),450.0,0.42,56.0,1.0,0.0,0.0,0.0,1.0,57.2,6.72,5.5,11.89,8.3,359.8,77.8
6001,RAC,real,See Table 3 (compiled sources),280.0,0.58,28.0,1.0,0.0,0.0,0.0,1.0,43.3,5.65,4.1,22.33,4.9,226.4,50.4
6002,Ceramic,augmented_literature_based,This study (synthetic augmentation),476.7,0.497,90.0,22.1,0.0,21.6,0.0,43.7,65.0,7.36,5.97,12.87,8.9,358.3,75.5
6003,RAC,real,See Table 3 (compiled sources),450.0,0.33,28.0,1.0,0.0,0.0,0.0,1.0,67.0,8.12,5.43,11.23,8.1,366.9,80.9
6004,Ceramic,augmented_literature_based,This study (synthetic augmentation),323.3,0.424,28.0,36.5,0.0,10.4,0.0,46.9,53.0,6.4,4.82,17.05,7.6,216.8,47.2
6005,RAC,real,See Table 3 (compiled sources),380.0,0.84,28.0,20.0,0.0,0.0,0.0,20.0,20.0,2.54,2.01,30.0,2.6,295.2,48.5
6006,RAC,real,See Table 3 (compiled sources),350.0,0.4,28.0,22.3,0.0,0.0,0.0,22.3,39.4,4.3,4.2,17.97,6.8,263.9,53.1
6007,RAC,real,"Yuan et al. 2022, Materials (Ref 47, compiled from 68 sources - see their Table S1)",380.0,0.41,28.0,30.0,0.0,0.0,0.0,30.0,55.9,7.04,5.36,15.05,7.2,288.8,62.6
6008,RAC,real,See Table 3 (compiled sources),364.56,0.659205618,28.0,10.7,0.0,0.0,0.0,10.7,40.3,5.06,3.66,25.34,4.3,290.2,58.8
6009,RAC,real,See Table 3 (compiled sources),460.0,0.4,28.0,100.0,0.0,0.0,0.0,100.0,46.5,5.61,4.23,20.94,6.6,287.3,50.1
6010,Ceramic,augmented_literature_based,This study (synthetic augmentation),421.6,0.534,56.0,25.1,0.0,13.1,0.0,38.2,52.1,6.42,5.04,19.36,7.1,318.7,61.6
6011,RAC,real,See Table 3 (compiled sources),450.0,0.4,3.0,1.0,0.0,0.0,0.0,1.0,33.4,4.1,2.41,18.44,6.5,376.5,69.8
6012,RAC,real,"Yuan et al. 2022, Materials (Ref 47, compiled from 68 sources - see their Table S1)",380.0,0.76,28.0,100.0,0.0,0.0,0.0,100.0,23.5,3.11,2.39,30.0,3.4,214.7,29.0
6013,RCWTB_FreezeThaw,augmented_literature_based,This study (synthetic augmentation),441.1,0.337,56.0,34.6,20.0,0.0,0.0,54.6,69.9,7.97,6.0,9.75,10.0,318.3,68.8
6014,RCWTB,augmented_literature_based,This study (synthetic augmentation),378.5,0.548,56.0,27.8,9.8,0.0,0.0,37.6,56.4,6.38,4.6,16.57,7.5,282.4,63.2
6015,RAC,real,"Yuan et al. 2022, Materials (Ref 47, compiled from 68 sources - see their Table S1)",380.0,0.51,28.0,0.0,0.0,0.0,0.0,0.0,46.5,5.64,3.77,18.03,6.4,309.0,69.4
6016,RAC,real,See Table 3 (compiled sources),300.0,0.65,28.0,50.0,0.0,0.0,0.0,50.0,40.8,5.05,3.59,27.98,3.7,203.6,39.3
6017,RAC,real,See Table 3 (compiled sources),280.0,0.41,56.0,2.0,0.0,0.0,0.0,2.0,58.2,6.86,5.03,11.37,8.5,227.0,53.8
6018,RAC,real,See Table 3 (compiled sources),280.0,0.42,28.0,2.0,0.0,0.0,0.0,2.0,45.8,5.72,3.84,15.33,7.2,222.2,46.8
6019,RAC,real,See Table 3 (compiled sources),454.5,0.277227723,3.0,0.0,0.0,0.0,0.0,0.0,65.6,7.88,6.0,8.38,8.6,377.6,73.9
6020,RAC,real,See Table 3 (compiled sources),335.0,0.450746269,28.0,63.0,0.0,0.0,0.0,63.0,41.4,5.0,3.7,22.17,5.6,214.3,39.0
6021,RAC,real,See Table 3 (compiled sources),350.0,0.33,3.0,1.0,0.0,0.0,0.0,1.0,25.5,2.89,2.3,15.56,7.3,289.2,50.4
6022,RAC,real,See Table 3 (compiled sources),450.0,0.28,28.0,0.0,0.0,0.0,0.0,0.0,70.0,8.49,6.0,7.87,8.8,375.3,79.7
6023,RAC,real,See Table 3 (compiled sources),350.0,0.33,28.0,2.0,0.0,0.0,0.0,2.0,59.5,7.12,4.98,10.34,8.5,276.2,61.8
6024,RCWTB,augmented_literature_based,This study (synthetic augmentation),414.3,0.341,28.0,33.6,16.3,0.0,0.0,49.9,60.4,7.54,5.03,11.97,9.2,302.0,64.0
6025,RAC,real,See Table 3 (compiled sources),400.0,0.47,28.0,81.5,0.0,0.0,0.0,81.5,51.0,6.7,4.2,23.62,5.5,256.5,50.2
6026,RAC,real,See Table 3 (compiled sources),500.0,0.34,28.0,1.0,0.0,0.0,0.0,1.0,63.8,8.09,5.68,9.17,8.0,407.5,82.5
6027,RAC,real,See Table 3 (compiled sources),300.0,0.53,3.0,1.0,0.0,0.0,0.0,1.0,24.4,2.87,2.12,22.14,5.3,250.7,50.2
6028,RAC,real,See Table 3 (compiled sources),500.0,0.36,3.0,1.0,0.0,0.0,0.0,1.0,41.0,4.8,3.4,13.27,7.0,404.0,77.0
6029,RAC,real,See Table 3 (compiled sources),280.0,0.58,28.0,1.0,0.0,0.0,0.0,1.0,43.3,4.48,3.96,21.17,5.6,230.3,52.6
6030,Ceramic,augmented_literature_based,This study (synthetic augmentation),459.0,0.383,7.0,20.2,0.0,8.2,0.0,28.4,58.1,7.14,5.36,13.85,7.4,353.2,75.9
6031,RAC,real,See Table 3 (compiled sources),410.0,0.5,4.0,0.0,0.0,0.0,0.0,0.0,36.2,4.5,3.14,22.1,5.4,338.3,63.9
6032,RAC,real,See Table 3 (compiled sources),500.0,0.33,3.0,1.0,0.0,0.0,0.0,1.0,36.5,4.08,3.36,16.2,7.6,408.9,70.3
6033,RAC,real,See Table 3 (compiled sources),210.0,0.53,56.0,1.0,0.0,0.0,0.0,1.0,44.2,5.14,4.08,18.18,6.6,168.0,41.6
6034,RAC,real,"Yuan et al. 2022, Materials (Ref 47, compiled from 68 sources - see their Table S1)",380.0,0.42,28.0,0.0,0.0,0.0,0.0,0.0,38.6,10.2,3.35,16.47,6.9,316.8,68.1
6035,RAC,real,See Table 3 (compiled sources),350.0,0.51,28.0,55.8,0.0,0.0,0.0,55.8,42.9,4.938870968,3.651791045,22.43,4.9,237.5,47.9
6036,RAC,real,See Table 3 (compiled sources),410.0,0.549,28.0,49.1,0.0,0.0,0.0,49.1,40.4,4.52,3.36,24.41,5.6,291.1,56.7
6037,RAC,real,See Table 3 (compiled sources),380.0,0.5,28.0,20.0,0.0,0.0,0.0,20.0,59.2,7.15,5.35,17.22,6.6,298.1,67.7
6038,Plastic,augmented_literature_based,This study (synthetic augmentation),423.6,0.302,7.0,36.1,0.0,0.0,5.5,41.6,57.0,6.83,5.28,14.65,7.2,312.4,62.3
6039,RAC,real,See Table 3 (compiled sources),300.0,0.45,28.0,20.2,0.0,0.0,0.0,20.2,34.0,4.1,3.6,18.36,5.8,223.1,42.8
6040,RCWTB,augmented_literature_based,This study (synthetic augmentation),328.5,0.425,90.0,24.5,11.0,0.0,0.0,35.5,64.1,7.68,5.81,12.07,9.4,237.3,54.8
6041,RAC,real,See Table 3 (compiled sources),350.0,0.41,56.0,1.0,0.0,0.0,0.0,1.0,63.2,7.8,5.47,10.67,8.0,290.2,65.3
6042,RCWTB,augmented_literature_based,This study (synthetic augmentation),461.7,0.586,56.0,26.6,17.5,0.0,0.0,44.1,51.6,6.41,4.61,19.21,8.0,346.3,62.0
6043,RAC,real,See Table 3 (compiled sources),500.0,0.34,3.0,2.0,0.0,0.0,0.0,2.0,43.4,5.84,3.78,13.46,7.2,407.9,76.6
6044,RAC,real,See Table 3 (compiled sources),275.0,0.649090909,28.0,50.0,0.0,0.0,0.0,50.0,32.4,3.98,3.0,25.79,4.5,171.5,33.8
6045,RCWTB_FreezeThaw,augmented_literature_based,This study (synthetic augmentation),494.2,0.433,28.0,23.9,14.9,0.0,0.0,38.8,53.5,6.38,4.76,14.97,8.1,373.0,66.3
6046,RAC,real,See Table 3 (compiled sources),280.0,0.68,28.0,100.0,0.0,0.0,0.0,100.0,39.7,4.81,3.74,30.0,3.4,137.5,25.1
6047,RCWTB,augmented_literature_based,This study (synthetic augmentation),350.1,0.412,56.0,33.6,13.0,0.0,0.0,46.6,64.4,7.37,5.98,12.19,8.7,250.6,57.9
6048,RAC,real,"Hoang 2024, Mathematics (Ref 9)",282.0,0.695,28.0,100.0,0.0,0.0,0.0,100.0,37.8,4.83,3.09,30.0,3.6,142.5,25.2
6049,RAC,real,See Table 3 (compiled sources),210.0,0.5,3.0,1.0,0.0,0.0,0.0,1.0,13.2,2.47,1.5,22.58,5.2,173.1,30.5
6050,RAC,real,See Table 3 (compiled sources),300.0,0.56,28.0,1.0,0.0,0.0,0.0,1.0,41.7,5.09,3.94,20.38,5.4,247.6,51.1
6051,RAC,real,See Table 3 (compiled sources),210.0,0.59,56.0,1.0,0.0,0.0,0.0,1.0,36.9,4.49,3.59,21.57,5.1,179.3,36.3
6052,RAC,real,See Table 3 (compiled sources),300.0,0.53,3.0,1.0,0.0,0.0,0.0,1.0,24.4,2.93,1.87,22.19,4.9,243.6,56.9
6053,RAC,real,See Table 3 (compiled sources),274.0,0.696,90.0,100.0,0.0,0.0,0.0,100.0,50.4,5.92,5.02,30.0,3.6,134.9,27.8
6054,RAC,real,See Table 3 (compiled sources),350.0,0.33,3.0,1.0,0.0,0.0,0.0,1.0,23.0,2.91,1.98,15.82,6.7,285.8,56.1
6055,RAC,real,See Table 3 (compiled sources),500.0,0.35,3.0,1.0,0.0,0.0,0.0,1.0,43.5,5.21,4.04,13.01,7.3,406.5,73.5
6056,RAC,real,See Table 3 (compiled sources),400.0,0.43,3.0,2.0,0.0,0.0,0.0,2.0,33.9,4.26,2.94,19.22,6.1,316.5,64.4
6057,RAC,real,"Yuan et al. 2022, Materials (Ref 47, compiled from 68 sources - see their Table S1)",380.0,0.31,28.0,100.0,0.0,0.0,0.0,100.0,60.1,5.8,5.68,18.31,7.3,212.1,46.4
6058,RAC,real,See Table 3 (compiled sources),320.0,0.55,28.0,0.0,0.0,0.0,0.0,0.0,38.1,3.81,3.4,20.07,5.6,257.5,49.7
6059,RAC,real,See Table 3 (compiled sources),427.0,0.346604215,28.0,100.0,0.0,0.0,0.0,100.0,36.4,4.43,3.04,21.01,7.0,265.4,37.7
6060,RAC,real,See Table 3 (compiled sources),500.0,0.36,56.0,1.0,0.0,0.0,0.0,1.0,60.4,6.82,5.47,10.03,8.6,402.0,85.7
6061,RAC,real,See Table 3 (compiled sources),400.0,0.519,28.0,29.9,0.0,0.0,0.0,29.9,37.0,4.31,3.38,22.91,5.3,300.4,53.6
6062,RAC,real,See Table 3 (compiled sources),450.0,0.45,3.0,1.0,0.0,0.0,0.0,1.0,34.0,3.93,2.73,18.12,6.2,370.7,62.9
6063,RAC,real,"Hoang 2024, Mathematics (Ref 9)",350.0,0.406,7.0,50.0,0.0,0.0,0.0,50.0,26.0,3.35,2.37,21.14,5.6,233.7,36.3
6064,RAC,real,See Table 3 (compiled sources),280.0,0.43,3.0,2.0,0.0,0.0,0.0,2.0,24.3,2.65,2.65,19.16,5.9,235.1,39.8
6065,RAC,real,See Table 3 (compiled sources),210.0,0.53,3.0,1.0,0.0,0.0,0.0,1.0,17.5,2.46,1.87,23.69,4.6,177.4,28.7
6066,RAC,real,See Table 3 (compiled sources),350.0,0.35,28.0,2.0,0.0,0.0,0.0,2.0,55.1,6.53,5.25,12.17,7.5,292.2,59.3
6067,RAC,real,See Table 3 (compiled sources),280.0,0.55,3.0,1.0,0.0,0.0,0.0,1.0,24.5,2.35,2.1,21.52,5.4,227.4,45.1
6068,RAC,real,See Table 3 (compiled sources),210.0,0.53,28.0,1.0,0.0,0.0,0.0,1.0,35.6,4.19,3.09,20.54,6.1,168.2,37.7
6069,RAC,real,"Yuan et al. 2022, Materials (Ref 47, compiled from 68 sources - see their Table S1)",380.0,0.42,28.0,0.0,0.0,0.0,0.0,0.0,38.6,5.1,3.64,16.04,6.9,307.3,66.6
6070,RAC,real,See Table 3 (compiled sources),450.0,0.33,28.0,1.0,0.0,0.0,0.0,1.0,67.0,7.67,6.0,9.71,8.3,361.0,76.9
6071,RCWTB,augmented_literature_based,This study (synthetic augmentation),447.5,0.388,7.0,30.8,14.8,0.0,0.0,45.6,61.2,7.26,5.47,13.56,8.8,336.9,74.5
6072,RAC,real,See Table 3 (compiled sources),280.0,0.52,28.0,0.0,0.0,0.0,0.0,0.0,43.6,4.82,3.64,19.15,6.2,236.7,52.2
6073,RAC,real,See Table 3 (compiled sources),210.0,0.6,3.0,1.0,0.0,0.0,0.0,1.0,16.6,2.26,1.5,24.88,4.0,170.9,26.6
6074,Ceramic,real,See Table 3 (compiled sources),380.0,0.44,28.0,0.0,0.0,20.0,0.0,20.0,43.8,6.1,5.65,13.62,8.4,301.3,66.6
6075,RAC,real,See Table 3 (compiled sources),350.0,0.33,28.0,1.0,0.0,0.0,0.0,1.0,44.9,4.92,4.24,11.64,8.0,276.0,60.4
6076,RAC,real,See Table 3 (compiled sources),400.0,0.44,28.0,2.0,0.0,0.0,0.0,2.0,61.0,7.43,5.45,14.66,7.4,331.3,72.3
6077,RAC,real,"Yuan et al. 2022, Materials (Ref 47, compiled from 68 sources - see their Table S1)",380.0,0.4,28.0,50.0,0.0,0.0,0.0,50.0,63.8,7.29,5.46,15.77,6.9,269.0,58.6
6078,RAC,real,See Table 3 (compiled sources),380.0,0.3,28.0,20.0,0.0,0.0,0.0,20.0,79.4,9.0,6.0,8.04,9.2,298.1,69.5
6079,RAC,real,See Table 3 (compiled sources),210.0,0.51,28.0,1.0,0.0,0.0,0.0,1.0,37.4,4.44,3.6,19.43,6.1,166.0,45.6
6080,RAC,real,See Table 3 (compiled sources),350.0,0.35,28.0,2.0,0.0,0.0,0.0,2.0,55.3,6.75,5.08,12.11,8.1,285.8,59.6
6081,RAC,real,See Table 3 (compiled sources),210.0,0.54,56.0,1.0,0.0,0.0,0.0,1.0,42.0,5.04,3.59,17.18,6.6,175.3,37.8
6082,RAC,real,See Table 3 (compiled sources),330.0,0.54,28.0,1.0,0.0,0.0,0.0,1.0,35.3,4.59,3.44,21.13,5.4,274.0,56.8
6083,RAC,real,See Table 3 (compiled sources),450.0,0.33,28.0,2.0,0.0,0.0,0.0,2.0,68.3,8.6,5.81,9.98,8.4,370.0,90.4
6084,Combined,augmented_literature_based,This study (synthetic augmentation),416.4,0.582,56.0,22.2,11.0,13.6,5.7,52.5,48.7,5.88,4.36,19.81,8.0,298.4,62.4
6085,RAC,real,See Table 3 (compiled sources),380.0,0.3,28.0,100.0,0.0,0.0,0.0,100.0,78.1,9.0,6.0,14.58,7.6,221.3,52.1
6086,RAC,real,See Table 3 (compiled sources),400.0,0.41,56.0,1.0,0.0,0.0,0.0,1.0,64.8,8.28,5.26,11.07,8.1,329.2,72.6
6087,RAC,real,See Table 3 (compiled sources),350.0,0.35,56.0,2.0,0.0,0.0,0.0,2.0,64.7,8.06,5.84,9.81,8.3,281.5,69.2
6088,RAC,real,See Table 3 (compiled sources),350.0,0.35,28.0,1.0,0.0,0.0,0.0,1.0,52.9,6.84,4.76,12.24,7.9,282.5,61.6
6089,RAC,real,See Table 3 (compiled sources),280.0,0.46,3.0,1.0,0.0,0.0,0.0,1.0,22.8,2.84,2.01,20.76,5.6,229.4,46.7
6090,RAC,real,See Table 3 (compiled sources),450.0,0.34,28.0,2.0,0.0,0.0,0.0,2.0,70.5,8.66,6.0,9.75,8.5,360.4,81.5
6091,RAC,real,See Table 3 (compiled sources),380.0,0.84,28.0,100.0,0.0,0.0,0.0,100.0,12.0,2.0,1.5,30.0,2.6,219.0,28.9
6092,RAC,real,"Yuan et al. 2022, Materials (Ref 47, compiled from 68 sources - see their Table S1)",380.0,0.36,28.0,0.0,0.0,0.0,0.0,0.0,61.8,7.76,5.68,9.54,7.6,317.6,74.2
6093,RAC,real,See Table 3 (compiled sources),500.0,0.34,28.0,2.0,0.0,0.0,0.0,2.0,61.8,7.38,5.51,11.46,7.7,407.2,83.2
6094,RCWTB,augmented_literature_based,This study (synthetic augmentation),504.3,0.511,90.0,32.5,7.1,0.0,0.0,39.6,60.2,6.96,5.21,16.24,8.0,381.9,83.0
6095,RAC,real,See Table 3 (compiled sources),300.0,0.45,28.0,1.9,0.0,0.0,0.0,1.9,33.4,3.7,3.12,18.76,6.2,244.5,50.5
6096,RAC,real,"Yuan et al. 2022, Materials (Ref 47, compiled from 68 sources - see their Table S1)",380.0,0.53,28.0,0.0,0.0,0.0,0.0,0.0,45.0,5.57,4.12,18.56,6.2,310.8,61.4
6097,RAC,real,See Table 3 (compiled sources),380.0,0.45,28.0,0.0,0.0,0.0,0.0,0.0,45.9,5.68,4.15,18.44,6.7,304.7,66.0
6098,RAC,real,See Table 3 (compiled sources),380.0,0.5,28.0,100.0,0.0,0.0,0.0,100.0,43.1,5.53,3.32,26.81,5.3,224.0,30.6
6099,RAC,real,See Table 3 (compiled sources),350.0,0.35,28.0,2.0,0.0,0.0,0.0,2.0,58.0,6.74,5.37,11.49,8.4,280.9,65.1
6100,RAC,real,See Table 3 (compiled sources),350.0,0.34,56.0,2.0,0.0,0.0,0.0,2.0,63.2,7.54,5.71,9.55,8.1,275.2,63.7
6101,RAC,real,See Table 3 (compiled sources),400.0,0.41,3.0,1.0,0.0,0.0,0.0,1.0,35.2,4.35,2.99,18.16,6.1,320.4,62.5
6102,RAC,real,See Table 3 (compiled sources),500.0,0.33,3.0,1.0,0.0,0.0,0.0,1.0,38.4,4.32,3.49,14.81,7.3,406.8,70.4
6103,RAC,real,"Hoang 2024, Mathematics (Ref 9)",350.0,0.36,28.0,50.0,0.0,0.0,0.0,50.0,31.6,4.23,2.71,19.54,6.4,237.7,37.6
6104,RAC,real,See Table 3 (compiled sources),210.0,0.57,56.0,2.0,0.0,0.0,0.0,2.0,46.3,5.65,3.98,19.77,5.8,170.0,47.3
6105,RAC,real,See Table 3 (compiled sources),350.0,0.33,56.0,0.0,0.0,0.0,0.0,0.0,64.2,7.23,5.6,8.65,8.9,302.5,71.0
6106,RCWTB,augmented_literature_based,This study (synthetic augmentation),474.5,0.547,7.0,45.9,12.4,0.0,0.0,58.3,43.7,5.71,3.8,22.32,6.5,332.6,56.1
6107,RAC,real,See Table 3 (compiled sources),410.0,0.549,28.0,100.0,0.0,0.0,0.0,100.0,42.0,4.75,4.0,27.82,4.5,251.0,39.3
6108,RAC,real,See Table 3 (compiled sources),309.0,0.582524272,28.0,0.0,0.0,0.0,0.0,0.0,42.0,5.1,3.62,21.84,5.3,247.9,47.9
6109,Plastic,augmented_literature_based,This study (synthetic augmentation),493.5,0.397,90.0,42.6,0.0,0.0,12.5,55.1,61.6,7.22,5.55,14.46,8.5,360.8,72.9
6110,RAC,real,See Table 3 (compiled sources),275.0,0.589,56.0,100.0,0.0,0.0,0.0,100.0,61.1,7.64,5.33,24.87,5.0,133.3,40.1
6111,RAC,real,See Table 3 (compiled sources),275.0,0.531,7.0,100.0,0.0,0.0,0.0,100.0,15.0,2.0,1.5,30.0,3.9,139.0,15.0
6112,RAC,real,See Table 3 (compiled sources),210.0,0.56,28.0,2.0,0.0,0.0,0.0,2.0,34.8,3.89,3.04,20.53,6.0,156.3,33.7
6113,RAC,real,See Table 3 (compiled sources),410.0,0.549,90.0,100.0,0.0,0.0,0.0,100.0,45.5,5.56,3.77,25.7,5.4,243.2,42.9
6114,RAC,real,"Yuan et al. 2022, Materials (Ref 47, compiled from 68 sources - see their Table S1)",380.0,0.43,28.0,100.0,0.0,0.0,0.0,100.0,28.7,3.63,2.46,25.65,5.2,221.1,34.7
6115,RAC,real,See Table 3 (compiled sources),350.0,0.33,28.0,1.0,0.0,0.0,0.0,1.0,59.0,7.32,5.09,10.41,8.2,280.3,67.3
6116,RAC,real,See Table 3 (compiled sources),300.0,0.58,3.0,1.0,0.0,0.0,0.0,1.0,22.1,2.5,2.0,25.79,4.7,248.5,42.5
6117,RAC,real,See Table 3 (compiled sources),330.0,0.6,28.0,2.0,0.0,0.0,0.0,2.0,41.0,5.48,4.0,23.59,4.6,263.5,53.7
6118,RAC,real,See Table 3 (compiled sources),537.0,0.409683426,28.0,30.0,0.0,0.0,0.0,30.0,50.2,6.08,4.54,15.85,6.9,413.2,80.5
6119,RCWTB_FreezeThaw,augmented_literature_based,This study (synthetic augmentation),407.1,0.368,90.0,34.5,13.3,0.0,0.0,47.8,69.5,9.0,6.0,8.16,10.0,303.6,61.7
6120,RAC,real,See Table 3 (compiled sources),280.0,0.44,56.0,2.0,0.0,0.0,0.0,2.0,51.9,6.33,4.71,14.03,7.7,226.3,50.7
6121,Ceramic,augmented_literature_based,This study (synthetic augmentation),469.6,0.348,90.0,49.4,0.0,19.6,0.0,69.0,68.8,7.91,5.99,10.36,9.8,326.5,59.6
6122,RAC,real,See Table 3 (compiled sources),410.0,0.548780488,28.0,100.0,0.0,0.0,0.0,100.0,37.1,4.67,3.31,28.41,4.0,247.8,49.9
6123,RAC,real,See Table 3 (compiled sources),210.0,0.52,3.0,2.0,0.0,0.0,0.0,2.0,18.4,2.53,1.5,23.46,4.9,169.1,39.3
6124,RAC,real,"Hoang 2024, Mathematics (Ref 9)",350.0,0.354,91.0,100.0,0.0,0.0,0.0,100.0,34.2,3.84,2.81,20.21,7.2,187.6,36.0
6125,RAC,real,See Table 3 (compiled sources),603.0,0.207,28.0,0.0,0.0,0.0,0.0,0.0,65.0,7.95,6.0,6.79,9.7,420.0,165.4
6126,RAC,real,See Table 3 (compiled sources),280.0,0.41,28.0,1.0,0.0,0.0,0.0,1.0,45.5,5.06,4.01,16.44,7.0,230.9,55.1
6127,RAC,real,See Table 3 (compiled sources),293.0,0.58,28.0,100.0,0.0,0.0,0.0,100.0,38.1,4.16,3.12,29.15,3.9,144.9,21.3
6128,RAC,real,See Table 3 (compiled sources),210.0,0.57,3.0,1.0,0.0,0.0,0.0,1.0,16.5,2.0,1.5,25.26,4.8,167.4,32.2
6129,RCWTB,augmented_literature_based,This study (synthetic augmentation),507.7,0.38,90.0,28.2,5.5,0.0,0.0,33.7,68.9,7.85,6.0,10.3,9.3,394.8,77.7
6130,RAC,real,See Table 3 (compiled sources),410.0,0.5,7.0,49.3,0.0,0.0,0.0,49.3,38.4,4.81,3.48,22.76,5.3,298.5,46.0
6131,RAC,real,"Yuan et al. 2022, Materials (Ref 47, compiled from 68 sources - see their Table S1)",380.0,0.44,28.0,100.0,0.0,0.0,0.0,100.0,60.0,6.96,5.15,21.39,6.7,227.7,46.5
6132,RAC,real,See Table 3 (compiled sources),280.0,0.42,28.0,2.0,0.0,0.0,0.0,2.0,41.4,5.1,3.62,15.68,7.1,231.6,47.4
6133,RAC,real,See Table 3 (compiled sources),500.0,0.34,28.0,1.0,0.0,0.0,0.0,1.0,60.6,6.83,5.61,11.23,8.5,415.6,82.0
6134,RAC,real,See Table 3 (compiled sources),537.0,0.41,7.0,60.0,0.0,0.0,0.0,60.0,36.6,3.99,3.4,22.02,5.8,388.5,67.5
6135,RAC,real,See Table 3 (compiled sources),210.0,0.59,56.0,1.0,0.0,0.0,0.0,1.0,36.9,4.31,3.48,22.09,4.9,159.8,36.9
6136,RAC,real,See Table 3 (compiled sources),380.0,0.52,28.0,50.0,0.0,0.0,0.0,50.0,39.5,4.79,3.78,22.97,5.3,264.2,42.0
6137,RAC,real,See Table 3 (compiled sources),450.0,0.43,28.0,2.0,0.0,0.0,0.0,2.0,56.1,6.77,4.95,14.48,7.4,375.2,75.2
6138,RAC,real,See Table 3 (compiled sources),280.0,0.42,3.0,2.0,0.0,0.0,0.0,2.0,26.9,2.86,2.52,18.92,6.1,227.0,43.7
6139,RAC,real,"Mahmoudian, Bypour & Kontoni 2024, Asian J. Civil Eng. (Ref 45)",500.0,0.4134,28.0,100.0,0.0,0.0,0.0,100.0,53.1,6.3,4.81,23.16,5.5,320.2,53.4
6140,RCWTB,augmented_literature_based,This study (synthetic augmentation),456.8,0.482,56.0,32.2,17.5,0.0,0.0,49.7,56.3,7.12,5.2,15.63,8.0,326.4,64.7
6141,RAC,real,See Table 3 (compiled sources),500.0,0.34,3.0,2.0,0.0,0.0,0.0,2.0,39.1,5.0,3.37,13.69,7.7,413.7,67.8
6142,RAC,real,See Table 3 (compiled sources),280.0,0.5,56.0,2.0,0.0,0.0,0.0,2.0,54.8,6.3,5.07,16.01,6.7,226.0,56.8
6143,RAC,real,See Table 3 (compiled sources),380.0,0.75,28.0,100.0,0.0,0.0,0.0,100.0,24.0,2.77,2.28,30.0,3.1,216.5,27.0
6144,RAC,real,See Table 3 (compiled sources),350.0,0.55,60.0,100.0,0.0,0.0,0.0,100.0,38.1,4.47,3.53,27.8,5.1,193.6,32.1
6145,RAC,real,See Table 3 (compiled sources),280.0,0.4,28.0,1.0,0.0,0.0,0.0,1.0,47.9,6.01,4.36,14.44,6.9,225.0,44.7
6146,RAC,real,See Table 3 (compiled sources),500.0,0.35,56.0,1.0,0.0,0.0,0.0,1.0,62.5,7.76,5.59,10.1,9.0,407.0,75.3
6147,RAC,real,"Yuan et al. 2022, Materials (Ref 47, compiled from 68 sources - see their Table S1)",380.0,0.5,28.0,0.0,0.0,0.0,0.0,0.0,39.5,4.0,3.5,19.46,6.0,316.7,63.7
6148,RCWTB_FreezeThaw,augmented_literature_based,This study (synthetic augmentation),467.8,0.517,90.0,22.3,9.0,0.0,0.0,31.3,55.2,6.59,4.94,14.95,8.1,360.7,72.4
6149,Combined,augmented_literature_based,This study (synthetic augmentation),420.7,0.37,14.0,33.9,12.4,10.5,6.8,63.6,58.6,7.53,5.02,13.06,10.0,297.2,56.7
6150,RAC,real,See Table 3 (compiled sources),280.0,0.5,56.0,2.0,0.0,0.0,0.0,2.0,54.8,6.5,4.77,15.21,7.4,222.6,51.5
6151,RAC,real,See Table 3 (compiled sources),210.0,0.6,3.0,1.0,0.0,0.0,0.0,1.0,16.6,2.34,1.68,26.24,3.9,173.5,30.7
6152,RAC,real,See Table 3 (compiled sources),210.0,0.54,56.0,1.0,0.0,0.0,0.0,1.0,42.0,4.67,3.88,19.78,6.1,184.0,44.6
6153,RAC,real,"Yuan et al. 2022, Materials (Ref 47, compiled from 68 sources - see their Table S1)",380.0,0.45,28.0,100.0,0.0,0.0,0.0,100.0,37.1,4.52,3.55,24.75,5.0,222.7,36.2
6154,RAC,real,See Table 3 (compiled sources),413.0,0.513,28.0,100.0,0.0,0.0,0.0,100.0,48.0,6.28,4.55,25.48,4.5,252.2,40.8
6155,RAC,real,See Table 3 (compiled sources),350.0,0.33,28.0,0.0,0.0,0.0,0.0,0.0,52.4,5.72,4.45,12.6,7.7,299.4,66.0
6156,RAC,real,See Table 3 (compiled sources),380.0,0.42,28.0,50.0,0.0,0.0,0.0,50.0,45.4,5.81,4.02,20.64,6.3,269.7,56.3
6157,RAC,real,See Table 3 (compiled sources),280.0,0.4,28.0,1.0,0.0,0.0,0.0,1.0,44.7,5.44,4.25,14.02,7.2,230.2,48.0
6158,RAC,real,See Table 3 (compiled sources),388.0,0.299,56.0,45.0,0.0,0.0,0.0,45.0,51.8,6.99,4.67,12.43,8.4,280.8,54.9
6159,RAC,real,See Table 3 (compiled sources),380.0,0.4,28.0,100.0,0.0,0.0,0.0,100.0,38.7,5.23,3.09,23.68,5.3,227.3,34.4
6160,RAC,real,See Table 3 (compiled sources),410.0,0.549,7.0,19.5,0.0,0.0,0.0,19.5,28.5,3.36,2.27,25.86,4.7,318.6,53.6
6161,RAC,real,See Table 3 (compiled sources),210.0,0.58,28.0,1.0,0.0,0.0,0.0,1.0,33.3,3.65,2.93,23.07,5.3,170.9,36.8
6162,RAC,real,See Table 3 (compiled sources),350.0,0.34,56.0,2.0,0.0,0.0,0.0,2.0,67.9,8.1,5.74,9.52,8.6,282.6,65.7
6163,RAC,real,See Table 3 (compiled sources),350.0,0.36,28.0,1.0,0.0,0.0,0.0,1.0,50.4,5.58,4.82,12.97,7.8,281.3,62.3
6164,RAC,real,"Hoang 2024, Mathematics (Ref 9)",197.0,0.423,7.0,25.0,0.0,0.0,0.0,25.0,26.3,2.74,2.32,19.37,5.6,148.6,27.6
6165,RAC,real,See Table 3 (compiled sources),450.0,0.43,56.0,2.0,0.0,0.0,0.0,2.0,61.0,7.81,5.37,12.28,7.8,367.6,82.4
6166,RAC,real,See Table 3 (compiled sources),410.0,0.548780488,28.0,49.0,0.0,0.0,0.0,49.0,42.5,4.29,3.73,23.31,5.4,297.4,58.4
6167,RAC,real,See Table 3 (compiled sources),155.0,1.097,28.0,100.0,0.0,0.0,0.0,100.0,24.4,3.31,2.15,30.0,1.7,80.0,15.0
6168,RAC,real,See Table 3 (compiled sources),210.0,0.57,28.0,1.0,0.0,0.0,0.0,1.0,35.3,4.11,3.05,22.18,4.6,173.2,39.0
6169,RAC,real,See Table 3 (compiled sources),537.0,0.41,28.0,45.0,0.0,0.0,0.0,45.0,49.5,5.85,4.55,18.35,6.5,406.4,77.1
6170,RAC,real,See Table 3 (compiled sources),280.0,0.42,28.0,2.0,0.0,0.0,0.0,2.0,41.4,5.05,4.02,16.59,7.3,237.2,46.6
6171,RAC,real,See Table 3 (compiled sources),280.0,0.43,3.0,1.0,0.0,0.0,0.0,1.0,23.9,3.56,2.01,19.17,6.0,230.4,40.5
6172,Plastic,augmented_literature_based,This study (synthetic augmentation),311.9,0.455,7.0,48.3,0.0,0.0,14.6,62.9,38.0,4.58,3.46,23.3,5.5,205.5,38.8
6173,RAC,real,"Yuan et al. 2022, Materials (Ref 47, compiled from 68 sources - see their Table S1)",380.0,0.45,28.0,50.0,0.0,0.0,0.0,50.0,45.8,5.29,4.03,20.48,6.5,273.9,48.4
6174,RCWTB,augmented_literature_based,This study (synthetic augmentation),394.7,0.434,28.0,42.5,5.3,0.0,0.0,47.8,53.8,6.54,4.94,19.04,6.5,285.1,59.3
6175,Ceramic,augmented_literature_based,This study (synthetic augmentation),486.6,0.474,7.0,36.7,0.0,12.7,0.0,49.4,46.8,5.0,4.24,20.11,6.2,355.5,68.3
6176,RAC,real,See Table 3 (compiled sources),280.0,0.4,3.0,1.0,0.0,0.0,0.0,1.0,22.0,2.69,1.95,18.05,6.4,225.4,44.0
6177,RAC,real,See Table 3 (compiled sources),350.0,0.33,28.0,2.0,0.0,0.0,0.0,2.0,56.7,6.99,4.89,11.82,7.4,283.1,64.6
6178,Plastic,augmented_literature_based,This study (synthetic augmentation),398.4,0.316,90.0,37.5,0.0,0.0,6.2,43.7,64.3,8.23,5.83,10.16,9.1,298.8,60.8
6179,RAC,real,See Table 3 (compiled sources),210.0,0.56,28.0,2.0,0.0,0.0,0.0,2.0,34.8,3.95,2.83,21.6,5.3,174.7,36.3
6180,RAC,real,See Table 3 (compiled sources),450.0,0.33,3.0,0.0,0.0,0.0,0.0,0.0,40.3,4.79,3.73,12.84,8.0,363.9,60.2
6181,RAC,real,See Table 3 (compiled sources),380.0,0.61,28.0,20.0,0.0,0.0,0.0,20.0,38.5,4.55,3.49,24.05,4.8,294.9,54.2
6182,RAC,real,See Table 3 (compiled sources),300.0,0.41,28.0,90.0,0.0,0.0,0.0,90.0,45.4,5.71,4.05,20.95,6.4,173.7,33.7
6183,RAC,real,See Table 3 (compiled sources),300.0,0.68,28.0,55.7,0.0,0.0,0.0,55.7,27.7,4.938870968,3.651791045,30.0,3.2,192.8,36.2
6184,RAC,real,See Table 3 (compiled sources),280.0,0.43,3.0,1.0,0.0,0.0,0.0,1.0,23.9,2.89,2.12,20.2,6.1,221.8,39.8
6185,RAC,real,See Table 3 (compiled sources),450.0,0.44,3.0,2.0,0.0,0.0,0.0,2.0,35.7,4.59,3.32,18.39,6.7,362.8,70.2
6186,RAC,real,See Table 3 (compiled sources),454.5,0.292849285,28.0,7.7,0.0,0.0,0.0,7.7,79.2,9.0,6.0,7.19,8.7,366.6,84.9
6187,RAC,real,See Table 3 (compiled sources),380.0,0.5,28.0,53.0,0.0,0.0,0.0,53.0,41.2,4.72,3.59,22.89,4.9,264.2,50.5
6188,RAC,real,See Table 3 (compiled sources),401.0,0.43,28.0,0.0,0.0,0.0,0.0,0.0,48.0,6.04,4.36,14.61,6.9,331.2,73.6
6189,RAC,real,See Table 3 (compiled sources),325.0,0.55,28.0,100.0,0.0,0.0,0.0,100.0,43.1,5.43,3.85,27.41,4.3,175.5,34.7
6190,RAC,real,See Table 3 (compiled sources),350.0,0.35,3.0,2.0,0.0,0.0,0.0,2.0,31.7,3.59,3.03,16.05,7.0,278.9,55.9
6191,RAC,real,See Table 3 (compiled sources),380.0,0.61,28.0,40.0,0.0,0.0,0.0,40.0,36.5,4.73,3.26,26.49,4.3,275.9,56.7
6192,RAC,real,See Table 3 (compiled sources),350.0,0.43,56.0,1.0,0.0,0.0,0.0,1.0,59.3,7.14,5.5,14.12,7.8,291.4,65.0
6193,RAC,real,See Table 3 (compiled sources),210.0,0.52,3.0,2.0,0.0,0.0,0.0,2.0,18.4,2.27,1.5,23.79,5.2,166.5,37.3
6194,RAC,real,See Table 3 (compiled sources),350.0,0.36,56.0,1.0,0.0,0.0,0.0,1.0,56.7,6.98,5.23,10.81,8.4,281.4,61.8
6195,RAC,real,See Table 3 (compiled sources),300.0,0.53,3.0,1.0,0.0,0.0,0.0,1.0,24.4,2.61,2.4,23.31,5.3,246.7,48.0
6196,RAC,real,See Table 3 (compiled sources),537.0,0.41,3.0,60.0,0.0,0.0,0.0,60.0,29.8,3.39,2.39,21.78,5.2,375.9,59.1
6197,RAC,real,See Table 3 (compiled sources),210.0,0.55,3.0,1.0,0.0,0.0,0.0,1.0,18.3,2.5,1.67,23.4,4.8,181.6,29.3
6198,RAC,real,See Table 3 (compiled sources),350.0,0.41,28.0,1.0,0.0,0.0,0.0,1.0,61.4,7.28,5.26,12.87,7.9,278.3,71.9
6199,RAC,real,See Table 3 (compiled sources),210.0,0.58,56.0,2.0,0.0,0.0,0.0,2.0,41.9,5.24,4.04,19.4,6.0,168.9,44.1
6200,RAC,real,See Table 3 (compiled sources),300.0,0.56,3.0,2.0,0.0,0.0,0.0,2.0,23.7,2.77,1.85,23.85,5.0,236.5,39.1
6201,RAC,real,See Table 3 (compiled sources),400.0,0.44,28.0,1.0,0.0,0.0,0.0,1.0,54.3,5.88,4.84,15.59,6.6,329.5,69.3
6202,RAC,real,See Table 3 (compiled sources),388.0,0.299,7.0,45.0,0.0,0.0,0.0,45.0,39.3,4.2,3.36,16.85,6.8,277.3,50.3
6203,RAC,real,See Table 3 (compiled sources),300.0,0.55,28.0,2.0,0.0,0.0,0.0,2.0,47.0,5.78,4.11,19.89,6.2,247.2,57.1
6204,RAC,real,See Table 3 (compiled sources),280.0,0.57,56.0,1.0,0.0,0.0,0.0,1.0,49.9,5.84,4.41,18.09,6.4,234.0,53.5
6205,RAC,real,See Table 3 (compiled sources),353.0,0.583569405,28.0,20.0,0.0,0.0,0.0,20.0,43.0,5.08,4.08,22.57,4.9,269.6,49.1
6206,RAC,real,See Table 3 (compiled sources),210.0,0.53,28.0,1.0,0.0,0.0,0.0,1.0,35.6,4.75,3.32,22.12,5.2,176.4,36.7
6207,RCWTB,augmented_literature_based,This study (synthetic augmentation),466.1,0.329,56.0,42.0,5.5,0.0,0.0,47.5,61.9,8.07,5.69,12.39,8.6,332.2,74.8
6208,RAC,real,See Table 3 (compiled sources),280.0,0.58,56.0,1.0,0.0,0.0,0.0,1.0,48.7,5.92,4.28,19.42,6.7,227.8,54.5
6209,RAC,real,See Table 3 (compiled sources),350.0,0.33,3.0,1.0,0.0,0.0,0.0,1.0,30.7,3.71,2.87,14.88,7.6,286.9,54.9
6210,RAC,real,See Table 3 (compiled sources),280.0,0.55,56.0,1.0,0.0,0.0,0.0,1.0,47.5,5.52,4.12,18.14,6.6,248.1,53.7
6211,RCWTB,real,See Table 3 (compiled sources),380.0,0.45,14.0,0.0,20.0,0.0,0.0,20.0,27.8,4.3,3.1,16.72,7.7,299.7,52.7
6212,RAC,real,See Table 3 (compiled sources),350.0,0.35,28.0,1.0,0.0,0.0,0.0,1.0,52.9,6.39,4.82,12.37,7.9,284.5,61.1
6213,RAC,real,"Mahmoudian, Bypour & Kontoni 2024, Asian J. Civil Eng. (Ref 45)",437.5,0.4,28.0,29.3,0.0,0.0,0.0,29.3,33.6,3.92,2.89,18.4,6.5,334.2,55.1
6214,RAC,real,"Hoang 2024, Mathematics (Ref 9)",253.0,0.763,91.0,100.0,0.0,0.0,0.0,100.0,46.2,5.8,4.08,30.0,3.3,115.4,24.9
6215,RCWTB,augmented_literature_based,This study (synthetic augmentation),327.9,0.478,7.0,33.6,18.4,0.0,0.0,52.0,52.4,6.28,4.93,18.02,7.4,224.9,46.1
6216,RAC,real,See Table 3 (compiled sources),400.0,0.44,56.0,1.0,0.0,0.0,0.0,1.0,56.5,6.84,5.19,14.17,7.6,327.8,65.5
6217,RAC,real,See Table 3 (compiled sources),350.0,0.4,28.0,2.0,0.0,0.0,0.0,2.0,63.9,7.6,5.98,11.59,7.8,293.8,62.2
6218,RAC,real,See Table 3 (compiled sources),467.4,0.42,7.0,0.0,0.0,0.0,0.0,0.0,25.4,3.11,2.24,18.0,6.2,382.1,69.7
6219,RAC,real,See Table 3 (compiled sources),423.0,0.361702128,28.0,100.0,0.0,0.0,0.0,100.0,35.7,4.08,3.08,22.41,6.2,259.4,41.6
6220,RAC,real,See Table 3 (compiled sources),300.0,0.5,28.0,1.9,0.0,0.0,0.0,1.9,33.3,4.3,2.93,19.98,6.3,237.5,42.0
6221,RAC,real,See Table 3 (compiled sources),428.89,0.561635851,28.0,10.7,0.0,0.0,0.0,10.7,41.4,4.74,3.62,21.24,5.4,340.3,65.0
6222,RAC,real,See Table 3 (compiled sources),210.0,0.52,3.0,2.0,0.0,0.0,0.0,2.0,18.4,2.46,1.55,22.31,5.6,167.6,28.5
6223,RCWTB_FreezeThaw,augmented_literature_based,This study (synthetic augmentation),426.3,0.314,56.0,47.9,9.0,0.0,0.0,56.9,66.3,7.61,5.94,11.99,9.3,292.9,62.7
6224,RAC,real,See Table 3 (compiled sources),450.0,0.33,3.0,2.0,0.0,0.0,0.0,2.0,44.5,5.39,3.91,13.64,7.3,372.5,67.9
6225,RAC,real,"Hoang 2024, Mathematics (Ref 9)",144.0,0.466,28.0,50.1,0.0,0.0,0.0,50.1,22.5,2.77,1.69,23.53,5.9,80.3,16.1
6226,Combined,augmented_literature_based,This study (synthetic augmentation),394.4,0.501,90.0,34.9,13.9,9.2,4.4,62.4,55.6,6.76,4.8,15.29,8.9,266.1,53.6
6227,RAC,real,See Table 3 (compiled sources),300.0,0.53,56.0,1.0,0.0,0.0,0.0,1.0,50.4,6.36,4.56,17.67,6.6,243.4,52.5
6228,RCWTB,augmented_literature_based,This study (synthetic augmentation),389.6,0.518,56.0,22.7,10.1,0.0,0.0,32.8,57.0,6.8,5.09,16.21,7.9,289.9,52.7
6229,RAC,real,See Table 3 (compiled sources),340.0,0.57,3.0,1.0,0.0,0.0,0.0,1.0,21.0,2.44,2.14,25.28,4.6,282.4,51.8
6230,RAC,real,"Yuan et al. 2022, Materials (Ref 47, compiled from 68 sources - see their Table S1)",380.0,0.45,28.0,20.0,0.0,0.0,0.0,20.0,64.7,8.19,5.69,16.56,6.8,292.0,67.5
6231,RAC,real,See Table 3 (compiled sources),210.0,0.54,3.0,1.0,0.0,0.0,0.0,1.0,16.6,2.0,1.5,24.2,4.9,172.9,29.0
6232,RAC,real,See Table 3 (compiled sources),280.0,0.43,28.0,1.0,0.0,0.0,0.0,1.0,46.4,6.37,3.99,15.61,7.2,225.5,47.8
6233,RAC,real,See Table 3 (compiled sources),210.0,0.57,28.0,1.0,0.0,0.0,0.0,1.0,35.3,3.79,3.36,22.02,5.1,176.4,41.4
6234,RAC,real,See Table 3 (compiled sources),350.0,0.42,3.0,2.0,0.0,0.0,0.0,2.0,35.6,4.68,3.17,18.15,6.7,289.3,58.4
6235,RCWTB,augmented_literature_based,This study (synthetic augmentation),393.4,0.594,7.0,21.6,8.1,0.0,0.0,29.7,44.2,5.38,3.86,22.97,5.1,294.8,60.9
6236,RAC,real,See Table 3 (compiled sources),398.0,0.49,28.0,34.8,0.0,0.0,0.0,34.8,41.7,4.3,3.651791045,20.53,5.8,298.2,58.6
6237,RAC,real,See Table 3 (compiled sources),210.0,0.55,3.0,1.0,0.0,0.0,0.0,1.0,18.3,2.0,1.64,22.74,4.9,170.6,37.0
6238,RAC,real,"Yuan et al. 2022, Materials (Ref 47, compiled from 68 sources - see their Table S1)",380.0,0.6,28.0,0.0,0.0,0.0,0.0,0.0,39.5,4.64,3.64,22.63,5.1,309.2,62.9
6239,RAC,real,See Table 3 (compiled sources),380.0,0.55,28.0,100.0,0.0,0.0,0.0,100.0,38.1,4.34,2.96,28.08,4.1,228.9,34.4
6240,RAC,real,See Table 3 (compiled sources),330.0,0.54,28.0,1.0,0.0,0.0,0.0,1.0,35.3,3.97,3.15,21.46,5.1,261.0,54.9
6241,RAC,real,See Table 3 (compiled sources),537.0,0.409683426,28.0,15.0,0.0,0.0,0.0,15.0,50.8,6.12,4.3,15.1,7.2,420.0,85.8
6242,RAC,real,"Yuan et al. 2022, Materials (Ref 47, compiled from 68 sources - see their Table S1)",380.0,0.55,28.0,0.0,0.0,0.0,0.0,0.0,36.7,3.91,3.04,19.83,5.5,311.4,63.8
6243,RAC,real,See Table 3 (compiled sources),420.0,0.47,3.0,1.0,0.0,0.0,0.0,1.0,32.5,3.88,2.72,20.98,5.6,347.5,59.2
6244,RAC,real,See Table 3 (compiled sources),450.0,0.33,3.0,0.0,0.0,0.0,0.0,0.0,40.3,4.85,3.56,13.3,7.0,371.8,75.5
6245,RAC,real,See Table 3 (compiled sources),350.0,0.36,28.0,1.0,0.0,0.0,0.0,1.0,47.9,6.04,4.93,12.77,7.7,283.9,59.0
6246,RAC,real,See Table 3 (compiled sources),210.0,0.55,28.0,1.0,0.0,0.0,0.0,1.0,39.1,5.05,3.35,21.07,5.3,170.2,39.5
6247,RAC,real,See Table 3 (compiled sources),210.0,0.55,56.0,1.0,0.0,0.0,0.0,1.0,44.8,5.58,4.15,18.7,6.2,174.6,42.7
6248,Plastic,augmented_literature_based,This study (synthetic augmentation),355.9,0.54,90.0,39.6,0.0,0.0,7.0,46.6,53.5,7.03,4.94,19.07,6.5,262.4,50.6
6249,RAC,real,See Table 3 (compiled sources),400.0,0.46,28.0,1.0,0.0,0.0,0.0,1.0,51.4,6.45,4.9,14.82,6.9,326.7,65.7
6250,RAC,real,See Table 3 (compiled sources),280.0,0.46,3.0,1.0,0.0,0.0,0.0,1.0,21.7,2.48,2.03,20.5,5.9,231.2,37.4
6251,RAC,real,See Table 3 (compiled sources),536.0,0.45,28.0,25.0,0.0,0.0,0.0,25.0,46.9,5.69,4.18,18.41,6.7,420.0,82.5
6252,RAC,real,See Table 3 (compiled sources),350.0,0.33,3.0,1.0,0.0,0.0,0.0,1.0,23.0,2.83,2.25,14.93,7.3,288.0,45.9
6253,RCWTB,augmented_literature_based,This study (synthetic augmentation),349.2,0.311,90.0,24.9,8.2,0.0,0.0,33.1,75.9,9.0,6.0,6.4,10.0,259.5,65.3
6254,Plastic,augmented_literature_based,This study (synthetic augmentation),447.2,0.527,90.0,21.4,0.0,0.0,14.8,36.2,50.2,5.81,4.82,19.37,6.3,336.2,63.5
6255,RAC,real,See Table 3 (compiled sources),450.0,0.45,28.0,53.8,0.0,0.0,0.0,53.8,40.2,4.5,4.5,20.22,6.1,320.8,52.9
6256,RAC,real,See Table 3 (compiled sources),280.0,0.39,3.0,1.0,0.0,0.0,0.0,1.0,23.2,2.81,2.47,17.78,6.9,225.4,41.8
6257,RAC,real,"Yuan et al. 2022, Materials (Ref 47, compiled from 68 sources - see their Table S1)",380.0,0.41,28.0,30.0,0.0,0.0,0.0,30.0,53.5,6.6,4.94,15.18,6.9,271.0,58.1
6258,RAC,real,See Table 3 (compiled sources),450.0,0.43,3.0,2.0,0.0,0.0,0.0,2.0,32.2,3.61,3.0,18.37,6.6,366.9,71.4
6259,RAC,real,See Table 3 (compiled sources),280.0,0.42,56.0,2.0,0.0,0.0,0.0,2.0,61.1,7.53,5.56,12.59,8.0,220.1,55.2
6260,RAC,real,See Table 3 (compiled sources),350.0,0.51,28.0,100.0,0.0,0.0,0.0,100.0,47.6,5.57,4.26,25.11,5.6,200.7,39.9
6261,RAC,real,See Table 3 (compiled sources),350.0,0.4,28.0,2.0,0.0,0.0,0.0,2.0,63.9,7.4,5.54,12.16,6.8,278.0,69.2
6262,RAC,real,See Table 3 (compiled sources),350.0,0.36,28.0,2.0,0.0,0.0,0.0,2.0,52.7,6.43,4.9,11.76,7.3,273.9,67.3
6263,RAC,real,See Table 3 (compiled sources),500.0,0.34,3.0,2.0,0.0,0.0,0.0,2.0,40.3,5.09,3.65,14.62,6.6,407.7,74.5
6264,RAC,real,See Table 3 (compiled sources),300.0,0.53,28.0,1.0,0.0,0.0,0.0,1.0,41.5,5.55,3.58,20.31,5.9,249.3,50.2
6265,RAC,real,See Table 3 (compiled sources),400.0,0.41,56.0,1.0,0.0,0.0,0.0,1.0,64.8,7.64,6.0,11.71,8.1,327.8,69.4
6266,RAC,real,"Hoang 2024, Mathematics (Ref 9)",143.0,0.472,7.0,75.0,0.0,0.0,0.0,75.0,18.8,2.56,1.84,26.66,4.2,80.0,15.0
6267,RCWTB,real,See Table 3 (compiled sources),380.0,0.45,14.0,0.0,15.0,0.0,0.0,15.0,29.2,4.65,3.35,16.25,8.5,297.7,47.4
6268,RAC,real,See Table 3 (compiled sources),350.0,0.37,28.0,1.0,0.0,0.0,0.0,1.0,44.5,5.47,3.9,13.62,7.8,289.0,59.3
6269,RAC,real,See Table 3 (compiled sources),358.0,0.498044693,28.0,28.0,0.0,0.0,0.0,28.0,33.6,4.03,3.16,21.66,5.0,268.8,56.6
6270,Plastic,augmented_literature_based,This study (synthetic augmentation),499.7,0.57,14.0,29.6,0.0,0.0,5.8,35.4,40.6,5.22,3.81,25.8,4.1,383.6,70.0
6271,RAC,real,See Table 3 (compiled sources),500.0,0.33,56.0,2.0,0.0,0.0,0.0,2.0,76.7,9.0,6.0,7.2,8.8,409.2,92.3
6272,RAC,real,See Table 3 (compiled sources),500.0,0.35,3.0,1.0,0.0,0.0,0.0,1.0,41.3,5.18,3.69,13.74,7.1,400.4,86.6
6273,RAC_FreezeThaw,real,See Table 3 (compiled sources),338.0,0.642,60.0,45.3,0.0,0.0,0.0,45.3,42.1,4.79,3.69,26.38,4.0,239.3,49.8
6274,RAC,real,See Table 3 (compiled sources),410.0,0.549,3.0,0.0,0.0,0.0,0.0,0.0,25.1,2.96,2.73,23.7,5.3,326.4,55.3
6275,RAC,real,See Table 3 (compiled sources),380.0,0.58,28.0,100.0,0.0,0.0,0.0,100.0,47.6,5.42,4.22,27.68,3.8,219.7,38.3
6276,RAC,real,See Table 3 (compiled sources),450.0,0.33,3.0,0.0,0.0,0.0,0.0,0.0,40.3,4.83,3.89,14.06,7.1,375.4,72.2
6277,RCWTB,augmented_literature_based,This study (synthetic augmentation),383.1,0.449,28.0,39.9,10.6,0.0,0.0,50.5,54.0,6.54,4.84,17.86,7.3,268.9,60.5
6278,RAC,real,See Table 3 (compiled sources),350.0,0.36,56.0,2.0,0.0,0.0,0.0,2.0,55.0,6.15,5.0,10.71,8.6,285.9,64.7
6279,Combined,augmented_literature_based,This study (synthetic augmentation),443.3,0.444,56.0,37.7,12.8,13.3,4.0,67.8,54.9,6.98,4.46,15.1,8.8,307.8,60.5
6280,RAC,real,See Table 3 (compiled sources),454.5,0.440484048,1.0,7.9,0.0,0.0,0.0,7.9,27.7,3.08,2.76,19.59,6.5,375.3,67.5
6281,Combined,augmented_literature_based,This study (synthetic augmentation),433.4,0.489,90.0,39.5,5.5,10.9,4.1,60.0,57.7,7.04,5.04,16.65,8.7,319.7,59.6
6282,RAC,real,See Table 3 (compiled sources),500.0,0.35,3.0,2.0,0.0,0.0,0.0,2.0,40.2,4.99,3.63,14.44,7.2,407.1,77.7
6283,Combined,augmented_literature_based,This study (synthetic augmentation),308.4,0.478,56.0,37.6,12.5,11.8,5.0,66.9,55.9,6.78,5.16,15.95,8.9,205.2,36.6
6284,Plastic,augmented_literature_based,This study (synthetic augmentation),448.9,0.41,7.0,29.6,0.0,0.0,8.8,38.4,45.7,5.49,4.3,20.2,6.6,344.5,66.1
6285,RAC,real,See Table 3 (compiled sources),210.0,0.53,56.0,1.0,0.0,0.0,0.0,1.0,44.2,5.37,4.07,18.1,6.4,170.9,48.6
6286,RAC,real,See Table 3 (compiled sources),300.0,0.58,28.0,1.0,0.0,0.0,0.0,1.0,40.5,4.47,3.64,19.56,5.9,246.5,55.9
6287,RAC,real,See Table 3 (compiled sources),350.0,0.33,28.0,1.0,0.0,0.0,0.0,1.0,44.9,4.94,3.79,10.83,8.5,290.0,65.2
6288,RAC,real,"Yuan et al. 2022, Materials (Ref 47, compiled from 68 sources - see their Table S1)",380.0,0.45,28.0,0.0,0.0,0.0,0.0,0.0,44.4,4.98,4.1,16.83,6.2,312.2,60.5
6289,RAC,real,"Yuan et al. 2022, Materials (Ref 47, compiled from 68 sources - see their Table S1)",380.0,0.5,28.0,20.0,0.0,0.0,0.0,20.0,51.6,5.1,4.67,19.08,6.1,301.1,67.5
6290,RAC,real,See Table 3 (compiled sources),210.0,0.58,3.0,1.0,0.0,0.0,0.0,1.0,17.4,2.59,1.5,25.3,4.2,176.0,31.4
6291,RAC,real,See Table 3 (compiled sources),280.0,0.41,3.0,2.0,0.0,0.0,0.0,2.0,25.6,3.2,2.35,19.5,6.1,228.7,35.7
6292,RCWTB,augmented_literature_based,This study (synthetic augmentation),341.8,0.493,14.0,32.6,6.0,0.0,0.0,38.6,44.9,5.44,4.31,21.61,6.2,244.3,48.3
6293,RAC,real,See Table 3 (compiled sources),450.0,0.35,56.0,1.0,0.0,0.0,0.0,1.0,66.8,7.98,6.0,8.29,8.8,363.5,83.9
6294,RCWTB,augmented_literature_based,This study (synthetic augmentation),325.9,0.582,56.0,24.7,11.6,0.0,0.0,36.3,48.7,5.94,4.57,19.73,6.7,235.7,48.3
6295,RAC,real,See Table 3 (compiled sources),280.0,0.4,28.0,1.0,0.0,0.0,0.0,1.0,50.3,5.84,4.28,13.96,7.1,228.9,55.5
6296,RCWTB_FreezeThaw,augmented_literature_based,This study (synthetic augmentation),437.1,0.374,56.0,21.3,15.9,0.0,0.0,37.2,65.6,8.12,5.75,8.54,10.0,330.9,68.1
6297,RAC,real,See Table 3 (compiled sources),350.0,0.45,28.0,56.5,0.0,0.0,0.0,56.5,35.0,4.2,3.8,23.37,5.7,237.5,36.0
6298,RAC_FreezeThaw,real,See Table 3 (compiled sources),345.0,0.62,28.0,100.0,0.0,0.0,0.0,100.0,34.4,4.27,2.9,30.0,4.0,190.3,28.0
6299,RAC,real,See Table 3 (compiled sources),450.0,0.42,28.0,1.0,0.0,0.0,0.0,1.0,55.6,7.08,5.11,14.33,7.0,360.2,78.8
6300,RAC,real,See Table 3 (compiled sources),300.0,0.55,3.0,2.0,0.0,0.0,0.0,2.0,24.9,2.97,2.26,23.2,4.8,252.2,38.4
6301,RAC,real,See Table 3 (compiled sources),537.0,0.41,28.0,30.0,0.0,0.0,0.0,30.0,50.2,6.01,4.59,17.98,6.7,412.3,73.2
6302,RAC,real,See Table 3 (compiled sources),210.0,0.57,56.0,1.0,0.0,0.0,0.0,1.0,40.6,4.48,3.77,21.61,5.8,166.0,43.2
6303,RAC,real,"Hoang 2024, Mathematics (Ref 9)",305.5,0.412,90.0,73.0,0.0,0.0,0.0,73.0,33.4,3.55,2.94,19.44,6.9,189.1,31.6
