Repository: ML-optimized-waste-derived-concrete/Dataset-and-codeNotebooks-for-sustainable-concrete-with-case-study

An Integrated Data-Driven Framework for Sustainable Multi-Waste Concrete Design and Multi-Objective Optimization of Offshore Wind Turbine Towers: A Comparative Evaluation of Ensemble, Deep, and Operator Learning Approaches

Author Information

1. Anjum Parveen
Department of Process, Energy and Environmental Technology, Faculty of Technology, Natural Sciences and Maritime Sciences, University of South-Eastern Norway, Norway
Email: anjumsara0499@gmail.com
ORCID: https://orcid.org/0009-0008-0974-976X

2. Hadi Amlashi (Corresponding Author)

File: MASTER_waste_concrete_dataset_v5_FINAL_1.csv (part 21 of 27)
sample_id,waste_type,data_source,paper_ref_no,cement_kg_m3,water_cement_ratio,curing_days,rac_%,rcwtb_%,ceramic_%,plastic_%,total_replacement_%,compressive_strength_mpa,flexural_strength_mpa,split_tensile_strength_mpa,chloride_penetration_mm,marine_durability_score,co2_emission_kg_m3,cost_usd_m3
6304,Plastic,augmented_literature_based,This study (synthetic augmentation),346.9,0.362,14.0,48.1,0.0,0.0,13.2,61.3,48.8,5.94,4.4,18.37,6.5,232.3,46.9
6305,RAC,real,See Table 3 (compiled sources),398.0,0.49,28.0,20.0,0.0,0.0,0.0,20.0,43.5,4.2,3.651791045,20.11,5.9,306.6,64.5
6306,RAC,real,See Table 3 (compiled sources),500.0,0.34,28.0,1.0,0.0,0.0,0.0,1.0,60.6,6.79,5.23,9.83,8.0,414.8,79.4
6307,RAC,real,See Table 3 (compiled sources),210.0,0.53,3.0,1.0,0.0,0.0,0.0,1.0,17.5,2.0,1.5,25.26,4.2,168.2,29.8
6308,RAC,real,See Table 3 (compiled sources),310.0,0.6,28.0,49.0,0.0,0.0,0.0,49.0,34.7,3.93,3.26,27.33,4.3,213.9,36.0
6309,RAC,real,See Table 3 (compiled sources),350.0,0.5,28.0,0.0,0.0,0.0,0.0,0.0,40.0,4.62,3.63,19.71,6.1,283.7,56.9
6310,RAC,real,"Yuan et al. 2022, Materials (Ref 47, compiled from 68 sources - see their Table S1)",380.0,0.24,28.0,100.0,0.0,0.0,0.0,100.0,35.5,5.0,3.19,19.13,7.2,221.7,34.0
6311,RAC,real,See Table 3 (compiled sources),560.0,0.29,28.0,0.0,0.0,0.0,0.0,0.0,70.0,8.43,6.0,6.74,9.2,420.0,98.2
6312,RAC,real,See Table 3 (compiled sources),513.0,0.4,7.0,0.0,0.0,0.0,0.0,0.0,26.0,2.93,2.51,17.92,6.4,420.0,57.9
6313,RAC,real,See Table 3 (compiled sources),500.0,0.34,3.0,2.0,0.0,0.0,0.0,2.0,39.1,4.75,3.52,15.0,7.0,408.5,81.3
6314,RAC,real,See Table 3 (compiled sources),210.0,0.51,3.0,1.0,0.0,0.0,0.0,1.0,12.5,2.0,1.5,23.44,5.4,175.7,32.1
6315,Combined,augmented_literature_based,This study (synthetic augmentation),512.5,0.307,90.0,26.5,13.8,10.8,5.4,56.5,72.7,9.0,6.0,5.3,10.0,384.5,80.0
6316,Combined,augmented_literature_based,This study (synthetic augmentation),397.0,0.343,28.0,18.5,14.0,7.3,7.7,47.5,60.9,7.24,5.46,10.63,9.4,290.5,63.5
6317,Ceramic,augmented_literature_based,This study (synthetic augmentation),427.3,0.591,56.0,29.5,0.0,5.9,0.0,35.4,49.4,5.52,4.26,22.4,5.5,322.7,57.6
6318,RAC,real,"Yuan et al. 2022, Materials (Ref 47, compiled from 68 sources - see their Table S1)",380.0,0.48,28.0,37.0,0.0,0.0,0.0,37.0,44.7,4.8,4.33,19.47,6.0,282.5,51.2
6319,Combined,augmented_literature_based,This study (synthetic augmentation),367.1,0.361,14.0,32.5,6.5,11.0,3.3,53.3,56.6,6.71,5.28,13.34,8.1,252.6,47.6
6320,RAC,real,"Yuan et al. 2022, Materials (Ref 47, compiled from 68 sources - see their Table S1)",380.0,0.61,28.0,50.0,0.0,0.0,0.0,50.0,19.0,2.0,1.5,29.79,3.4,270.0,41.9
6321,RAC,real,See Table 3 (compiled sources),500.0,0.35,3.0,1.0,0.0,0.0,0.0,1.0,43.5,5.14,3.87,13.93,7.5,402.0,79.6
6322,RAC,real,See Table 3 (compiled sources),340.0,0.57,28.0,1.0,0.0,0.0,0.0,1.0,38.5,4.94,3.0,21.45,6.0,273.6,46.9
6323,RAC,real,See Table 3 (compiled sources),280.0,0.44,28.0,2.0,0.0,0.0,0.0,2.0,42.8,5.52,3.68,15.48,7.0,227.5,48.2
6324,RAC,real,See Table 3 (compiled sources),454.5,0.292849285,56.0,7.7,0.0,0.0,0.0,7.7,82.0,9.0,6.0,6.5,9.0,361.4,79.8
6325,RAC,real,See Table 3 (compiled sources),430.0,0.34,28.0,100.0,0.0,0.0,0.0,100.0,28.4,3.59,2.68,23.28,6.1,262.1,25.9
6326,RAC,real,See Table 3 (compiled sources),500.0,0.36,56.0,1.0,0.0,0.0,0.0,1.0,63.6,7.3,5.56,11.08,8.1,413.5,88.9
6327,RAC,real,See Table 3 (compiled sources),380.0,0.45,28.0,1.0,0.0,0.0,0.0,1.0,54.0,6.79,5.22,15.58,6.7,314.8,67.9
6328,RAC,real,See Table 3 (compiled sources),210.0,0.57,56.0,2.0,0.0,0.0,0.0,2.0,44.1,4.88,4.08,19.69,5.0,172.0,38.7
6329,RAC,real,See Table 3 (compiled sources),280.0,0.43,3.0,2.0,0.0,0.0,0.0,2.0,24.3,3.04,2.26,19.14,6.1,225.3,38.6
6330,RAC,real,See Table 3 (compiled sources),210.0,0.53,56.0,2.0,0.0,0.0,0.0,2.0,42.8,5.19,4.29,17.55,6.3,171.1,46.4
6331,RAC,real,See Table 3 (compiled sources),410.0,0.5,4.0,100.0,0.0,0.0,0.0,100.0,23.1,2.41,1.98,29.86,4.3,240.9,27.0
6332,RAC,real,See Table 3 (compiled sources),385.0,0.467532468,28.0,50.0,0.0,0.0,0.0,50.0,29.0,4.21,2.66,22.51,5.2,265.2,48.2
6333,RAC,real,See Table 3 (compiled sources),476.0,0.357,90.0,100.0,0.0,0.0,0.0,100.0,63.0,7.78,5.18,16.5,7.9,290.4,52.7
6334,RAC,real,See Table 3 (compiled sources),400.0,0.41,3.0,1.0,0.0,0.0,0.0,1.0,35.2,3.89,2.93,17.57,6.1,329.8,55.8
6335,RAC,real,See Table 3 (compiled sources),380.0,0.68,28.0,100.0,0.0,0.0,0.0,100.0,29.2,3.48,2.82,30.0,3.8,225.2,24.7
6336,Combined,augmented_literature_based,This study (synthetic augmentation),478.5,0.586,28.0,29.7,5.0,7.9,5.5,48.1,50.2,6.48,4.63,22.89,5.9,353.5,71.6
6337,RAC,real,See Table 3 (compiled sources),420.0,0.431,56.0,100.0,0.0,0.0,0.0,100.0,42.7,5.35,3.72,21.9,6.3,253.9,47.8
6338,RAC,real,See Table 3 (compiled sources),380.0,0.45,28.0,25.0,0.0,0.0,0.0,25.0,24.2,2.67,2.16,20.78,5.7,291.0,46.9
6339,RAC,real,See Table 3 (compiled sources),280.0,0.41,56.0,2.0,0.0,0.0,0.0,2.0,59.0,7.16,5.48,12.81,8.5,221.6,53.5
6340,RAC,real,See Table 3 (compiled sources),380.0,0.84,28.0,40.0,0.0,0.0,0.0,40.0,19.0,2.0,1.79,30.0,2.8,272.9,43.6
6341,RAC,real,See Table 3 (compiled sources),280.0,0.42,3.0,2.0,0.0,0.0,0.0,2.0,24.3,2.61,2.29,17.86,6.3,216.2,43.2
6342,RAC,real,See Table 3 (compiled sources),300.0,0.58,3.0,1.0,0.0,0.0,0.0,1.0,25.0,3.31,2.3,25.76,4.0,243.0,42.9
6343,RAC,real,See Table 3 (compiled sources),210.0,0.58,3.0,2.0,0.0,0.0,0.0,2.0,16.3,2.0,1.5,24.57,4.2,170.5,24.3
6344,RAC,real,See Table 3 (compiled sources),280.0,0.4,56.0,1.0,0.0,0.0,0.0,1.0,58.6,7.07,5.87,11.96,7.4,229.1,53.5
6345,RAC,real,See Table 3 (compiled sources),350.0,0.43,56.0,1.0,0.0,0.0,0.0,1.0,59.3,7.67,5.17,12.74,8.3,294.9,62.8
6346,RAC,real,See Table 3 (compiled sources),380.0,0.84,28.0,100.0,0.0,0.0,0.0,100.0,16.0,2.28,1.66,30.0,3.2,214.9,26.8
6347,RAC,real,"Yuan et al. 2022, Materials (Ref 47, compiled from 68 sources - see their Table S1)",380.0,0.46,28.0,0.0,0.0,0.0,0.0,0.0,42.2,7.1,3.58,16.48,7.0,312.2,61.5
6348,RAC,real,See Table 3 (compiled sources),513.0,0.4,7.0,0.0,0.0,0.0,0.0,0.0,27.0,3.24,2.48,18.33,6.2,417.3,74.1
6349,RAC,real,See Table 3 (compiled sources),450.0,0.42,28.0,1.0,0.0,0.0,0.0,1.0,55.6,7.12,5.13,15.8,7.1,366.3,79.8
6350,RAC,real,See Table 3 (compiled sources),500.0,0.34,56.0,1.0,0.0,0.0,0.0,1.0,67.0,7.84,5.96,8.21,9.0,413.0,84.7
6351,Plastic,augmented_literature_based,This study (synthetic augmentation),395.0,0.544,90.0,45.1,0.0,0.0,13.4,58.5,47.4,5.47,3.88,22.36,5.6,281.9,53.1
6352,Combined,augmented_literature_based,This study (synthetic augmentation),434.2,0.46,7.0,27.7,10.7,8.6,4.8,51.8,44.5,5.66,4.28,18.85,7.4,318.5,61.0
6353,RAC,real,See Table 3 (compiled sources),400.0,0.44,28.0,1.0,0.0,0.0,0.0,1.0,54.3,5.87,4.67,14.1,7.0,331.2,71.0
6354,RAC,real,See Table 3 (compiled sources),210.0,0.52,3.0,2.0,0.0,0.0,0.0,2.0,18.4,2.28,1.8,22.75,4.9,174.2,32.2
6355,RAC,real,See Table 3 (compiled sources),350.0,0.34,3.0,1.0,0.0,0.0,0.0,1.0,29.2,4.29,2.62,15.18,7.5,292.4,48.8
6356,RCWTB_FreezeThaw,augmented_literature_based,This study (synthetic augmentation),469.2,0.39,90.0,27.6,13.8,0.0,0.0,41.4,70.0,8.31,6.0,8.68,10.0,357.6,75.8
6357,RAC,real,See Table 3 (compiled sources),280.0,0.46,28.0,1.0,0.0,0.0,0.0,1.0,41.7,5.31,3.94,18.03,6.7,228.3,50.9
6358,RAC,real,See Table 3 (compiled sources),500.0,0.35,28.0,1.0,0.0,0.0,0.0,1.0,58.0,7.03,5.0,10.05,8.7,406.4,83.3
6359,RAC,real,See Table 3 (compiled sources),350.0,0.35,56.0,2.0,0.0,0.0,0.0,2.0,60.8,7.12,5.83,9.72,9.1,285.9,68.7
6360,RAC,real,See Table 3 (compiled sources),280.0,0.41,56.0,2.0,0.0,0.0,0.0,2.0,59.0,6.96,5.2,12.35,8.1,224.7,59.8
6361,RAC,real,See Table 3 (compiled sources),500.0,0.35,3.0,2.0,0.0,0.0,0.0,2.0,40.2,4.95,3.66,15.2,6.8,409.2,74.6
6362,RAC,real,See Table 3 (compiled sources),520.0,0.23,28.0,100.0,0.0,0.0,0.0,100.0,33.2,3.88,2.61,16.44,8.0,338.6,47.3
6363,RAC,real,"Hoang 2024, Mathematics (Ref 9)",297.5,0.534,7.0,50.0,0.0,0.0,0.0,50.0,18.3,2.23,1.58,27.68,4.3,200.8,26.6
6364,RAC,real,See Table 3 (compiled sources),131.0,1.298,7.0,100.0,0.0,0.0,0.0,100.0,11.0,2.0,1.5,30.0,1.3,80.0,15.0
6365,RAC,real,See Table 3 (compiled sources),389.56,0.47,28.0,55.4,0.0,0.0,0.0,55.4,43.3,4.938870968,3.651791045,22.73,5.5,270.3,51.7
6366,RAC,real,See Table 3 (compiled sources),380.0,0.34,28.0,100.0,0.0,0.0,0.0,100.0,65.4,8.37,5.24,18.73,7.1,213.4,42.2
6367,Ceramic,augmented_literature_based,This study (synthetic augmentation),389.9,0.539,14.0,23.4,0.0,7.6,0.0,31.0,46.4,5.65,4.16,21.42,6.2,300.3,56.1
6368,RAC,real,See Table 3 (compiled sources),400.0,0.46,28.0,50.0,0.0,0.0,0.0,50.0,35.0,4.39,2.94,22.06,5.4,287.0,53.1
6369,RAC,real,See Table 3 (compiled sources),336.0,0.6,28.0,100.0,0.0,0.0,0.0,100.0,40.9,5.3,3.97,29.09,4.1,188.8,31.4
6370,RCWTB,augmented_literature_based,This study (synthetic augmentation),366.9,0.333,28.0,42.0,15.9,0.0,0.0,57.9,61.8,7.26,5.72,11.12,9.1,257.8,54.2
6371,RAC,real,See Table 3 (compiled sources),380.0,0.5,28.0,50.0,0.0,0.0,0.0,50.0,63.5,7.67,5.49,19.64,5.9,267.0,53.4
6372,RAC,real,See Table 3 (compiled sources),400.0,0.44,3.0,2.0,0.0,0.0,0.0,2.0,37.6,4.42,3.0,17.89,6.3,332.1,63.2
6373,RAC,real,"Yuan et al. 2022, Materials (Ref 47, compiled from 68 sources - see their Table S1)",380.0,0.39,28.0,50.0,0.0,0.0,0.0,50.0,61.2,6.1,5.72,15.95,7.0,264.8,58.8
6374,RAC,real,See Table 3 (compiled sources),500.0,0.35,56.0,2.0,0.0,0.0,0.0,2.0,64.1,7.4,5.57,8.54,9.2,409.9,91.2
6375,Ceramic,augmented_literature_based,This study (synthetic augmentation),379.2,0.406,14.0,29.3,0.0,19.4,0.0,48.7,55.6,6.79,5.16,14.59,8.5,285.9,59.7
6376,RAC,real,See Table 3 (compiled sources),280.0,0.55,56.0,1.0,0.0,0.0,0.0,1.0,47.5,5.6,4.29,19.01,6.0,233.4,45.7
6377,RAC,real,See Table 3 (compiled sources),183.0,0.929,90.0,100.0,0.0,0.0,0.0,100.0,21.6,2.74,1.93,30.0,2.7,80.0,15.0
6378,RAC,real,"Yuan et al. 2022, Materials (Ref 47, compiled from 68 sources - see their Table S1)",380.0,0.65,28.0,0.0,0.0,0.0,0.0,0.0,40.5,4.8,3.39,24.62,4.7,319.8,57.6
6379,RAC,real,See Table 3 (compiled sources),500.0,0.34,56.0,2.0,0.0,0.0,0.0,2.0,72.9,8.91,6.0,7.17,8.9,412.1,85.7
6380,RAC,real,See Table 3 (compiled sources),500.0,0.35,56.0,1.0,0.0,0.0,0.0,1.0,65.8,7.94,5.95,9.64,8.0,414.2,90.7
6381,RAC,real,See Table 3 (compiled sources),467.4,0.42,7.0,0.0,0.0,0.0,0.0,0.0,26.6,3.05,2.44,18.88,6.3,385.1,65.5
6382,RAC,real,See Table 3 (compiled sources),380.0,0.84,28.0,60.0,0.0,0.0,0.0,60.0,17.5,2.0,1.76,30.0,2.9,253.1,44.1
6383,RAC,real,See Table 3 (compiled sources),350.0,0.33,56.0,1.0,0.0,0.0,0.0,1.0,56.2,6.7,5.15,11.29,8.8,295.5,64.4
6384,RAC,real,"Yuan et al. 2022, Materials (Ref 47, compiled from 68 sources - see their Table S1)",380.0,0.53,28.0,0.0,0.0,0.0,0.0,0.0,39.3,4.4,3.44,20.24,5.7,312.6,57.7
6385,RAC,real,See Table 3 (compiled sources),500.0,0.35,3.0,2.0,0.0,0.0,0.0,2.0,40.2,5.05,3.65,15.01,7.6,411.7,72.3
6386,RAC,real,"Yuan et al. 2022, Materials (Ref 47, compiled from 68 sources - see their Table S1)",380.0,0.51,28.0,20.0,0.0,0.0,0.0,20.0,42.7,5.35,4.12,21.22,5.8,288.7,50.7
6387,RAC,real,See Table 3 (compiled sources),350.0,0.33,56.0,2.0,0.0,0.0,0.0,2.0,69.8,7.94,6.0,8.28,9.1,283.6,72.8
6388,RAC,real,See Table 3 (compiled sources),350.0,0.42,3.0,2.0,0.0,0.0,0.0,2.0,35.6,4.15,3.09,16.48,6.5,283.4,53.9
6389,RAC,real,See Table 3 (compiled sources),280.0,0.58,56.0,1.0,0.0,0.0,0.0,1.0,48.7,5.57,4.52,19.49,6.0,231.0,52.5
6390,RAC,real,"Yuan et al. 2022, Materials (Ref 47, compiled from 68 sources - see their Table S1)",380.0,0.45,28.0,25.0,0.0,0.0,0.0,25.0,60.7,7.17,5.18,16.59,6.3,285.1,60.9
6391,RAC,real,See Table 3 (compiled sources),605.0,0.207,28.0,40.0,0.0,0.0,0.0,40.0,60.0,7.15,5.53,9.6,9.2,420.0,165.4
6392,RAC,real,See Table 3 (compiled sources),500.0,0.33,3.0,2.0,0.0,0.0,0.0,2.0,42.4,5.39,3.68,12.88,7.6,408.8,75.4
6393,Ceramic,augmented_literature_based,This study (synthetic augmentation),512.0,0.391,56.0,25.1,0.0,7.0,0.0,32.1,62.5,7.55,5.44,12.39,8.7,393.5,80.2
6394,RAC,real,See Table 3 (compiled sources),349.2,0.332,28.0,45.0,0.0,0.0,0.0,45.0,54.5,6.2,5.08,13.51,8.2,250.5,57.1
6395,RAC,real,See Table 3 (compiled sources),350.0,0.42,28.0,2.0,0.0,0.0,0.0,2.0,62.0,7.2,5.44,13.35,7.6,293.9,67.8
6396,RAC,real,See Table 3 (compiled sources),280.0,0.4,56.0,1.0,0.0,0.0,0.0,1.0,58.6,6.29,5.4,10.83,8.4,233.8,57.6
6397,RAC,real,See Table 3 (compiled sources),210.0,0.58,56.0,1.0,0.0,0.0,0.0,1.0,40.7,5.52,3.68,19.98,5.8,173.2,42.4
6398,RAC,real,"Yuan et al. 2022, Materials (Ref 47, compiled from 68 sources - see their Table S1)",380.0,0.45,28.0,25.0,0.0,0.0,0.0,25.0,38.3,4.59,3.67,19.44,6.3,283.1,52.8
6399,RAC,real,See Table 3 (compiled sources),537.0,0.41,7.0,15.0,0.0,0.0,0.0,15.0,41.9,5.01,3.64,18.18,6.4,420.0,73.2
6400,RAC,real,See Table 3 (compiled sources),280.0,0.46,28.0,1.0,0.0,0.0,0.0,1.0,43.9,5.21,3.9,17.33,6.8,232.7,55.6
6401,RAC,real,See Table 3 (compiled sources),500.0,0.35,56.0,1.0,0.0,0.0,0.0,1.0,65.8,8.0,6.0,10.67,8.8,405.5,78.6
6402,RAC,real,See Table 3 (compiled sources),380.0,0.51,28.0,100.0,0.0,0.0,0.0,100.0,36.7,4.13,3.07,27.06,4.4,226.8,37.4
6403,Plastic,real,See Table 3 (compiled sources),380.0,0.45,28.0,0.0,0.0,0.0,1.0,1.0,34.7,7.19,3.45,18.04,6.8,318.5,60.0
6404,Plastic,augmented_literature_based,This study (synthetic augmentation),407.3,0.365,56.0,32.3,0.0,0.0,5.0,37.3,61.0,7.19,5.36,13.62,7.8,299.4,66.1
6405,RAC,real,See Table 3 (compiled sources),400.0,0.41,3.0,2.0,0.0,0.0,0.0,2.0,36.1,4.5,3.08,18.18,6.2,330.0,60.8
6406,RAC,real,See Table 3 (compiled sources),300.0,0.55,3.0,2.0,0.0,0.0,0.0,2.0,24.9,2.84,2.3,22.6,5.6,256.6,50.6
6407,Ceramic,augmented_literature_based,This study (synthetic augmentation),518.4,0.396,56.0,48.6,0.0,15.5,0.0,64.1,62.3,7.4,5.38,14.49,8.3,375.9,68.4
6408,RAC,real,See Table 3 (compiled sources),500.0,0.33,28.0,1.0,0.0,0.0,0.0,1.0,66.6,7.66,6.0,9.53,8.4,408.4,89.7
6409,RAC,real,See Table 3 (compiled sources),450.0,0.33,28.0,0.0,0.0,0.0,0.0,0.0,69.9,8.78,6.0,7.32,9.2,365.6,85.2
6410,RAC,real,See Table 3 (compiled sources),353.0,0.55,28.0,0.0,0.0,0.0,0.0,0.0,27.4,3.75,2.65,22.04,6.0,286.2,53.0
6411,RAC,real,See Table 3 (compiled sources),500.0,0.414,56.0,8.1,0.0,0.0,0.0,8.1,47.1,5.14,4.26,14.43,7.8,398.9,78.6
6412,RAC,real,See Table 3 (compiled sources),210.0,0.54,3.0,1.0,0.0,0.0,0.0,1.0,16.6,2.98,1.5,23.71,5.2,167.0,36.4
6413,RAC,real,See Table 3 (compiled sources),350.0,0.4,56.0,2.0,0.0,0.0,0.0,2.0,66.8,8.07,6.0,10.78,8.1,276.6,67.2
6414,RAC,real,See Table 3 (compiled sources),388.0,0.299,28.0,0.0,0.0,0.0,0.0,0.0,56.9,7.83,5.11,10.45,9.1,322.0,71.5
6415,RAC,real,See Table 3 (compiled sources),450.0,0.44,3.0,2.0,0.0,0.0,0.0,2.0,35.7,4.13,3.38,17.19,6.7,367.7,64.4
6416,RAC,real,See Table 3 (compiled sources),210.0,0.58,3.0,1.0,0.0,0.0,0.0,1.0,17.4,2.1,1.9,24.35,4.7,164.4,35.8
6417,Ceramic,augmented_literature_based,This study (synthetic augmentation),404.7,0.397,28.0,23.0,0.0,16.9,0.0,39.9,58.3,7.23,5.35,12.18,8.8,298.8,59.9
6418,RAC,real,See Table 3 (compiled sources),500.0,0.36,28.0,1.0,0.0,0.0,0.0,1.0,58.0,7.33,4.98,10.76,7.7,402.6,81.3
6419,RAC,real,"Hoang 2024, Mathematics (Ref 9)",375.0,0.45,7.0,0.0,0.0,0.0,0.0,0.0,25.5,2.94,2.24,19.34,6.1,309.7,52.4
6420,RCWTB,augmented_literature_based,This study (synthetic augmentation),345.7,0.426,14.0,44.0,7.0,0.0,0.0,51.0,52.1,6.34,4.51,17.87,6.9,239.5,48.9
6421,RCWTB,augmented_literature_based,This study (synthetic augmentation),344.0,0.479,14.0,35.7,18.8,0.0,0.0,54.5,53.3,6.3,4.62,18.96,7.6,248.5,50.0
6422,RAC,real,See Table 3 (compiled sources),350.0,0.37,3.0,1.0,0.0,0.0,0.0,1.0,30.7,4.43,2.9,16.04,6.4,282.2,51.2
6423,RAC,real,See Table 3 (compiled sources),350.0,0.4,56.0,2.0,0.0,0.0,0.0,2.0,66.8,8.01,6.0,11.17,8.5,278.9,72.6
6424,RAC,real,See Table 3 (compiled sources),300.0,0.52,3.0,2.0,0.0,0.0,0.0,2.0,26.5,2.86,2.44,21.85,5.0,244.1,43.2
6425,RAC,real,See Table 3 (compiled sources),500.0,0.35,3.0,1.0,0.0,0.0,0.0,1.0,41.3,5.21,3.75,14.89,7.1,414.0,75.2
6426,RAC,real,See Table 3 (compiled sources),350.0,0.33,3.0,0.0,0.0,0.0,0.0,0.0,26.8,3.18,2.34,14.92,7.5,284.8,57.9
6427,Ceramic,augmented_literature_based,This study (synthetic augmentation),319.1,0.574,56.0,34.8,0.0,17.7,0.0,52.5,50.1,5.9,4.61,21.35,6.9,215.8,43.4
6428,RAC,real,"Yuan et al. 2022, Materials (Ref 47, compiled from 68 sources - see their Table S1)",380.0,0.54,28.0,0.0,0.0,0.0,0.0,0.0,23.5,3.1,2.1,20.55,5.4,303.5,53.2
6429,RAC,real,See Table 3 (compiled sources),300.0,0.58,28.0,1.0,0.0,0.0,0.0,1.0,41.2,4.9,3.7,21.45,6.3,243.8,55.6
6430,RAC,real,See Table 3 (compiled sources),236.0,0.812,60.0,100.0,0.0,0.0,0.0,100.0,31.7,3.57,2.8,30.0,2.7,100.2,15.4
6431,RCWTB,augmented_literature_based,This study (synthetic augmentation),370.2,0.531,56.0,33.3,9.0,0.0,0.0,42.3,56.5,6.71,5.19,17.46,7.3,269.4,56.9
6432,Ceramic,augmented_literature_based,This study (synthetic augmentation),489.6,0.579,56.0,41.5,0.0,8.3,0.0,49.8,50.5,6.33,4.6,23.65,5.7,355.8,63.2
6433,RAC,real,See Table 3 (compiled sources),300.0,0.6,3.0,2.0,0.0,0.0,0.0,2.0,23.7,2.48,2.35,27.22,3.8,249.9,51.5
6434,RAC,real,See Table 3 (compiled sources),534.0,0.3,28.0,0.0,0.0,0.0,0.0,0.0,52.9,6.42,5.09,10.92,8.3,420.0,84.8
6435,RAC,real,See Table 3 (compiled sources),500.0,0.36,28.0,1.0,0.0,0.0,0.0,1.0,61.0,7.42,6.0,11.22,8.1,414.3,83.2
6436,RAC,real,See Table 3 (compiled sources),210.0,0.58,3.0,1.0,0.0,0.0,0.0,1.0,17.4,2.23,1.5,24.98,4.6,172.7,34.9
6437,RAC,real,See Table 3 (compiled sources),280.0,0.4,28.0,1.0,0.0,0.0,0.0,1.0,50.3,6.07,4.62,14.34,7.3,233.2,50.0
6438,RAC,real,See Table 3 (compiled sources),280.0,0.44,3.0,2.0,0.0,0.0,0.0,2.0,21.9,2.09,1.95,19.67,5.5,219.4,41.3
6439,RAC,real,See Table 3 (compiled sources),280.0,0.42,28.0,1.0,0.0,0.0,0.0,1.0,48.8,6.21,4.36,16.12,6.8,229.9,44.0
6440,RAC,real,See Table 3 (compiled sources),405.0,0.444444444,28.0,50.0,0.0,0.0,0.0,50.0,31.0,4.13,2.54,21.64,6.1,285.2,48.2
6441,RAC,real,See Table 3 (compiled sources),418.0,0.55,7.0,0.0,0.0,0.0,0.0,0.0,21.0,2.67,1.67,23.5,5.2,341.3,57.0
6442,RAC,real,See Table 3 (compiled sources),500.0,0.33,3.0,1.0,0.0,0.0,0.0,1.0,38.4,5.13,3.43,13.63,7.2,413.6,70.6
6443,RAC,real,"Hoang 2024, Mathematics (Ref 9)",249.0,0.423,28.0,0.0,0.0,0.0,0.0,0.0,41.0,4.49,3.36,15.52,7.1,202.4,46.1
6444,RAC,real,See Table 3 (compiled sources),537.0,0.41,7.0,15.0,0.0,0.0,0.0,15.0,36.4,4.32,2.98,18.21,6.2,420.0,73.8
6445,RAC,real,See Table 3 (compiled sources),450.0,0.34,56.0,2.0,0.0,0.0,0.0,2.0,74.8,8.96,6.0,6.99,9.0,374.9,85.3
6446,RAC,real,See Table 3 (compiled sources),210.0,0.51,28.0,1.0,0.0,0.0,0.0,1.0,37.4,4.56,3.66,19.88,5.9,161.1,40.7
6447,RAC,real,See Table 3 (compiled sources),398.0,0.49,28.0,80.0,0.0,0.0,0.0,80.0,50.5,6.28,3.651791045,23.81,5.0,256.8,43.2
6448,RAC,real,See Table 3 (compiled sources),210.0,0.6,3.0,1.0,0.0,0.0,0.0,1.0,16.6,2.2,1.5,24.6,4.1,175.7,29.5
6449,RAC,real,See Table 3 (compiled sources),300.0,0.65,7.0,100.0,0.0,0.0,0.0,100.0,31.8,3.68,2.87,30.0,3.2,160.3,20.3
6450,RAC,real,See Table 3 (compiled sources),401.0,0.43,28.0,100.0,0.0,0.0,0.0,100.0,42.0,4.8,3.78,23.15,5.4,235.7,39.1
6451,RAC,real,"Hoang 2024, Mathematics (Ref 9)",245.0,0.629,28.0,0.0,0.0,0.0,0.0,0.0,48.6,5.88,4.83,21.05,5.2,190.9,45.6
6452,RCWTB,augmented_literature_based,This study (synthetic augmentation),501.5,0.394,28.0,41.0,12.0,0.0,0.0,53.0,58.6,6.51,5.63,15.03,8.8,363.7,73.2
6453,RAC,real,See Table 3 (compiled sources),350.0,0.44,28.0,2.0,0.0,0.0,0.0,2.0,64.1,8.12,6.0,14.16,7.8,283.8,72.0
6454,RAC,real,See Table 3 (compiled sources),500.0,0.36,56.0,8.1,0.0,0.0,0.0,8.1,49.6,5.45,4.31,11.83,8.3,406.5,76.4
6455,RAC,real,"Yuan et al. 2022, Materials (Ref 47, compiled from 68 sources - see their Table S1)",380.0,0.45,28.0,50.0,0.0,0.0,0.0,50.0,56.8,6.82,5.08,18.74,6.5,271.8,55.2
6456,RAC,real,See Table 3 (compiled sources),450.0,0.4,28.0,1.0,0.0,0.0,0.0,1.0,56.1,6.45,5.15,12.11,8.0,366.9,76.1
6457,RCWTB,augmented_literature_based,This study (synthetic augmentation),360.8,0.305,90.0,21.1,15.8,0.0,0.0,36.9,79.2,9.0,6.0,4.81,10.0,271.9,64.3
6458,RCWTB_FreezeThaw,augmented_literature_based,This study (synthetic augmentation),511.7,0.354,28.0,38.7,15.0,0.0,0.0,53.7,64.7,7.66,5.94,11.59,9.5,372.3,66.7
6459,RAC,real,See Table 3 (compiled sources),454.5,0.277227723,28.0,7.7,0.0,0.0,0.0,7.7,80.4,9.0,6.0,6.49,9.5,356.5,81.0
6460,RAC,real,See Table 3 (compiled sources),450.0,0.34,28.0,2.0,0.0,0.0,0.0,2.0,67.0,8.29,6.0,10.18,8.4,363.4,80.5
6461,RAC,real,See Table 3 (compiled sources),210.0,0.5,3.0,0.0,0.0,0.0,0.0,0.0,13.9,2.07,1.5,22.02,5.2,165.5,28.6
6462,RAC,real,See Table 3 (compiled sources),300.0,0.58,28.0,1.0,0.0,0.0,0.0,1.0,40.5,5.3,3.39,22.53,4.9,245.4,46.4
6463,RAC,real,See Table 3 (compiled sources),350.0,0.37,28.0,1.0,0.0,0.0,0.0,1.0,44.5,5.97,4.02,14.38,7.6,287.1,61.3
6464,RAC,real,See Table 3 (compiled sources),350.0,0.36,3.0,1.0,0.0,0.0,0.0,1.0,28.4,3.85,2.59,15.99,6.5,294.3,51.3
6465,RAC,real,See Table 3 (compiled sources),450.0,0.33,56.0,2.0,0.0,0.0,0.0,2.0,80.5,9.0,6.0,9.26,8.9,366.8,79.7
6466,RAC,real,See Table 3 (compiled sources),450.0,0.33,28.0,0.0,0.0,0.0,0.0,0.0,69.9,8.73,6.0,8.12,8.5,363.2,78.8
6467,RAC,real,See Table 3 (compiled sources),210.0,0.56,28.0,2.0,0.0,0.0,0.0,2.0,34.8,4.05,2.96,21.83,5.1,161.3,34.2
6468,RAC,real,See Table 3 (compiled sources),380.0,0.44,28.0,50.0,0.0,0.0,0.0,50.0,44.6,5.86,3.78,19.36,6.2,267.4,49.5
6469,Ceramic,augmented_literature_based,This study (synthetic augmentation),416.7,0.578,7.0,47.7,0.0,14.5,0.0,62.2,47.2,5.78,4.22,22.86,5.9,288.7,55.9
6470,RAC,real,See Table 3 (compiled sources),210.0,0.57,56.0,2.0,0.0,0.0,0.0,2.0,39.2,4.45,3.6,19.59,6.0,174.1,48.9
6471,RAC,real,See Table 3 (compiled sources),400.0,0.44,56.0,2.0,0.0,0.0,0.0,2.0,61.8,6.75,5.81,13.26,7.4,333.5,69.5
6472,RAC,real,See Table 3 (compiled sources),210.0,0.58,56.0,1.0,0.0,0.0,0.0,1.0,40.7,4.68,3.85,20.99,5.6,170.4,39.3
6473,RAC,real,See Table 3 (compiled sources),400.0,0.4,28.0,100.0,0.0,0.0,0.0,100.0,58.5,7.05,5.32,21.63,6.3,227.6,48.8
6474,RAC,real,See Table 3 (compiled sources),461.0,0.52,28.0,0.0,0.0,0.0,0.0,0.0,31.3,4.46,2.79,20.27,6.0,384.5,66.0
6475,Ceramic,augmented_literature_based,This study (synthetic augmentation),491.6,0.381,28.0,38.3,0.0,12.2,0.0,50.5,59.8,7.56,5.37,16.05,8.0,368.2,74.7
6476,Ceramic,augmented_literature_based,This study (synthetic augmentation),385.1,0.322,28.0,25.2,0.0,24.2,0.0,49.4,59.1,7.13,5.32,10.79,9.7,276.7,55.5
6477,RAC,real,See Table 3 (compiled sources),210.0,0.57,3.0,2.0,0.0,0.0,0.0,2.0,15.9,2.0,1.53,25.64,4.2,173.6,21.9
6478,RAC,real,"Mahmoudian, Bypour & Kontoni 2024, Asian J. Civil Eng. (Ref 45)",500.0,0.3866,28.0,100.0,0.0,0.0,0.0,100.0,58.6,6.56,5.65,19.82,6.5,318.5,57.3
6479,RCWTB,augmented_literature_based,This study (synthetic augmentation),311.2,0.478,7.0,48.7,11.1,0.0,0.0,59.8,48.9,6.0,4.34,19.74,7.3,206.2,45.0
6480,RAC,real,See Table 3 (compiled sources),329.8,0.352,7.0,15.0,0.0,0.0,0.0,15.0,38.1,4.69,3.39,17.38,7.0,255.6,50.1
6481,RAC,real,See Table 3 (compiled sources),500.0,0.36,28.0,1.0,0.0,0.0,0.0,1.0,58.0,7.31,4.77,12.2,7.9,417.8,84.8
6482,RAC,real,See Table 3 (compiled sources),420.0,0.47,56.0,1.0,0.0,0.0,0.0,1.0,54.2,6.42,5.09,14.6,7.4,344.7,68.2
6483,RAC,real,See Table 3 (compiled sources),400.0,0.519,7.0,0.0,0.0,0.0,0.0,0.0,33.3,3.92,3.14,20.64,5.6,312.8,61.4
6484,RAC,real,"Yuan et al. 2022, Materials (Ref 47, compiled from 68 sources - see their Table S1)",380.0,0.5,28.0,25.0,0.0,0.0,0.0,25.0,49.0,5.75,4.65,19.84,5.9,281.9,55.8
6485,RAC,real,See Table 3 (compiled sources),500.0,0.482,14.0,8.3,0.0,0.0,0.0,8.3,36.1,4.79,3.16,18.44,6.1,403.3,75.8
6486,RAC,real,See Table 3 (compiled sources),280.0,0.41,28.0,1.0,0.0,0.0,0.0,1.0,45.5,5.13,3.83,14.13,7.4,222.2,53.6
6487,RAC,real,See Table 3 (compiled sources),210.0,0.57,56.0,2.0,0.0,0.0,0.0,2.0,39.2,4.3,3.73,19.62,5.6,176.7,42.0
6488,RAC,real,"Yuan et al. 2022, Materials (Ref 47, compiled from 68 sources - see their Table S1)",380.0,0.43,28.0,100.0,0.0,0.0,0.0,100.0,23.3,5.1,2.04,26.71,4.7,229.9,34.0
6489,RAC,real,See Table 3 (compiled sources),350.0,0.33,28.0,2.0,0.0,0.0,0.0,2.0,56.7,6.94,4.92,10.85,8.2,281.1,61.0
6490,RAC,real,See Table 3 (compiled sources),210.0,0.54,28.0,2.0,0.0,0.0,0.0,2.0,36.5,4.57,3.44,21.99,5.4,168.7,38.9
6491,RAC,real,See Table 3 (compiled sources),450.0,0.42,56.0,1.0,0.0,0.0,0.0,1.0,57.2,6.22,5.44,14.0,8.0,366.0,80.1
6492,RAC,real,See Table 3 (compiled sources),350.0,0.35,28.0,2.0,0.0,0.0,0.0,2.0,55.1,6.94,4.66,12.36,7.5,292.4,56.0
6493,RAC,real,See Table 3 (compiled sources),353.0,0.768,7.0,100.0,0.0,0.0,0.0,100.0,21.7,2.35,2.36,30.0,2.5,196.5,25.3
6494,RAC,real,See Table 3 (compiled sources),330.0,0.54,28.0,1.0,0.0,0.0,0.0,1.0,35.3,4.37,3.21,21.59,5.0,269.0,51.5
6495,RCWTB,augmented_literature_based,This study (synthetic augmentation),349.3,0.369,90.0,38.2,13.6,0.0,0.0,51.8,71.9,8.5,6.0,10.29,10.0,244.1,61.1
6496,Ceramic,augmented_literature_based,This study (synthetic augmentation),518.9,0.547,90.0,32.5,0.0,17.4,0.0,49.9,54.5,6.51,4.98,18.23,8.3,386.2,72.0
6497,Ceramic,augmented_literature_based,This study (synthetic augmentation),477.4,0.523,7.0,39.2,0.0,5.2,0.0,44.4,43.6,5.28,3.79,23.9,5.9,345.3,68.0
6498,RAC,real,See Table 3 (compiled sources),537.0,0.409683426,28.0,60.0,0.0,0.0,0.0,60.0,40.4,5.15,3.55,20.68,6.2,390.9,64.5
6499,Plastic,real,See Table 3 (compiled sources),430.0,0.453,28.0,20.0,0.0,0.0,0.0,20.0,32.2,3.52,2.78,19.5,6.5,334.8,65.1
6500,RAC,real,See Table 3 (compiled sources),380.0,0.55,28.0,20.0,0.0,0.0,0.0,20.0,45.3,5.51,4.48,21.89,5.3,300.0,57.8
6501,RAC,real,"Hoang 2024, Mathematics (Ref 9)",220.0,0.795,28.0,50.0,0.0,0.0,0.0,50.0,40.2,5.43,3.81,30.0,2.9,123.2,31.8
6502,RAC,real,See Table 3 (compiled sources),350.0,0.33,28.0,0.0,0.0,0.0,0.0,0.0,52.4,6.74,4.49,11.19,8.2,278.0,68.3
6503,Plastic,augmented_literature_based,This study (synthetic augmentation),348.7,0.38,90.0,21.7,0.0,0.0,12.6,34.3,60.9,7.46,5.58,11.75,8.3,259.9,56.1
6504,RCWTB,augmented_literature_based,This study (synthetic augmentation),389.8,0.54,14.0,27.7,14.9,0.0,0.0,42.6,49.8,6.06,4.64,20.17,6.7,291.9,54.8
6505,RAC,real,See Table 3 (compiled sources),280.0,0.43,28.0,1.0,0.0,0.0,0.0,1.0,46.4,5.29,4.11,16.38,6.6,231.7,51.4
6506,RAC,real,See Table 3 (compiled sources),350.0,0.37,28.0,1.0,0.0,0.0,0.0,1.0,46.8,5.61,4.16,12.94,7.7,280.7,66.6
6507,RAC,real,See Table 3 (compiled sources),350.0,0.33,3.0,2.0,0.0,0.0,0.0,2.0,29.4,3.25,2.67,16.23,7.1,289.1,58.7
6508,RAC,real,"Hoang 2024, Mathematics (Ref 9)",300.0,0.368,7.0,28.5,0.0,0.0,0.0,28.5,31.1,3.49,2.9,18.86,6.6,228.3,44.1
6509,RCWTB_FreezeThaw,augmented_literature_based,This study (synthetic augmentation),400.2,0.362,56.0,41.2,19.8,0.0,0.0,61.0,62.8,7.85,5.8,10.58,10.0,281.1,59.0
6510,RAC,real,See Table 3 (compiled sources),500.0,0.35,56.0,2.0,0.0,0.0,0.0,2.0,64.1,7.57,5.86,9.85,9.0,406.8,83.8
6511,RAC,real,See Table 3 (compiled sources),454.5,0.341034103,3.0,7.7,0.0,0.0,0.0,7.7,46.6,5.46,4.02,15.2,7.1,374.2,70.7
6512,RAC,real,"Yuan et al. 2022, Materials (Ref 47, compiled from 68 sources - see their Table S1)",380.0,0.6,28.0,50.0,0.0,0.0,0.0,50.0,31.6,3.61,2.79,26.57,3.8,267.8,50.5
6513,RAC,real,See Table 3 (compiled sources),467.4,0.42,90.0,0.0,0.0,0.0,0.0,0.0,35.1,4.46,3.06,14.04,8.1,380.8,70.3
6514,RAC,real,See Table 3 (compiled sources),350.0,0.514285714,28.0,100.0,0.0,0.0,0.0,100.0,42.9,5.05,3.88,26.29,4.5,189.3,33.9
6515,RAC,real,See Table 3 (compiled sources),400.0,0.46,3.0,1.0,0.0,0.0,0.0,1.0,34.2,3.78,2.94,19.73,5.8,329.1,58.6
6516,RAC,real,See Table 3 (compiled sources),350.0,0.34,56.0,2.0,0.0,0.0,0.0,2.0,67.9,8.1,5.95,8.4,8.5,277.9,69.5
6517,RAC,real,See Table 3 (compiled sources),350.0,0.43,28.0,1.0,0.0,0.0,0.0,1.0,57.0,6.92,5.45,14.63,7.3,290.5,60.1
6518,RAC,real,See Table 3 (compiled sources),300.0,0.58,56.0,1.0,0.0,0.0,0.0,1.0,47.5,5.33,4.13,19.06,5.8,245.8,50.2
6519,RAC,real,See Table 3 (compiled sources),280.0,0.42,3.0,1.0,0.0,0.0,0.0,1.0,25.2,2.86,2.35,19.52,6.0,231.8,43.6
6520,RAC,real,See Table 3 (compiled sources),401.0,0.43,90.0,25.0,0.0,0.0,0.0,25.0,50.0,6.21,4.46,14.01,8.0,303.2,62.7
6521,RAC,real,See Table 3 (compiled sources),380.0,0.45,3.0,1.0,0.0,0.0,0.0,1.0,35.9,4.4,3.56,18.9,5.8,316.5,56.7
6522,RAC,real,See Table 3 (compiled sources),380.0,0.51,28.0,100.0,0.0,0.0,0.0,100.0,51.9,5.86,4.65,25.84,4.8,215.7,35.3
6523,RAC,real,See Table 3 (compiled sources),500.0,0.4286,14.0,8.4,0.0,0.0,0.0,8.4,39.5,4.88,3.47,17.66,6.1,400.8,75.5
6524,RAC,real,See Table 3 (compiled sources),294.0,0.4,28.0,100.0,0.0,0.0,0.0,100.0,18.8,2.13,1.89,27.07,5.1,148.2,15.0
6525,RAC,real,See Table 3 (compiled sources),454.5,0.277227723,56.0,0.0,0.0,0.0,0.0,0.0,87.7,9.0,6.0,4.95,9.7,377.8,88.5
6526,RAC,real,"Hoang 2024, Mathematics (Ref 9)",247.0,0.526,180.0,100.0,0.0,0.0,0.0,100.0,40.2,4.68,3.45,20.96,6.6,114.9,16.1
6527,RAC,real,See Table 3 (compiled sources),275.0,0.65,28.0,0.0,0.0,0.0,0.0,0.0,62.0,7.04,5.54,21.0,5.6,223.8,63.6
6528,RAC,real,See Table 3 (compiled sources),330.0,0.6,3.0,2.0,0.0,0.0,0.0,2.0,22.5,2.88,2.31,25.5,4.2,272.9,43.5
6529,RAC,real,See Table 3 (compiled sources),350.0,0.33,3.0,1.0,0.0,0.0,0.0,1.0,23.0,2.76,1.98,16.52,7.2,291.9,54.3
6530,RAC,real,"Yuan et al. 2022, Materials (Ref 47, compiled from 68 sources - see their Table S1)",380.0,0.58,28.0,100.0,0.0,0.0,0.0,100.0,36.6,4.5,2.93,29.6,3.3,226.8,30.0
6531,RAC,real,See Table 3 (compiled sources),450.0,0.33,28.0,0.0,0.0,0.0,0.0,0.0,69.9,8.29,6.0,9.79,8.1,372.0,82.5
6532,RAC,real,See Table 3 (compiled sources),330.0,0.6,28.0,2.0,0.0,0.0,0.0,2.0,41.0,4.91,3.69,22.46,4.8,264.6,55.9
6533,RAC,real,See Table 3 (compiled sources),275.0,0.65,28.0,20.0,0.0,0.0,0.0,20.0,68.8,8.47,5.71,23.42,4.6,211.4,55.6
6534,RAC,real,See Table 3 (compiled sources),275.0,0.589,14.0,100.0,0.0,0.0,0.0,100.0,46.0,5.75,4.0,27.66,3.9,126.1,23.9
6535,RCWTB,augmented_literature_based,This study (synthetic augmentation),385.5,0.346,28.0,25.6,13.8,0.0,0.0,39.4,62.1,6.96,5.43,13.18,8.8,285.2,63.4
6536,RAC,real,See Table 3 (compiled sources),380.0,0.44,28.0,50.0,0.0,0.0,0.0,50.0,46.6,5.51,4.51,20.13,6.5,268.6,49.9
6537,RAC,real,See Table 3 (compiled sources),210.0,0.54,28.0,2.0,0.0,0.0,0.0,2.0,36.5,4.51,3.19,20.46,5.2,162.3,46.7
6538,Ceramic,augmented_literature_based,This study (synthetic augmentation),476.2,0.39,28.0,32.3,0.0,19.5,0.0,51.8,58.6,6.9,5.24,12.82,8.7,350.2,69.4
6539,Plastic,augmented_literature_based,This study (synthetic augmentation),514.5,0.5,56.0,32.0,0.0,0.0,5.6,37.6,49.6,6.23,4.65,20.28,6.4,391.1,60.8
6540,RAC,real,See Table 3 (compiled sources),280.0,0.39,3.0,1.0,0.0,0.0,0.0,1.0,23.2,2.34,1.84,18.94,6.8,236.1,34.8
6541,RAC,real,See Table 3 (compiled sources),350.0,0.34,56.0,1.0,0.0,0.0,0.0,1.0,53.5,6.63,4.53,9.48,8.9,292.4,71.3
6542,RAC,real,See Table 3 (compiled sources),353.0,0.55,56.0,0.0,0.0,0.0,0.0,0.0,26.6,3.56,2.21,21.38,5.9,293.9,53.2
6543,RAC,real,See Table 3 (compiled sources),450.0,0.42,28.0,1.0,0.0,0.0,0.0,1.0,55.6,6.62,5.15,13.73,7.5,366.8,68.2
6544,RAC,real,See Table 3 (compiled sources),300.0,0.53,28.0,1.0,0.0,0.0,0.0,1.0,41.5,5.12,3.87,18.48,6.1,252.1,51.3
6545,RAC,real,See Table 3 (compiled sources),280.0,0.4,56.0,2.0,0.0,0.0,0.0,2.0,62.1,7.32,5.81,12.33,8.3,234.5,60.5
6546,RAC,real,See Table 3 (compiled sources),210.0,0.55,28.0,1.0,0.0,0.0,0.0,1.0,39.1,4.66,3.67,21.42,5.0,168.8,34.7
6547,RAC,real,See Table 3 (compiled sources),330.0,0.54,28.0,1.0,0.0,0.0,0.0,1.0,35.3,4.77,3.54,20.73,5.5,269.0,55.2
6548,RAC,real,See Table 3 (compiled sources),537.0,0.41,7.0,45.0,0.0,0.0,0.0,45.0,40.2,4.88,3.3,19.32,6.2,402.6,62.8
6549,RAC,real,"Yuan et al. 2022, Materials (Ref 47, compiled from 68 sources - see their Table S1)",380.0,0.63,28.0,0.0,0.0,0.0,0.0,0.0,42.4,4.82,4.1,24.93,4.0,304.1,59.5
6550,RAC,real,See Table 3 (compiled sources),450.0,0.4,56.0,1.0,0.0,0.0,0.0,1.0,61.6,7.44,5.46,11.78,7.8,364.5,79.6
6551,RAC,real,See Table 3 (compiled sources),280.0,0.43,28.0,1.0,0.0,0.0,0.0,1.0,46.4,5.57,4.3,15.16,7.0,226.8,51.9
6552,RAC,real,See Table 3 (compiled sources),360.0,0.39,3.0,0.0,0.0,0.0,0.0,0.0,37.0,4.21,3.02,15.6,6.6,296.7,66.6
6553,RAC,real,See Table 3 (compiled sources),375.0,0.57,28.0,7.0,0.0,0.0,0.0,7.0,22.6,2.89,2.15,22.8,5.2,301.3,46.3
6554,RAC,real,See Table 3 (compiled sources),275.0,0.650909091,28.0,100.0,0.0,0.0,0.0,100.0,53.7,6.34,4.77,30.0,3.5,132.3,26.3
6555,RAC,real,See Table 3 (compiled sources),404.0,0.47,28.0,100.0,0.0,0.0,0.0,100.0,48.2,5.33,4.69,24.59,5.3,248.1,51.2
6556,RAC,real,See Table 3 (compiled sources),400.0,0.43,3.0,2.0,0.0,0.0,0.0,2.0,33.9,3.64,3.17,19.36,6.5,332.3,61.0
6557,RAC,real,"Yuan et al. 2022, Materials (Ref 47, compiled from 68 sources - see their Table S1)",380.0,0.42,28.0,0.0,0.0,0.0,0.0,0.0,58.0,6.88,5.24,13.93,7.3,321.5,68.2
6558,RAC,real,See Table 3 (compiled sources),280.0,0.5,28.0,2.0,0.0,0.0,0.0,2.0,48.0,5.25,4.37,17.73,6.3,227.0,53.3
6559,RAC,real,See Table 3 (compiled sources),280.0,0.5,3.0,2.0,0.0,0.0,0.0,2.0,27.8,3.79,2.04,20.94,5.7,224.5,51.0
6560,RAC,real,See Table 3 (compiled sources),350.0,0.36,56.0,1.0,0.0,0.0,0.0,1.0,59.7,7.06,5.26,11.3,8.1,279.9,58.9
6561,RAC,real,See Table 3 (compiled sources),350.0,0.33,28.0,1.0,0.0,0.0,0.0,1.0,44.9,5.48,4.21,12.67,7.6,284.6,65.3
6562,RAC,real,See Table 3 (compiled sources),400.0,0.41,28.0,1.0,0.0,0.0,0.0,1.0,59.1,7.08,5.35,14.11,7.2,326.9,65.9
6563,RAC,real,See Table 3 (compiled sources),210.0,0.56,28.0,2.0,0.0,0.0,0.0,2.0,34.8,4.59,3.24,22.08,5.1,174.4,39.3
6564,RAC,real,See Table 3 (compiled sources),380.0,0.62,28.0,30.0,0.0,0.0,0.0,30.0,40.0,4.62,3.63,23.82,4.7,285.2,47.9
6565,RAC,real,See Table 3 (compiled sources),350.0,0.33,28.0,2.0,0.0,0.0,0.0,2.0,59.5,7.48,5.35,9.62,8.1,284.9,66.0
6566,RAC,real,See Table 3 (compiled sources),461.0,0.52,7.0,0.0,0.0,0.0,0.0,0.0,23.7,2.35,1.91,20.82,5.7,379.6,62.4
6567,Plastic,augmented_literature_based,This study (synthetic augmentation),347.2,0.427,28.0,49.3,0.0,0.0,5.7,55.0,47.1,6.01,3.97,19.42,6.5,232.1,48.0
6568,RAC,real,See Table 3 (compiled sources),264.0,0.644,3.0,100.0,0.0,0.0,0.0,100.0,10.0,2.0,1.5,30.0,2.8,125.0,15.0
6569,RAC,real,See Table 3 (compiled sources),280.0,0.4,56.0,1.0,0.0,0.0,0.0,1.0,55.8,6.45,5.0,11.88,7.9,228.0,56.7
6570,RAC,real,See Table 3 (compiled sources),450.0,0.43,3.0,2.0,0.0,0.0,0.0,2.0,32.2,3.84,2.84,17.86,6.3,360.0,60.8
6571,RAC,real,See Table 3 (compiled sources),300.0,0.52,3.0,2.0,0.0,0.0,0.0,2.0,26.5,3.15,2.74,20.96,5.2,244.5,48.5
6572,RAC,real,See Table 3 (compiled sources),420.0,0.47,28.0,1.0,0.0,0.0,0.0,1.0,48.8,5.71,4.27,18.2,6.3,343.4,65.1
6573,RAC,real,See Table 3 (compiled sources),350.0,0.5,28.0,100.0,0.0,0.0,0.0,100.0,36.0,4.41,2.58,26.48,4.8,192.9,30.1
6574,RAC,real,See Table 3 (compiled sources),380.0,0.45,28.0,100.0,0.0,0.0,0.0,100.0,44.0,5.34,4.41,24.19,5.3,230.4,39.5
6575,RAC,real,"Yuan et al. 2022, Materials (Ref 47, compiled from 68 sources - see their Table S1)",380.0,0.42,28.0,100.0,0.0,0.0,0.0,100.0,65.1,7.88,5.86,19.14,6.4,218.8,44.2
6576,RAC,real,See Table 3 (compiled sources),210.0,0.57,56.0,2.0,0.0,0.0,0.0,2.0,39.2,5.35,3.39,20.74,5.9,177.0,39.2
6577,RAC,real,See Table 3 (compiled sources),300.0,0.56,56.0,2.0,0.0,0.0,0.0,2.0,49.4,6.51,4.26,18.34,6.1,240.7,54.2
6578,RAC,real,See Table 3 (compiled sources),300.0,0.55,3.0,2.0,0.0,0.0,0.0,2.0,24.9,2.69,2.23,23.83,4.3,259.7,43.7
6579,RAC,real,"Yuan et al. 2022, Materials (Ref 47, compiled from 68 sources - see their Table S1)",380.0,0.58,28.0,0.0,0.0,0.0,0.0,0.0,28.8,5.9,2.84,23.6,5.1,319.6,57.6
6580,RAC,real,See Table 3 (compiled sources),500.0,0.36,3.0,1.0,0.0,0.0,0.0,1.0,43.2,4.97,3.42,14.27,7.6,405.4,77.9
6581,RAC,real,See Table 3 (compiled sources),353.0,0.586,28.0,50.0,0.0,0.0,0.0,50.0,27.0,3.37,2.34,25.98,4.7,244.9,41.7
6582,RAC,real,See Table 3 (compiled sources),400.0,0.43,56.0,2.0,0.0,0.0,0.0,2.0,64.2,8.02,6.0,13.82,7.7,323.2,77.3
6583,RAC,real,See Table 3 (compiled sources),210.0,0.52,28.0,2.0,0.0,0.0,0.0,2.0,39.2,4.89,3.56,18.72,6.4,178.3,36.3
6584,RAC,real,See Table 3 (compiled sources),420.0,0.47,56.0,1.0,0.0,0.0,0.0,1.0,54.2,6.18,5.09,15.86,7.2,343.7,76.5
6585,RAC,real,See Table 3 (compiled sources),400.0,0.46,3.0,1.0,0.0,0.0,0.0,1.0,34.2,3.82,2.92,18.89,6.2,326.1,63.1
6586,RAC,real,See Table 3 (compiled sources),350.0,0.5,28.0,21.6,0.0,0.0,0.0,21.6,40.0,4.4,4.1,20.76,6.2,264.8,58.9
6587,RAC,real,See Table 3 (compiled sources),380.0,0.58,28.0,48.0,0.0,0.0,0.0,48.0,35.6,4.56,2.81,25.62,4.4,269.9,47.8
6588,RAC,real,See Table 3 (compiled sources),380.0,0.55,28.0,100.0,0.0,0.0,0.0,100.0,35.6,4.38,3.59,29.23,3.8,221.5,30.6
6589,RAC,real,See Table 3 (compiled sources),329.8,0.352,56.0,45.0,0.0,0.0,0.0,45.0,55.0,6.69,4.94,14.76,7.4,222.3,53.3
6590,RAC,real,"Hoang 2024, Mathematics (Ref 9)",300.0,0.368,7.0,38.3,0.0,0.0,0.0,38.3,27.6,3.19,2.53,20.62,6.1,213.1,39.2
6591,RAC,real,See Table 3 (compiled sources),350.0,0.33,28.0,2.0,0.0,0.0,0.0,2.0,59.5,6.91,4.94,11.43,8.2,284.4,71.6
6592,RAC,real,See Table 3 (compiled sources),513.0,0.4,7.0,0.0,0.0,0.0,0.0,0.0,25.2,2.96,2.0,18.36,6.5,419.4,72.1
6593,RAC,real,See Table 3 (compiled sources),280.0,0.44,3.0,2.0,0.0,0.0,0.0,2.0,21.9,2.37,1.91,23.06,5.3,227.8,46.3
6594,RAC,real,See Table 3 (compiled sources),350.0,0.36,56.0,2.0,0.0,0.0,0.0,2.0,57.9,6.85,5.35,9.7,7.9,289.9,68.1
6595,RAC,real,See Table 3 (compiled sources),450.0,0.45,28.0,24.1,0.0,0.0,0.0,24.1,47.4,5.0,4.9,19.59,5.9,342.1,63.7
6596,RAC,real,See Table 3 (compiled sources),300.0,0.58,28.0,1.0,0.0,0.0,0.0,1.0,40.5,4.96,3.87,21.8,5.0,237.1,50.6
6597,RAC,real,See Table 3 (compiled sources),500.0,0.35,3.0,1.0,0.0,0.0,0.0,1.0,43.5,5.17,3.99,13.29,7.7,404.9,71.6
6598,RAC,real,"Yuan et al. 2022, Materials (Ref 47, compiled from 68 sources - see their Table S1)",380.0,0.52,28.0,100.0,0.0,0.0,0.0,100.0,37.6,4.71,3.28,26.91,4.3,225.9,37.4
6599,RAC,real,"Yuan et al. 2022, Materials (Ref 47, compiled from 68 sources - see their Table S1)",380.0,0.31,28.0,100.0,0.0,0.0,0.0,100.0,30.2,3.35,2.95,20.3,6.4,213.8,35.0
6600,RAC,real,See Table 3 (compiled sources),275.0,0.650909091,28.0,50.0,0.0,0.0,0.0,50.0,47.5,5.94,4.11,27.64,3.6,182.6,39.9
6601,RAC,real,See Table 3 (compiled sources),280.0,0.46,28.0,1.0,0.0,0.0,0.0,1.0,43.9,5.42,3.99,17.15,6.2,231.9,56.4
6602,RAC,real,"Yuan et al. 2022, Materials (Ref 47, compiled from 68 sources - see their Table S1)",380.0,0.53,28.0,0.0,0.0,0.0,0.0,0.0,57.3,6.92,5.41,18.07,5.8,307.2,72.2
6603,RAC,real,See Table 3 (compiled sources),450.0,0.34,28.0,2.0,0.0,0.0,0.0,2.0,67.0,7.84,6.0,9.41,8.3,370.4,76.2
6604,RAC,real,See Table 3 (compiled sources),330.0,0.6,28.0,2.0,0.0,0.0,0.0,2.0,41.0,4.62,3.79,22.87,5.1,266.5,47.1
6605,RAC,real,See Table 3 (compiled sources),300.0,0.56,3.0,1.0,0.0,0.0,0.0,1.0,23.3,2.58,2.01,24.27,4.5,244.9,43.7
6606,RAC,real,See Table 3 (compiled sources),400.0,0.45,7.0,0.0,0.0,0.0,0.0,0.0,53.7,6.78,4.46,16.07,6.6,334.6,73.6
6607,RAC,real,See Table 3 (compiled sources),350.0,0.33,56.0,1.0,0.0,0.0,0.0,1.0,61.1,7.49,5.54,8.99,9.1,284.5,67.2
6608,RAC,real,See Table 3 (compiled sources),630.0,0.198,28.0,20.0,0.0,0.0,0.0,20.0,62.0,7.06,5.76,6.77,9.7,420.0,165.4
6609,RAC,real,See Table 3 (compiled sources),210.0,0.57,3.0,2.0,0.0,0.0,0.0,2.0,17.2,2.37,1.5,25.13,4.4,168.6,27.3
6610,RAC,real,See Table 3 (compiled sources),450.0,0.34,3.0,2.0,0.0,0.0,0.0,2.0,46.9,5.35,4.4,12.86,7.4,369.0,78.5
6611,RAC,real,See Table 3 (compiled sources),410.0,0.549,7.0,100.0,0.0,0.0,0.0,100.0,28.6,3.21,2.28,30.0,3.7,245.3,32.9
6612,RAC,real,See Table 3 (compiled sources),380.0,0.5,28.0,0.0,0.0,0.0,0.0,0.0,44.8,5.31,3.91,19.04,5.9,314.5,65.0
6613,RAC,real,See Table 3 (compiled sources),350.0,0.41,3.0,1.0,0.0,0.0,0.0,1.0,36.8,4.47,3.04,17.22,6.5,281.7,57.8
6614,RAC,real,"Hoang 2024, Mathematics (Ref 9)",247.0,0.499,180.0,75.1,0.0,0.0,0.0,75.1,41.7,4.9,3.49,17.6,8.3,128.2,29.8
6615,RAC,real,See Table 3 (compiled sources),500.0,0.34,28.0,2.0,0.0,0.0,0.0,2.0,61.8,7.43,5.42,10.81,8.4,411.3,77.9
6616,RAC,real,"Yuan et al. 2022, Materials (Ref 47, compiled from 68 sources - see their Table S1)",380.0,0.65,28.0,20.0,0.0,0.0,0.0,20.0,41.0,5.1,3.76,26.27,4.0,299.1,52.1
6617,RAC,real,See Table 3 (compiled sources),500.0,0.33,3.0,1.0,0.0,0.0,0.0,1.0,36.5,4.35,3.25,14.97,7.4,403.4,69.3
6618,RAC,real,See Table 3 (compiled sources),350.0,0.33,56.0,1.0,0.0,0.0,0.0,1.0,55.0,6.47,4.68,9.72,8.6,293.9,61.7
6619,RAC,real,See Table 3 (compiled sources),280.0,0.41,28.0,2.0,0.0,0.0,0.0,2.0,46.3,5.31,3.96,16.08,7.2,227.2,49.7
6620,RAC,real,See Table 3 (compiled sources),350.0,0.33,56.0,2.0,0.0,0.0,0.0,2.0,66.5,7.88,5.84,8.6,8.8,280.7,66.0
6621,RAC,real,See Table 3 (compiled sources),280.0,0.58,56.0,1.0,0.0,0.0,0.0,1.0,48.7,5.88,4.54,18.58,6.2,232.7,56.2
