Repository: ML-optimized-waste-derived-concrete/Dataset-and-codeNotebooks-for-sustainable-concrete-with-case-study

An Integrated Data-Driven Framework for Sustainable Multi-Waste Concrete Design and Multi-Objective Optimization of Offshore Wind Turbine Towers: A Comparative Evaluation of Ensemble, Deep, and Operator Learning Approaches

Author Information

1. Anjum Parveen
Department of Process, Energy and Environmental Technology, Faculty of Technology, Natural Sciences and Maritime Sciences, University of South-Eastern Norway, Norway
Email: anjumsara0499@gmail.com
ORCID: https://orcid.org/0009-0008-0974-976X

2. Hadi Amlashi (Corresponding Author)

File: MASTER_waste_concrete_dataset_v5_FINAL_1.csv (part 22 of 27)
sample_id,waste_type,data_source,paper_ref_no,cement_kg_m3,water_cement_ratio,curing_days,rac_%,rcwtb_%,ceramic_%,plastic_%,total_replacement_%,compressive_strength_mpa,flexural_strength_mpa,split_tensile_strength_mpa,chloride_penetration_mm,marine_durability_score,co2_emission_kg_m3,cost_usd_m3
6622,RAC,real,See Table 3 (compiled sources),410.0,0.5,90.0,49.3,0.0,0.0,0.0,49.3,53.6,6.59,4.78,19.69,6.7,295.2,64.5
6623,RAC,real,See Table 3 (compiled sources),460.0,0.4,14.0,100.0,0.0,0.0,0.0,100.0,41.5,4.67,3.99,23.22,5.5,289.7,41.6
6624,RAC,real,"Yuan et al. 2022, Materials (Ref 47, compiled from 68 sources - see their Table S1)",380.0,0.41,28.0,100.0,0.0,0.0,0.0,100.0,38.4,4.56,3.32,23.21,5.8,221.2,39.9
6625,RAC,real,"Yuan et al. 2022, Materials (Ref 47, compiled from 68 sources - see their Table S1)",380.0,0.6,28.0,100.0,0.0,0.0,0.0,100.0,38.2,4.89,3.6,30.0,3.8,216.9,32.5
6626,RAC,real,See Table 3 (compiled sources),410.0,0.549,1.0,0.0,0.0,0.0,0.0,0.0,17.6,2.0,1.53,23.38,5.0,344.2,53.4
6627,RAC,real,See Table 3 (compiled sources),350.0,0.33,28.0,1.0,0.0,0.0,0.0,1.0,49.9,6.32,4.7,11.68,8.0,285.3,61.6
6628,RAC,real,See Table 3 (compiled sources),400.0,0.43,28.0,2.0,0.0,0.0,0.0,2.0,59.0,6.68,5.48,14.52,6.5,333.0,72.0
6629,RAC,real,See Table 3 (compiled sources),400.0,0.44,28.0,2.0,0.0,0.0,0.0,2.0,61.0,7.26,5.36,15.52,7.3,325.8,71.8
6630,RAC,real,See Table 3 (compiled sources),210.0,0.57,56.0,2.0,0.0,0.0,0.0,2.0,44.1,4.88,4.01,18.94,5.6,164.7,42.1
6631,RAC,real,See Table 3 (compiled sources),340.0,0.57,3.0,1.0,0.0,0.0,0.0,1.0,21.0,2.59,1.76,24.38,3.9,271.9,40.3
6632,RAC,real,See Table 3 (compiled sources),349.2,0.332,7.0,15.0,0.0,0.0,0.0,15.0,39.1,4.49,3.36,14.4,7.5,278.3,60.4
6633,RAC,real,See Table 3 (compiled sources),388.0,0.299,56.0,15.0,0.0,0.0,0.0,15.0,57.0,6.74,5.11,10.64,8.6,310.6,71.9
6634,RAC,real,See Table 3 (compiled sources),360.0,0.39,3.0,0.0,0.0,0.0,0.0,0.0,37.0,4.14,3.19,14.7,7.1,291.1,64.5
6635,Combined,augmented_literature_based,This study (synthetic augmentation),414.8,0.392,90.0,18.9,7.0,6.9,7.2,40.0,63.3,7.32,5.72,11.15,9.6,309.8,67.5
6636,RAC,real,See Table 3 (compiled sources),350.0,0.55,60.0,0.0,0.0,0.0,0.0,0.0,41.7,5.17,3.72,18.78,6.3,288.4,60.0
6637,RAC,real,See Table 3 (compiled sources),350.0,0.37,28.0,1.0,0.0,0.0,0.0,1.0,44.5,5.31,4.13,13.4,7.6,291.7,63.7
6638,Ceramic,augmented_literature_based,This study (synthetic augmentation),378.4,0.586,28.0,30.9,0.0,5.3,0.0,36.2,46.2,6.06,4.48,22.31,5.6,269.8,52.0
6639,RAC,real,"Yuan et al. 2022, Materials (Ref 47, compiled from 68 sources - see their Table S1)",380.0,0.4,28.0,100.0,0.0,0.0,0.0,100.0,58.5,6.87,5.18,21.42,6.1,214.7,48.1
6640,RAC,real,See Table 3 (compiled sources),350.0,0.36,3.0,2.0,0.0,0.0,0.0,2.0,28.2,3.03,2.32,16.62,6.6,287.5,44.6
6641,RAC,real,See Table 3 (compiled sources),380.0,0.45,28.0,100.0,0.0,0.0,0.0,100.0,38.3,4.69,3.71,25.32,5.3,230.0,38.3
6642,RAC,real,See Table 3 (compiled sources),410.0,0.548780488,28.0,20.0,0.0,0.0,0.0,20.0,45.3,5.55,3.93,20.41,5.6,320.2,61.9
6643,RAC,real,See Table 3 (compiled sources),380.0,0.5,28.0,17.0,0.0,0.0,0.0,17.0,43.1,5.51,4.14,19.27,6.2,296.1,59.6
6644,Combined,augmented_literature_based,This study (synthetic augmentation),338.5,0.326,7.0,32.6,12.3,14.4,3.7,63.0,59.0,7.32,5.0,12.01,9.6,228.3,48.2
6645,RAC,real,"Yuan et al. 2022, Materials (Ref 47, compiled from 68 sources - see their Table S1)",380.0,0.44,28.0,10.0,0.0,0.0,0.0,10.0,53.7,6.98,4.55,15.18,7.2,301.9,57.8
6646,RAC,real,See Table 3 (compiled sources),420.0,0.47,28.0,1.0,0.0,0.0,0.0,1.0,48.8,5.72,4.35,16.97,6.7,348.0,68.0
6647,RCWTB,augmented_literature_based,This study (synthetic augmentation),490.3,0.409,28.0,48.9,5.4,0.0,0.0,54.3,53.8,6.61,4.64,18.58,6.6,357.7,67.0
6648,RAC,real,See Table 3 (compiled sources),410.0,0.549,7.0,100.0,0.0,0.0,0.0,100.0,23.4,2.87,2.33,30.0,3.7,248.8,33.6
6649,RAC,real,See Table 3 (compiled sources),210.0,0.5,28.0,1.0,0.0,0.0,0.0,1.0,31.6,3.86,2.88,18.43,6.5,176.6,38.9
6650,RAC,real,See Table 3 (compiled sources),450.0,0.43,3.0,2.0,0.0,0.0,0.0,2.0,32.2,4.42,2.69,18.63,6.7,375.6,66.2
6651,RAC,real,See Table 3 (compiled sources),350.0,0.37,56.0,1.0,0.0,0.0,0.0,1.0,61.2,7.83,5.21,10.48,8.3,294.1,62.4
6652,RAC,real,See Table 3 (compiled sources),280.0,0.42,3.0,1.0,0.0,0.0,0.0,1.0,25.2,2.47,2.23,18.09,6.4,224.0,42.6
6653,RAC,real,See Table 3 (compiled sources),300.0,0.58,3.0,1.0,0.0,0.0,0.0,1.0,25.0,3.05,2.18,24.86,4.6,245.2,46.2
6654,RAC,real,See Table 3 (compiled sources),280.0,0.4,56.0,2.0,0.0,0.0,0.0,2.0,62.1,7.06,5.91,11.2,8.4,226.3,50.9
6655,RAC,real,See Table 3 (compiled sources),280.0,0.39,3.0,1.0,0.0,0.0,0.0,1.0,23.2,2.52,2.17,16.8,6.3,227.8,46.6
6656,RAC,real,See Table 3 (compiled sources),468.0,0.421,56.0,100.0,0.0,0.0,0.0,100.0,73.8,8.57,6.0,18.21,6.8,291.4,59.6
6657,RAC,real,See Table 3 (compiled sources),350.0,0.33,3.0,1.0,0.0,0.0,0.0,1.0,25.5,3.63,2.51,15.49,7.2,283.4,51.9
6658,RAC,real,See Table 3 (compiled sources),443.0,0.343115124,28.0,100.0,0.0,0.0,0.0,100.0,44.4,4.94,4.03,21.28,6.1,269.1,43.9
6659,RAC,real,See Table 3 (compiled sources),280.0,0.42,56.0,2.0,0.0,0.0,0.0,2.0,55.3,6.49,4.76,13.6,7.4,224.8,60.6
6660,RAC,real,See Table 3 (compiled sources),210.0,0.5,3.0,2.0,0.0,0.0,0.0,2.0,19.3,2.42,1.6,24.21,5.0,171.5,32.6
6661,RAC,real,"Yuan et al. 2022, Materials (Ref 47, compiled from 68 sources - see their Table S1)",380.0,0.34,28.0,100.0,0.0,0.0,0.0,100.0,71.2,8.79,6.0,17.86,7.1,218.6,44.4
6662,RAC,real,See Table 3 (compiled sources),500.0,0.33,56.0,1.0,0.0,0.0,0.0,1.0,62.1,7.19,5.33,9.98,9.2,420.0,81.0
6663,Plastic,augmented_literature_based,This study (synthetic augmentation),345.5,0.465,56.0,49.3,0.0,0.0,13.4,62.7,47.7,5.83,4.08,20.06,6.3,232.5,48.1
6664,RAC,real,See Table 3 (compiled sources),413.0,0.498789346,28.0,23.0,0.0,0.0,0.0,23.0,49.0,6.06,4.29,19.76,6.4,317.7,63.1
6665,RAC,real,See Table 3 (compiled sources),350.0,0.33,3.0,0.0,0.0,0.0,0.0,0.0,26.8,3.11,2.74,15.58,6.8,281.2,43.1
6666,RAC,real,See Table 3 (compiled sources),410.0,0.549,28.0,19.5,0.0,0.0,0.0,19.5,45.3,5.78,3.77,20.52,5.7,321.8,62.8
6667,RAC,real,See Table 3 (compiled sources),380.0,0.52,28.0,50.0,0.0,0.0,0.0,50.0,35.4,4.75,3.55,21.77,5.8,268.3,46.1
6668,RAC,real,See Table 3 (compiled sources),280.0,0.57,56.0,1.0,0.0,0.0,0.0,1.0,49.9,6.18,4.16,17.75,6.5,227.6,48.1
6669,RAC,real,See Table 3 (compiled sources),454.5,0.277227723,14.0,0.0,0.0,0.0,0.0,0.0,60.9,7.01,5.42,7.63,8.2,381.0,74.3
6670,RAC,real,See Table 3 (compiled sources),400.0,0.44,3.0,2.0,0.0,0.0,0.0,2.0,37.6,4.73,3.09,17.48,5.9,323.7,69.3
6671,RAC,real,See Table 3 (compiled sources),454.5,0.355775578,1.0,8.0,0.0,0.0,0.0,8.0,41.0,4.78,3.63,14.95,7.8,358.5,80.4
6672,Combined,augmented_literature_based,This study (synthetic augmentation),518.0,0.446,14.0,32.7,14.7,12.3,4.8,64.5,51.0,5.51,4.68,16.28,8.7,382.8,69.2
6673,RAC,real,See Table 3 (compiled sources),210.0,0.54,56.0,1.0,0.0,0.0,0.0,1.0,42.0,5.62,4.08,17.69,7.0,167.2,38.4
6674,RAC,real,See Table 3 (compiled sources),280.0,0.42,56.0,2.0,0.0,0.0,0.0,2.0,61.1,7.1,5.1,13.01,7.9,226.9,61.3
6675,RAC,real,See Table 3 (compiled sources),280.0,0.57,3.0,1.0,0.0,0.0,0.0,1.0,23.2,2.29,2.0,23.64,4.9,223.6,47.9
6676,RCWTB_FreezeThaw,augmented_literature_based,This study (synthetic augmentation),458.9,0.535,28.0,21.2,12.7,0.0,0.0,33.9,51.8,5.9,4.83,19.45,7.1,358.5,70.0
6677,RAC,real,See Table 3 (compiled sources),300.0,0.56,3.0,2.0,0.0,0.0,0.0,2.0,23.7,2.79,2.09,24.19,4.6,247.7,42.1
6678,Combined,augmented_literature_based,This study (synthetic augmentation),370.7,0.416,14.0,22.2,7.9,12.1,3.5,45.7,56.9,6.99,5.11,14.46,8.6,267.3,60.7
6679,RAC,real,See Table 3 (compiled sources),500.0,0.35,28.0,1.0,0.0,0.0,0.0,1.0,58.0,6.74,5.06,11.48,8.7,403.0,81.5
6680,RAC,real,See Table 3 (compiled sources),400.0,0.45,7.0,100.0,0.0,0.0,0.0,100.0,36.2,4.01,3.33,26.26,4.4,227.0,37.5
6681,RAC,real,See Table 3 (compiled sources),300.0,0.56,56.0,1.0,0.0,0.0,0.0,1.0,45.2,5.18,4.06,19.17,6.5,240.4,50.9
6682,RAC,real,See Table 3 (compiled sources),280.0,0.4,3.0,2.0,0.0,0.0,0.0,2.0,24.8,3.08,2.36,17.89,6.2,223.6,41.5
6683,RAC,real,See Table 3 (compiled sources),300.0,0.6,28.0,2.0,0.0,0.0,0.0,2.0,43.2,4.64,3.82,23.34,4.4,238.6,51.1
6684,RAC,real,See Table 3 (compiled sources),534.0,0.32,28.0,0.0,0.0,0.0,0.0,0.0,59.4,7.27,5.23,10.8,8.8,420.0,96.9
6685,RCWTB_FreezeThaw,augmented_literature_based,This study (synthetic augmentation),460.7,0.317,56.0,21.6,13.7,0.0,0.0,35.3,70.2,8.33,6.0,7.31,10.0,353.0,78.6
6686,RAC,real,"Yuan et al. 2022, Materials (Ref 47, compiled from 68 sources - see their Table S1)",380.0,0.6,28.0,0.0,0.0,0.0,0.0,0.0,36.6,4.19,3.52,21.87,5.0,309.5,54.0
6687,RAC,real,See Table 3 (compiled sources),349.2,0.332,28.0,15.0,0.0,0.0,0.0,15.0,49.0,6.05,4.38,12.8,7.9,275.6,55.5
6688,RAC,real,See Table 3 (compiled sources),210.0,0.58,3.0,1.0,0.0,0.0,0.0,1.0,17.4,2.1,1.5,25.58,4.3,175.0,28.8
6689,RAC,real,See Table 3 (compiled sources),350.0,0.33,28.0,2.0,0.0,0.0,0.0,2.0,59.5,7.37,5.03,10.3,8.3,288.1,71.5
6690,RAC,real,See Table 3 (compiled sources),500.0,0.34,56.0,2.0,0.0,0.0,0.0,2.0,71.2,8.55,6.0,7.9,9.1,419.5,84.6
6691,RAC,real,See Table 3 (compiled sources),485.0,0.34,28.0,100.0,0.0,0.0,0.0,100.0,65.4,8.13,5.86,18.44,7.0,301.9,59.5
6692,RAC,real,See Table 3 (compiled sources),500.0,0.34,3.0,2.0,0.0,0.0,0.0,2.0,39.1,4.83,3.49,15.64,7.0,400.0,72.6
6693,RAC,real,See Table 3 (compiled sources),460.0,0.4,7.0,100.0,0.0,0.0,0.0,100.0,27.8,3.33,2.5,25.66,5.5,287.5,45.2
6694,RAC,real,See Table 3 (compiled sources),330.0,0.5,28.0,52.0,0.0,0.0,0.0,52.0,38.1,4.71,3.41,24.06,4.7,221.1,40.1
6695,RAC,real,See Table 3 (compiled sources),210.0,0.54,3.0,2.0,0.0,0.0,0.0,2.0,17.5,2.21,1.5,23.18,5.1,173.0,37.2
6696,RAC,real,See Table 3 (compiled sources),410.0,0.549,7.0,79.5,0.0,0.0,0.0,79.5,25.3,3.0,2.18,29.29,3.4,265.2,36.3
6697,Combined,augmented_literature_based,This study (synthetic augmentation),513.3,0.318,7.0,31.3,13.9,10.1,6.0,61.3,59.4,7.44,5.33,12.3,9.7,379.0,73.2
6698,RAC,real,See Table 3 (compiled sources),380.0,0.4,28.0,0.0,0.0,0.0,0.0,0.0,55.0,7.02,4.94,14.46,7.4,307.6,67.5
6699,RAC,real,See Table 3 (compiled sources),325.0,0.550769231,28.0,100.0,0.0,0.0,0.0,100.0,33.5,3.59,2.99,29.02,4.1,175.4,26.1
6700,RAC,real,See Table 3 (compiled sources),350.0,0.36,3.0,1.0,0.0,0.0,0.0,1.0,27.0,3.46,2.44,17.2,6.7,282.9,52.7
6701,RAC,real,See Table 3 (compiled sources),329.8,0.352,7.0,45.0,0.0,0.0,0.0,45.0,36.8,4.46,3.53,18.5,6.9,241.4,45.7
6702,RAC,real,See Table 3 (compiled sources),461.0,0.52,7.0,0.0,0.0,0.0,0.0,0.0,16.8,2.06,1.81,22.55,5.3,375.4,55.8
6703,RAC,real,"Yuan et al. 2022, Materials (Ref 47, compiled from 68 sources - see their Table S1)",380.0,0.45,28.0,25.0,0.0,0.0,0.0,25.0,53.4,6.0,4.89,15.49,6.3,296.4,61.0
6704,RAC,real,See Table 3 (compiled sources),210.0,0.5,56.0,1.0,0.0,0.0,0.0,1.0,36.5,4.26,3.3,18.82,6.6,167.5,35.7
6705,RAC,real,See Table 3 (compiled sources),280.0,0.4,3.0,1.0,0.0,0.0,0.0,1.0,24.1,2.42,2.08,20.06,5.8,224.7,38.3
6706,RAC,real,See Table 3 (compiled sources),216.0,0.787,90.0,100.0,0.0,0.0,0.0,100.0,31.6,3.54,2.93,30.0,3.8,82.0,15.0
6707,RAC,real,See Table 3 (compiled sources),350.0,0.34,3.0,1.0,0.0,0.0,0.0,1.0,29.2,3.41,2.81,15.66,7.2,299.5,53.9
6708,RAC,real,See Table 3 (compiled sources),385.0,0.449350649,28.0,100.0,0.0,0.0,0.0,100.0,40.0,4.62,3.66,25.29,5.0,228.9,36.5
6709,RAC,real,See Table 3 (compiled sources),280.0,0.4,56.0,1.0,0.0,0.0,0.0,1.0,58.6,7.2,5.22,12.46,8.0,232.8,53.6
6710,RAC,real,See Table 3 (compiled sources),350.0,0.33,56.0,1.0,0.0,0.0,0.0,1.0,55.0,6.54,4.83,10.85,8.6,281.8,61.5
6711,Ceramic,augmented_literature_based,This study (synthetic augmentation),496.9,0.469,14.0,41.9,0.0,20.9,0.0,62.8,52.2,6.8,4.77,18.76,7.5,358.0,73.1
6712,RAC,real,See Table 3 (compiled sources),500.0,0.4286,1.0,8.4,0.0,0.0,0.0,8.4,19.4,2.12,1.5,20.33,5.7,403.8,62.5
6713,RAC,real,"Hoang 2024, Mathematics (Ref 9)",284.0,0.38,90.0,0.0,0.0,0.0,0.0,0.0,25.8,3.19,1.92,13.13,8.0,235.4,49.8
6714,RAC,real,See Table 3 (compiled sources),454.5,0.277227723,28.0,0.0,0.0,0.0,0.0,0.0,68.3,8.71,6.0,7.75,8.7,376.6,85.4
6715,RAC,real,See Table 3 (compiled sources),210.0,0.51,3.0,1.0,0.0,0.0,0.0,1.0,12.5,2.0,1.5,24.98,4.5,170.4,29.3
6716,RAC,real,See Table 3 (compiled sources),280.0,0.4,28.0,2.0,0.0,0.0,0.0,2.0,48.7,5.79,4.44,16.11,6.8,224.1,53.3
6717,RAC,real,See Table 3 (compiled sources),309.0,0.55,7.0,100.0,0.0,0.0,0.0,100.0,20.0,2.34,1.86,30.0,4.3,152.6,15.8
6718,RAC,real,See Table 3 (compiled sources),450.0,0.4,28.0,1.0,0.0,0.0,0.0,1.0,56.1,6.19,4.88,13.5,7.0,373.0,77.3
6719,Combined,augmented_literature_based,This study (synthetic augmentation),364.1,0.344,90.0,22.9,10.4,5.2,5.3,43.8,70.9,8.48,6.0,7.54,10.0,271.2,59.3
6720,Ceramic,augmented_literature_based,This study (synthetic augmentation),494.6,0.342,90.0,20.5,0.0,13.1,0.0,33.6,69.6,7.66,6.0,7.91,10.0,374.5,75.6
6721,RAC,real,See Table 3 (compiled sources),280.0,0.67,28.0,100.0,0.0,0.0,0.0,100.0,41.1,4.86,3.55,30.0,3.5,144.5,24.7
6722,Plastic,augmented_literature_based,This study (synthetic augmentation),442.6,0.335,7.0,48.5,0.0,0.0,12.9,61.4,47.6,5.56,4.0,18.28,6.9,308.7,63.8
6723,RAC,real,See Table 3 (compiled sources),350.0,0.33,3.0,1.0,0.0,0.0,0.0,1.0,23.0,2.53,1.7,15.64,7.2,279.9,50.8
6724,RAC,real,See Table 3 (compiled sources),350.0,0.37,3.0,1.0,0.0,0.0,0.0,1.0,27.7,3.44,2.32,17.51,6.3,288.6,52.1
6725,RAC,real,See Table 3 (compiled sources),450.0,0.33,56.0,0.0,0.0,0.0,0.0,0.0,68.7,8.52,6.0,7.66,9.4,365.3,74.3
6726,RAC,real,See Table 3 (compiled sources),300.0,0.56,28.0,2.0,0.0,0.0,0.0,2.0,44.7,5.38,4.14,21.29,5.5,243.3,51.1
6727,Ceramic,augmented_literature_based,This study (synthetic augmentation),508.1,0.598,7.0,41.3,0.0,21.3,0.0,62.6,42.7,4.81,3.69,26.11,5.4,368.5,64.9
6728,RAC,real,See Table 3 (compiled sources),227.0,0.749,90.0,100.0,0.0,0.0,0.0,100.0,20.0,2.28,2.43,30.0,3.9,89.9,15.0
6729,RAC,real,See Table 3 (compiled sources),310.0,0.580645161,28.0,100.0,0.0,0.0,0.0,100.0,18.0,2.36,1.52,30.0,3.6,161.0,21.3
6730,RAC,real,See Table 3 (compiled sources),210.0,0.58,56.0,2.0,0.0,0.0,0.0,2.0,41.9,5.56,3.82,21.07,5.7,176.3,41.2
6731,RAC,real,See Table 3 (compiled sources),210.0,0.52,3.0,2.0,0.0,0.0,0.0,2.0,18.4,2.5,1.87,24.28,4.9,165.8,30.0
6732,RAC,real,"Yuan et al. 2022, Materials (Ref 47, compiled from 68 sources - see their Table S1)",380.0,0.39,28.0,100.0,0.0,0.0,0.0,100.0,38.4,4.66,3.92,23.82,5.4,225.1,31.6
6733,RAC,real,See Table 3 (compiled sources),280.0,0.58,56.0,1.0,0.0,0.0,0.0,1.0,48.7,5.67,4.33,19.68,5.6,225.4,51.8
6734,Plastic,augmented_literature_based,This study (synthetic augmentation),372.0,0.591,14.0,22.7,0.0,0.0,11.2,33.9,37.3,4.48,3.22,26.17,4.3,273.0,52.9
6735,RAC,real,See Table 3 (compiled sources),280.0,0.46,56.0,1.0,0.0,0.0,0.0,1.0,46.8,5.97,4.11,15.78,6.9,236.9,54.5
6736,Combined,augmented_literature_based,This study (synthetic augmentation),459.1,0.462,14.0,18.6,7.7,6.1,4.5,36.9,55.2,6.34,4.96,17.54,7.2,340.8,69.9
6737,RAC,real,See Table 3 (compiled sources),360.0,0.39,28.0,0.0,0.0,0.0,0.0,0.0,62.1,7.68,5.53,12.45,8.2,301.7,74.5
6738,RAC,real,"Yuan et al. 2022, Materials (Ref 47, compiled from 68 sources - see their Table S1)",380.0,0.57,28.0,20.0,0.0,0.0,0.0,20.0,44.9,5.56,4.06,22.96,4.7,285.7,58.5
6739,RAC,real,See Table 3 (compiled sources),436.0,0.56,28.0,75.0,0.0,0.0,0.0,75.0,23.7,3.41,2.16,28.4,4.4,292.7,38.2
6740,RAC,real,See Table 3 (compiled sources),300.0,0.56,56.0,1.0,0.0,0.0,0.0,1.0,45.2,5.73,4.58,19.57,6.5,242.2,54.9
6741,RAC,real,See Table 3 (compiled sources),280.0,0.46,28.0,1.0,0.0,0.0,0.0,1.0,43.9,5.41,3.79,17.71,6.7,231.2,51.0
6742,RAC,real,See Table 3 (compiled sources),280.0,0.57,3.0,1.0,0.0,0.0,0.0,1.0,23.2,2.44,2.56,23.06,4.5,233.6,40.3
6743,RAC,real,See Table 3 (compiled sources),528.0,0.35,28.0,100.0,0.0,0.0,0.0,100.0,46.2,5.38,3.92,20.24,6.8,344.3,54.9
6744,RAC,real,"Yuan et al. 2022, Materials (Ref 47, compiled from 68 sources - see their Table S1)",380.0,0.44,28.0,100.0,0.0,0.0,0.0,100.0,53.2,5.87,4.54,21.99,6.2,223.2,41.8
6745,RAC,real,See Table 3 (compiled sources),360.0,0.39,56.0,0.0,0.0,0.0,0.0,0.0,68.0,8.46,6.0,10.59,8.4,296.4,74.9
6746,RAC,real,See Table 3 (compiled sources),360.0,0.5,28.0,30.0,0.0,0.0,0.0,30.0,33.0,3.94,3.19,22.87,5.4,268.3,50.0
6747,RAC,real,See Table 3 (compiled sources),810.0,0.4,28.0,0.0,0.0,0.0,0.0,0.0,54.6,6.44,5.05,12.86,7.5,420.0,121.8
6748,RAC,real,"Yuan et al. 2022, Materials (Ref 47, compiled from 68 sources - see their Table S1)",380.0,0.52,28.0,100.0,0.0,0.0,0.0,100.0,44.7,5.76,3.62,27.38,4.4,221.8,43.5
6749,Plastic,real,See Table 3 (compiled sources),430.0,0.465,28.0,30.0,0.0,0.0,0.0,30.0,31.8,3.46,2.94,20.41,6.7,329.6,58.3
6750,RAC,real,"Yuan et al. 2022, Materials (Ref 47, compiled from 68 sources - see their Table S1)",380.0,0.23,28.0,100.0,0.0,0.0,0.0,100.0,33.2,5.5,2.95,17.21,7.5,224.0,31.2
6751,RAC,real,See Table 3 (compiled sources),420.0,0.47,3.0,1.0,0.0,0.0,0.0,1.0,32.5,4.07,2.98,19.76,5.8,349.6,60.3
6752,RAC,real,See Table 3 (compiled sources),330.0,0.54,3.0,1.0,0.0,0.0,0.0,1.0,23.2,2.87,2.1,21.32,5.8,273.8,46.0
6753,RAC,real,See Table 3 (compiled sources),350.0,0.33,3.0,2.0,0.0,0.0,0.0,2.0,28.0,3.42,2.63,17.02,7.5,285.3,54.4
6754,RAC,real,See Table 3 (compiled sources),380.0,0.5,28.0,0.0,0.0,0.0,0.0,0.0,57.3,6.92,5.4,17.28,6.8,313.4,70.5
6755,RAC,real,See Table 3 (compiled sources),461.0,0.52,7.0,0.0,0.0,0.0,0.0,0.0,30.5,3.63,2.88,20.85,5.1,384.4,65.7
6756,RAC,real,"Yuan et al. 2022, Materials (Ref 47, compiled from 68 sources - see their Table S1)",380.0,0.5,28.0,100.0,0.0,0.0,0.0,100.0,48.6,5.69,4.46,25.12,4.9,212.5,46.7
6757,RAC,real,See Table 3 (compiled sources),280.0,0.4,28.0,1.0,0.0,0.0,0.0,1.0,50.3,5.99,4.53,13.91,7.0,227.7,51.6
6758,RAC,real,See Table 3 (compiled sources),300.0,0.53,28.0,1.0,0.0,0.0,0.0,1.0,41.5,4.56,3.72,20.81,6.0,250.4,54.3
6759,RAC,real,See Table 3 (compiled sources),330.0,0.6,3.0,2.0,0.0,0.0,0.0,2.0,22.5,2.44,2.14,26.47,4.3,270.2,45.7
6760,RAC,real,"Mahmoudian, Bypour & Kontoni 2024, Asian J. Civil Eng. (Ref 45)",275.0,0.5,28.0,100.0,0.0,0.0,0.0,100.0,44.2,5.71,3.94,26.12,5.2,131.8,34.1
6761,RAC,real,See Table 3 (compiled sources),280.0,0.39,3.0,1.0,0.0,0.0,0.0,1.0,23.2,2.79,2.58,17.62,6.8,224.9,44.9
6762,RAC,real,See Table 3 (compiled sources),380.0,0.45,28.0,50.0,0.0,0.0,0.0,50.0,21.5,2.26,1.75,23.81,5.5,266.4,36.5
6763,RAC,real,See Table 3 (compiled sources),410.0,0.549,28.0,49.1,0.0,0.0,0.0,49.1,42.5,5.16,4.3,23.54,5.1,290.2,57.5
6764,RAC,real,See Table 3 (compiled sources),537.0,0.409683426,28.0,30.0,0.0,0.0,0.0,30.0,53.5,6.17,4.75,16.8,6.2,412.7,76.0
6765,RAC,real,See Table 3 (compiled sources),210.0,0.58,28.0,1.0,0.0,0.0,0.0,1.0,33.3,3.85,2.9,22.37,5.3,171.2,36.2
6766,RAC,real,See Table 3 (compiled sources),400.0,0.41,3.0,2.0,0.0,0.0,0.0,2.0,36.1,3.64,3.16,16.56,7.0,317.5,58.2
6767,RAC,real,See Table 3 (compiled sources),210.0,0.58,28.0,2.0,0.0,0.0,0.0,2.0,34.6,3.87,3.39,23.18,4.8,172.3,37.1
6768,RAC,real,"Yuan et al. 2022, Materials (Ref 47, compiled from 68 sources - see their Table S1)",380.0,0.52,28.0,20.0,0.0,0.0,0.0,20.0,41.3,4.42,3.93,21.33,4.9,289.6,59.8
6769,Plastic,real,See Table 3 (compiled sources),380.0,0.45,28.0,0.0,0.0,0.0,30.0,30.0,16.3,2.25,2.16,22.71,6.0,302.6,52.5
6770,RAC,real,See Table 3 (compiled sources),400.0,0.45,28.0,100.0,0.0,0.0,0.0,100.0,52.1,6.26,4.63,24.36,5.3,232.9,39.2
6771,RAC,real,See Table 3 (compiled sources),349.2,0.332,56.0,15.0,0.0,0.0,0.0,15.0,51.2,6.63,4.91,11.88,8.2,280.3,58.4
6772,RAC,real,See Table 3 (compiled sources),500.0,0.34,56.0,2.0,0.0,0.0,0.0,2.0,71.2,8.95,6.0,10.05,8.6,409.3,84.3
6773,RAC,real,"Yuan et al. 2022, Materials (Ref 47, compiled from 68 sources - see their Table S1)",380.0,0.38,28.0,50.0,0.0,0.0,0.0,50.0,29.3,4.4,2.67,20.78,6.4,271.2,43.6
6774,Plastic,augmented_literature_based,This study (synthetic augmentation),477.0,0.349,28.0,49.6,0.0,0.0,10.2,59.8,55.0,5.99,4.79,15.58,7.0,345.2,69.1
6775,RAC,real,See Table 3 (compiled sources),528.0,0.35,28.0,75.0,0.0,0.0,0.0,75.0,45.1,5.02,4.39,18.93,7.3,366.2,64.8
6776,RAC,real,See Table 3 (compiled sources),350.0,0.36,28.0,1.0,0.0,0.0,0.0,1.0,47.9,6.24,4.5,13.65,7.7,280.3,55.5
6777,RCWTB,augmented_literature_based,This study (synthetic augmentation),346.9,0.313,56.0,26.9,7.5,0.0,0.0,34.4,68.6,7.92,5.97,8.73,9.8,255.1,62.4
6778,RAC,real,See Table 3 (compiled sources),280.0,0.44,56.0,2.0,0.0,0.0,0.0,2.0,51.9,6.01,4.63,14.01,8.0,227.1,52.1
6779,RAC,real,See Table 3 (compiled sources),300.0,0.58,3.0,1.0,0.0,0.0,0.0,1.0,22.1,2.16,2.02,23.82,4.7,241.1,44.7
6780,RAC,real,See Table 3 (compiled sources),350.0,0.37,3.0,1.0,0.0,0.0,0.0,1.0,29.2,3.43,2.77,15.74,6.7,278.8,51.2
6781,RAC,real,See Table 3 (compiled sources),450.0,0.43,28.0,2.0,0.0,0.0,0.0,2.0,56.1,6.62,5.22,13.98,7.3,370.8,77.1
6782,RAC,real,"Yuan et al. 2022, Materials (Ref 47, compiled from 68 sources - see their Table S1)",380.0,0.5,28.0,100.0,0.0,0.0,0.0,100.0,29.1,3.75,2.49,27.5,4.6,223.2,34.4
6783,RAC,real,"Yuan et al. 2022, Materials (Ref 47, compiled from 68 sources - see their Table S1)",380.0,0.34,28.0,100.0,0.0,0.0,0.0,100.0,78.2,9.0,6.0,17.89,6.2,222.7,46.4
6784,RAC,real,See Table 3 (compiled sources),350.0,0.35,3.0,2.0,0.0,0.0,0.0,2.0,31.2,4.11,2.97,15.62,6.5,283.2,55.5
6785,RAC,real,See Table 3 (compiled sources),380.0,0.5,28.0,0.0,0.0,0.0,0.0,0.0,57.3,7.34,5.18,16.49,6.6,300.7,64.3
6786,RAC,real,See Table 3 (compiled sources),315.0,0.6,28.0,0.0,0.0,0.0,0.0,0.0,40.5,4.55,3.63,22.05,5.2,258.6,53.4
6787,RAC,real,"Yuan et al. 2022, Materials (Ref 47, compiled from 68 sources - see their Table S1)",380.0,0.47,28.0,50.0,0.0,0.0,0.0,50.0,29.0,3.37,2.8,22.18,5.8,260.0,40.2
6788,RAC,real,See Table 3 (compiled sources),350.0,0.34,56.0,2.0,0.0,0.0,0.0,2.0,67.9,7.91,5.88,8.02,8.5,280.6,73.5
6789,RAC,real,See Table 3 (compiled sources),388.0,0.299,7.0,45.0,0.0,0.0,0.0,45.0,39.2,4.64,3.5,15.71,7.6,279.0,52.1
6790,RAC,real,See Table 3 (compiled sources),280.0,0.41,56.0,2.0,0.0,0.0,0.0,2.0,58.2,7.09,5.12,13.64,8.2,234.9,55.4
6791,RAC,real,See Table 3 (compiled sources),300.0,0.56,56.0,2.0,0.0,0.0,0.0,2.0,49.4,5.51,4.07,21.1,5.8,240.6,53.5
6792,RAC,real,See Table 3 (compiled sources),400.0,0.41,28.0,1.0,0.0,0.0,0.0,1.0,59.1,7.31,5.36,13.5,6.7,326.0,72.6
6793,RAC,real,See Table 3 (compiled sources),380.0,0.38,28.0,50.0,0.0,0.0,0.0,50.0,61.0,7.49,5.53,14.86,6.9,265.3,54.3
6794,Plastic,augmented_literature_based,This study (synthetic augmentation),442.6,0.485,7.0,48.6,0.0,0.0,9.6,58.2,38.2,4.56,3.34,23.77,5.4,316.6,57.1
6795,RAC,real,"Yuan et al. 2022, Materials (Ref 47, compiled from 68 sources - see their Table S1)",380.0,0.67,28.0,50.0,0.0,0.0,0.0,50.0,32.0,4.05,2.89,28.74,3.3,264.9,47.2
6796,RAC,real,See Table 3 (compiled sources),380.0,0.5,28.0,17.0,0.0,0.0,0.0,17.0,45.1,5.53,3.92,20.17,6.2,298.7,61.5
6797,RAC,real,See Table 3 (compiled sources),400.0,0.41,56.0,2.0,0.0,0.0,0.0,2.0,63.6,7.6,5.81,11.01,8.2,328.3,69.9
6798,RCWTB_FreezeThaw,augmented_literature_based,This study (synthetic augmentation),407.3,0.48,90.0,28.8,5.1,0.0,0.0,33.9,59.1,7.48,5.04,15.95,7.2,304.6,64.5
6799,RAC,real,See Table 3 (compiled sources),349.2,0.332,7.0,30.0,0.0,0.0,0.0,30.0,34.9,4.14,2.99,15.92,7.1,258.4,58.3
6800,RAC,real,See Table 3 (compiled sources),280.0,0.57,56.0,1.0,0.0,0.0,0.0,1.0,49.9,5.97,4.41,17.06,6.1,218.7,55.6
6801,RAC,real,See Table 3 (compiled sources),350.0,0.36,56.0,2.0,0.0,0.0,0.0,2.0,57.9,6.66,5.53,10.85,8.5,280.3,64.1
6802,RCWTB,augmented_literature_based,This study (synthetic augmentation),381.6,0.526,7.0,23.0,17.2,0.0,0.0,40.2,51.5,6.0,4.77,17.93,7.1,277.0,48.4
6803,RAC,real,See Table 3 (compiled sources),280.0,0.38,28.0,0.0,0.0,0.0,0.0,0.0,49.5,5.98,3.95,14.14,7.5,229.7,51.3
6804,RAC,real,See Table 3 (compiled sources),400.0,0.41,56.0,2.0,0.0,0.0,0.0,2.0,63.6,7.21,6.0,11.86,8.0,326.9,77.3
6805,RAC,real,See Table 3 (compiled sources),500.0,0.34,3.0,2.0,0.0,0.0,0.0,2.0,39.1,4.94,3.48,13.89,7.3,406.9,74.2
6806,RAC_FreezeThaw,real,See Table 3 (compiled sources),325.0,0.652,60.0,0.0,0.0,0.0,0.0,0.0,39.1,4.34,3.58,23.64,5.4,268.8,55.7
6807,RAC,real,"Yuan et al. 2022, Materials (Ref 47, compiled from 68 sources - see their Table S1)",380.0,0.5,28.0,50.0,0.0,0.0,0.0,50.0,29.1,3.27,2.71,24.25,5.3,262.8,43.0
6808,RAC,real,"Hoang 2024, Mathematics (Ref 9)",200.0,1.048,28.0,54.5,0.0,0.0,0.0,54.5,16.7,2.32,1.5,30.0,2.3,122.9,15.6
6809,RAC,real,See Table 3 (compiled sources),350.0,0.36,3.0,2.0,0.0,0.0,0.0,2.0,29.7,3.25,2.93,15.59,6.9,287.3,59.2
6810,RAC,real,See Table 3 (compiled sources),380.0,0.52,28.0,50.0,0.0,0.0,0.0,50.0,35.5,4.47,3.35,24.54,4.6,264.6,50.2
6811,RAC,real,See Table 3 (compiled sources),329.8,0.352,28.0,15.0,0.0,0.0,0.0,15.0,43.1,5.12,3.89,14.22,7.2,262.9,55.2
6812,RCWTB,augmented_literature_based,This study (synthetic augmentation),413.9,0.3,56.0,46.2,6.4,0.0,0.0,52.6,64.0,7.94,5.68,11.29,9.3,293.3,64.5
6813,RAC,real,See Table 3 (compiled sources),400.0,0.41,28.0,2.0,0.0,0.0,0.0,2.0,60.9,7.33,5.53,12.5,7.5,327.3,69.6
6814,RAC,real,See Table 3 (compiled sources),300.0,0.65,28.0,50.0,0.0,0.0,0.0,50.0,38.8,5.03,3.56,27.22,3.6,198.4,38.0
6815,RAC,real,"Yuan et al. 2022, Materials (Ref 47, compiled from 68 sources - see their Table S1)",380.0,0.54,28.0,0.0,0.0,0.0,0.0,0.0,49.8,6.19,4.69,18.08,5.7,314.3,67.7
6816,RAC,real,See Table 3 (compiled sources),210.0,0.5,28.0,2.0,0.0,0.0,0.0,2.0,41.2,4.88,3.61,18.66,6.2,172.6,43.5
6817,RAC,real,See Table 3 (compiled sources),537.0,0.41,7.0,45.0,0.0,0.0,0.0,45.0,34.5,3.79,2.84,19.92,5.9,400.2,66.7
6818,RAC,real,See Table 3 (compiled sources),400.0,0.5,28.0,49.1,0.0,0.0,0.0,49.1,19.2,4.938870968,2.64,26.32,4.9,287.0,43.5
6819,RAC,real,See Table 3 (compiled sources),380.0,0.84,28.0,100.0,0.0,0.0,0.0,100.0,14.0,2.0,1.5,30.0,2.8,226.7,23.1
6820,Combined,augmented_literature_based,This study (synthetic augmentation),361.9,0.415,56.0,38.1,6.2,8.9,4.1,57.3,60.0,7.53,5.7,14.29,8.1,244.4,60.0
6821,RAC,real,See Table 3 (compiled sources),280.0,0.42,3.0,1.0,0.0,0.0,0.0,1.0,25.2,2.54,2.58,18.78,6.0,234.2,44.3
6822,RAC,real,See Table 3 (compiled sources),400.0,0.47,28.0,32.9,0.0,0.0,0.0,32.9,52.0,6.7,3.8,19.97,6.0,298.1,57.6
6823,RAC,real,See Table 3 (compiled sources),210.0,0.53,28.0,2.0,0.0,0.0,0.0,2.0,37.2,4.44,3.3,20.81,5.1,171.7,42.3
6824,RAC,real,See Table 3 (compiled sources),537.0,0.409683426,28.0,30.0,0.0,0.0,0.0,30.0,48.9,5.99,4.26,16.61,6.5,416.6,74.9
6825,RAC,real,See Table 3 (compiled sources),350.0,0.35,28.0,2.0,0.0,0.0,0.0,2.0,55.1,6.61,4.65,13.23,8.1,282.0,69.7
6826,RAC,real,See Table 3 (compiled sources),210.0,0.5,3.0,1.0,0.0,0.0,0.0,1.0,13.2,2.0,1.5,23.44,5.4,169.4,23.6
6827,RAC,real,"Yuan et al. 2022, Materials (Ref 47, compiled from 68 sources - see their Table S1)",380.0,0.5,28.0,20.0,0.0,0.0,0.0,20.0,26.4,4.4,2.33,21.99,5.6,299.0,49.1
6828,RAC,real,See Table 3 (compiled sources),353.0,0.614730878,28.0,20.0,0.0,0.0,0.0,20.0,44.9,5.93,4.3,24.86,3.9,274.9,54.2
6829,RAC,real,See Table 3 (compiled sources),350.0,0.36,56.0,1.0,0.0,0.0,0.0,1.0,56.7,6.97,5.16,11.36,8.6,286.7,64.4
6830,RAC,real,See Table 3 (compiled sources),300.0,0.53,56.0,1.0,0.0,0.0,0.0,1.0,50.4,5.93,4.46,18.32,6.5,253.2,53.1
6831,RAC,real,See Table 3 (compiled sources),500.0,0.35,28.0,2.0,0.0,0.0,0.0,2.0,57.4,6.83,5.26,12.1,8.3,403.2,81.8
6832,RAC,real,See Table 3 (compiled sources),450.0,0.34,3.0,2.0,0.0,0.0,0.0,2.0,46.9,5.7,4.31,13.72,7.5,365.2,67.3
6833,RCWTB,augmented_literature_based,This study (synthetic augmentation),462.0,0.45,90.0,41.4,13.8,0.0,0.0,55.2,64.0,7.85,5.89,13.33,9.2,338.3,72.3
6834,RAC,real,See Table 3 (compiled sources),210.0,0.52,28.0,2.0,0.0,0.0,0.0,2.0,39.2,4.56,3.49,19.8,5.6,175.1,40.5
6835,RAC,real,See Table 3 (compiled sources),350.0,0.37,56.0,1.0,0.0,0.0,0.0,1.0,61.2,7.95,5.78,9.66,8.8,285.3,67.9
6836,RAC,real,See Table 3 (compiled sources),500.0,0.33,28.0,1.0,0.0,0.0,0.0,1.0,63.3,7.16,5.72,11.53,8.0,412.9,87.9
6837,Ceramic,augmented_literature_based,This study (synthetic augmentation),409.5,0.421,28.0,49.0,0.0,12.5,0.0,61.5,51.9,5.76,4.56,18.44,7.3,273.8,55.0
6838,RAC,real,See Table 3 (compiled sources),210.0,0.57,56.0,1.0,0.0,0.0,0.0,1.0,40.6,4.64,3.7,18.83,5.9,168.3,41.6
6839,RAC,real,See Table 3 (compiled sources),280.0,0.41,28.0,2.0,0.0,0.0,0.0,2.0,43.6,5.05,3.97,15.5,7.0,225.5,55.5
6840,RAC,real,See Table 3 (compiled sources),210.0,0.57,3.0,2.0,0.0,0.0,0.0,2.0,17.2,2.0,1.78,26.9,4.3,168.9,36.2
6841,RAC,real,"Yuan et al. 2022, Materials (Ref 47, compiled from 68 sources - see their Table S1)",380.0,0.65,28.0,75.0,0.0,0.0,0.0,75.0,14.2,1.9,1.5,30.0,3.6,240.4,30.4
6842,RAC,real,See Table 3 (compiled sources),350.0,0.35,56.0,2.0,0.0,0.0,0.0,2.0,60.8,7.37,5.77,8.7,8.7,287.5,67.1
6843,RAC,real,See Table 3 (compiled sources),537.0,0.41,3.0,60.0,0.0,0.0,0.0,60.0,38.1,4.02,3.37,20.6,5.7,392.3,63.5
6844,RAC,real,See Table 3 (compiled sources),300.0,0.52,56.0,2.0,0.0,0.0,0.0,2.0,52.2,5.76,4.72,17.44,6.4,248.3,56.4
6845,RAC,real,See Table 3 (compiled sources),400.0,0.43,56.0,2.0,0.0,0.0,0.0,2.0,64.2,7.77,5.68,13.03,8.2,322.9,69.4
6846,RAC,real,See Table 3 (compiled sources),280.0,0.43,56.0,1.0,0.0,0.0,0.0,1.0,50.7,5.62,4.59,13.78,8.0,229.1,49.1
6847,RAC,real,See Table 3 (compiled sources),413.0,0.498789346,28.0,100.0,0.0,0.0,0.0,100.0,48.0,6.14,4.61,25.46,5.1,254.6,45.6
6848,RAC,real,See Table 3 (compiled sources),450.0,0.42,56.0,2.0,0.0,0.0,0.0,2.0,60.4,7.28,5.63,11.56,7.4,367.3,82.7
6849,RAC,real,See Table 3 (compiled sources),329.8,0.352,28.0,30.0,0.0,0.0,0.0,30.0,42.8,4.87,3.97,15.88,7.1,248.0,45.1
6850,RAC,real,See Table 3 (compiled sources),446.0,0.435874439,28.0,50.0,0.0,0.0,0.0,50.0,47.7,5.79,4.36,20.15,5.8,318.0,55.6
6851,RAC,real,See Table 3 (compiled sources),350.0,0.36,28.0,1.0,0.0,0.0,0.0,1.0,47.9,6.05,4.34,12.32,8.0,277.5,66.0
6852,RAC,real,See Table 3 (compiled sources),280.0,0.46,56.0,1.0,0.0,0.0,0.0,1.0,46.8,5.97,4.2,14.51,7.0,221.1,55.7
6853,RAC,real,See Table 3 (compiled sources),350.0,0.33,56.0,2.0,0.0,0.0,0.0,2.0,66.5,8.05,5.98,8.11,8.7,284.1,70.3
6854,RAC,real,See Table 3 (compiled sources),537.0,0.41,28.0,60.0,0.0,0.0,0.0,60.0,42.4,4.98,3.72,21.4,6.1,394.0,67.2
6855,RAC,real,See Table 3 (compiled sources),454.5,0.277227723,90.0,7.7,0.0,0.0,0.0,7.7,88.2,9.0,6.0,3.74,10.0,359.7,84.5
6856,RAC,real,See Table 3 (compiled sources),210.0,0.6,28.0,1.0,0.0,0.0,0.0,1.0,31.7,3.5,2.85,22.21,5.0,171.5,33.5
6857,Plastic,augmented_literature_based,This study (synthetic augmentation),363.5,0.371,14.0,36.1,0.0,0.0,12.7,48.8,44.4,4.98,4.17,17.27,7.2,255.4,53.8
6858,RCWTB_FreezeThaw,augmented_literature_based,This study (synthetic augmentation),442.8,0.527,56.0,41.7,17.9,0.0,0.0,59.6,53.9,6.38,4.58,17.25,7.6,322.4,57.5
6859,RAC,real,"Yuan et al. 2022, Materials (Ref 47, compiled from 68 sources - see their Table S1)",380.0,0.5,28.0,50.0,0.0,0.0,0.0,50.0,37.5,4.23,3.45,23.89,5.6,261.6,48.6
6860,RCWTB,augmented_literature_based,This study (synthetic augmentation),444.7,0.436,14.0,31.8,5.9,0.0,0.0,37.7,51.0,6.82,4.4,17.18,6.3,328.0,57.2
6861,Combined,augmented_literature_based,This study (synthetic augmentation),326.8,0.4,90.0,21.1,9.0,7.2,5.3,42.6,68.0,7.8,6.0,8.84,10.0,243.6,60.3
6862,RAC,real,See Table 3 (compiled sources),417.15,0.45,7.0,0.0,0.0,0.0,0.0,0.0,16.5,2.0,1.5,19.59,6.0,343.7,58.2
6863,RAC,real,See Table 3 (compiled sources),380.0,0.61,28.0,20.0,0.0,0.0,0.0,20.0,38.0,4.55,3.64,23.95,5.3,297.4,49.4
6864,RAC,real,See Table 3 (compiled sources),280.0,0.55,28.0,1.0,0.0,0.0,0.0,1.0,43.8,5.64,3.86,21.72,5.9,230.1,44.5
6865,RCWTB_FreezeThaw,augmented_literature_based,This study (synthetic augmentation),496.8,0.435,28.0,46.9,14.3,0.0,0.0,61.2,55.6,6.64,4.97,16.87,8.5,356.6,58.0
6866,RAC,real,See Table 3 (compiled sources),350.0,0.44,3.0,2.0,0.0,0.0,0.0,2.0,39.5,5.24,3.71,16.86,6.3,286.4,51.3
6867,RAC,real,"Hoang 2024, Mathematics (Ref 9)",200.0,1.054,7.0,0.0,0.0,0.0,0.0,0.0,15.6,2.1,1.5,30.0,1.9,163.2,33.3
6868,RAC,real,See Table 3 (compiled sources),350.0,0.4,28.0,2.0,0.0,0.0,0.0,2.0,63.9,7.46,5.92,13.92,7.3,288.9,71.1
6869,RCWTB_FreezeThaw,augmented_literature_based,This study (synthetic augmentation),348.8,0.523,90.0,21.0,16.9,0.0,0.0,37.9,59.5,6.96,5.07,15.09,9.0,257.1,51.4
6870,RAC,real,See Table 3 (compiled sources),450.0,0.35,56.0,1.0,0.0,0.0,0.0,1.0,66.8,7.7,5.83,8.82,8.4,369.1,77.0
6871,RAC,real,See Table 3 (compiled sources),147.5,1.3,28.0,100.0,0.0,0.0,0.0,100.0,19.4,2.33,1.5,30.0,1.0,80.0,15.0
6872,RAC,real,See Table 3 (compiled sources),329.8,0.352,7.0,30.0,0.0,0.0,0.0,30.0,37.2,5.03,3.33,18.13,6.5,247.7,51.2
6873,Plastic,augmented_literature_based,This study (synthetic augmentation),421.2,0.476,90.0,21.2,0.0,0.0,5.2,26.4,59.0,7.0,5.27,14.65,7.5,335.6,65.1
6874,RAC,real,See Table 3 (compiled sources),388.0,0.299,56.0,0.0,0.0,0.0,0.0,0.0,60.6,7.27,5.59,7.56,9.7,318.6,65.9
6875,RAC,real,See Table 3 (compiled sources),280.0,0.43,56.0,2.0,0.0,0.0,0.0,2.0,57.3,6.8,5.08,13.93,7.5,223.7,52.8
6876,RAC,real,See Table 3 (compiled sources),380.0,0.3,28.0,20.0,0.0,0.0,0.0,20.0,62.6,7.7,5.16,10.59,8.8,301.9,66.1
6877,RAC,real,"Yuan et al. 2022, Materials (Ref 47, compiled from 68 sources - see their Table S1)",380.0,0.55,28.0,50.0,0.0,0.0,0.0,50.0,34.5,3.62,3.01,25.62,4.9,268.3,47.0
6878,RAC,real,See Table 3 (compiled sources),300.0,0.53,28.0,1.0,0.0,0.0,0.0,1.0,41.5,4.98,3.63,20.07,6.0,240.9,47.8
6879,RAC,real,See Table 3 (compiled sources),210.0,0.5,3.0,1.0,0.0,0.0,0.0,1.0,13.2,2.0,1.5,22.71,5.1,169.1,24.9
6880,RAC,real,See Table 3 (compiled sources),450.0,0.5,28.0,100.0,0.0,0.0,0.0,100.0,34.6,3.69,2.95,28.19,4.4,276.4,43.1
6881,RAC,real,"Yuan et al. 2022, Materials (Ref 47, compiled from 68 sources - see their Table S1)",380.0,0.46,28.0,0.0,0.0,0.0,0.0,0.0,34.3,4.8,3.22,18.75,6.4,305.5,64.3
6882,RAC,real,See Table 3 (compiled sources),300.0,0.56,28.0,2.0,0.0,0.0,0.0,2.0,44.7,5.41,4.05,20.67,5.5,249.8,47.0
6883,RAC,real,See Table 3 (compiled sources),612.0,0.278,7.0,100.0,0.0,0.0,0.0,100.0,61.7,7.25,5.78,16.16,7.2,416.9,79.3
6884,RAC,real,See Table 3 (compiled sources),500.0,0.35,3.0,2.0,0.0,0.0,0.0,2.0,40.2,4.91,3.95,12.47,7.5,414.3,78.2
6885,RAC,real,See Table 3 (compiled sources),350.0,0.36,56.0,1.0,0.0,0.0,0.0,1.0,56.7,6.86,5.2,9.25,8.5,285.0,60.8
6886,RAC,real,See Table 3 (compiled sources),350.0,0.33,56.0,2.0,0.0,0.0,0.0,2.0,66.5,8.43,5.7,9.72,9.4,294.2,76.7
6887,RAC,real,See Table 3 (compiled sources),300.0,0.68,28.0,100.0,0.0,0.0,0.0,100.0,35.0,3.69,3.34,30.0,3.1,154.7,33.1
6888,RAC,real,See Table 3 (compiled sources),400.0,0.41,56.0,1.0,0.0,0.0,0.0,1.0,64.8,8.12,5.77,12.32,7.8,321.7,74.3
6889,RAC,real,See Table 3 (compiled sources),420.0,0.47,28.0,1.0,0.0,0.0,0.0,1.0,48.8,5.71,4.52,14.95,7.3,346.7,71.3
6890,RAC,real,See Table 3 (compiled sources),350.0,0.34,3.0,1.0,0.0,0.0,0.0,1.0,29.2,3.2,2.7,15.16,7.4,294.6,49.6
6891,RAC,real,See Table 3 (compiled sources),460.0,0.4,3.0,100.0,0.0,0.0,0.0,100.0,21.5,2.22,2.18,26.51,5.0,289.3,37.2
6892,RAC_FreezeThaw,real,See Table 3 (compiled sources),461.0,0.328,28.0,44.2,0.0,0.0,0.0,44.2,61.9,7.86,4.4,11.97,7.8,331.3,66.8
6893,RAC,real,See Table 3 (compiled sources),582.0,0.215,28.0,60.0,0.0,0.0,0.0,60.0,58.0,6.75,5.54,11.08,8.8,420.0,165.4
6894,RAC,real,See Table 3 (compiled sources),450.0,0.34,3.0,2.0,0.0,0.0,0.0,2.0,45.6,5.65,4.01,14.75,7.2,370.9,76.1
6895,RAC,real,See Table 3 (compiled sources),280.0,0.58,3.0,1.0,0.0,0.0,0.0,1.0,26.3,2.86,2.29,25.81,4.3,222.2,45.9
6896,RAC,real,"Yuan et al. 2022, Materials (Ref 47, compiled from 68 sources - see their Table S1)",380.0,0.42,28.0,50.0,0.0,0.0,0.0,50.0,34.5,4.43,3.05,19.43,6.6,268.7,43.9
6897,RAC,real,See Table 3 (compiled sources),417.15,0.45,14.0,0.0,0.0,0.0,0.0,0.0,20.6,2.0,1.67,20.77,6.3,332.6,49.0
6898,RAC,real,"Hoang 2024, Mathematics (Ref 9)",284.0,0.38,90.0,0.0,0.0,0.0,0.0,0.0,26.4,3.39,2.59,14.75,8.5,237.1,44.6
6899,RAC,real,See Table 3 (compiled sources),380.0,0.51,28.0,20.0,0.0,0.0,0.0,20.0,42.7,5.1,3.83,19.14,6.4,295.7,51.1
6900,RAC,real,See Table 3 (compiled sources),280.0,0.57,3.0,1.0,0.0,0.0,0.0,1.0,23.2,3.06,1.91,23.98,4.8,231.2,46.0
6901,RAC,real,See Table 3 (compiled sources),189.0,0.899,3.0,100.0,0.0,0.0,0.0,100.0,14.3,2.0,1.5,30.0,2.4,80.0,15.0
6902,RAC,real,See Table 3 (compiled sources),401.0,0.43,56.0,100.0,0.0,0.0,0.0,100.0,44.5,5.46,3.91,22.95,5.5,242.1,38.6
6903,RAC,real,See Table 3 (compiled sources),275.0,0.650909091,28.0,50.0,0.0,0.0,0.0,50.0,32.0,3.69,2.81,28.9,3.3,185.0,32.4
6904,RAC,real,See Table 3 (compiled sources),210.0,0.5,56.0,0.0,0.0,0.0,0.0,0.0,38.3,4.84,3.49,17.93,6.6,177.0,40.8
6905,Plastic,augmented_literature_based,This study (synthetic augmentation),339.6,0.527,90.0,42.9,0.0,0.0,11.8,54.7,49.9,6.03,4.48,20.88,6.7,235.8,52.4
6906,RAC,real,See Table 3 (compiled sources),210.0,0.56,28.0,1.0,0.0,0.0,0.0,1.0,37.2,4.33,3.44,20.22,5.2,166.1,38.0
6907,RAC,real,See Table 3 (compiled sources),500.0,0.36,1.0,8.1,0.0,0.0,0.0,8.1,23.9,2.49,1.77,17.72,6.3,404.1,66.5
6908,Ceramic,augmented_literature_based,This study (synthetic augmentation),431.9,0.416,56.0,25.0,0.0,9.8,0.0,34.8,56.6,6.73,4.84,13.57,8.1,326.9,58.8
6909,RAC,real,See Table 3 (compiled sources),454.5,0.292849285,90.0,7.7,0.0,0.0,0.0,7.7,84.3,9.0,6.0,5.07,10.0,367.8,88.0
6910,RAC,real,"Yuan et al. 2022, Materials (Ref 47, compiled from 68 sources - see their Table S1)",380.0,0.72,28.0,20.0,0.0,0.0,0.0,20.0,26.8,2.7,2.51,29.14,3.1,294.3,55.3
6911,Ceramic,augmented_literature_based,This study (synthetic augmentation),315.8,0.384,28.0,30.6,0.0,5.8,0.0,36.4,55.5,6.73,5.07,12.85,8.2,230.0,53.0
6912,RAC,real,"Yuan et al. 2022, Materials (Ref 47, compiled from 68 sources - see their Table S1)",380.0,0.36,28.0,100.0,0.0,0.0,0.0,100.0,57.5,6.45,4.9,20.29,6.5,218.2,42.5
6913,RAC,real,See Table 3 (compiled sources),330.0,0.6,56.0,2.0,0.0,0.0,0.0,2.0,47.8,6.23,3.98,21.28,6.0,264.9,57.5
6914,RAC,real,See Table 3 (compiled sources),280.0,0.41,56.0,2.0,0.0,0.0,0.0,2.0,59.0,7.1,5.52,11.57,7.9,234.4,60.8
6915,RAC,real,"Yuan et al. 2022, Materials (Ref 47, compiled from 68 sources - see their Table S1)",380.0,0.43,28.0,50.0,0.0,0.0,0.0,50.0,46.0,4.4,3.78,19.29,6.2,266.4,49.6
6916,RAC,real,See Table 3 (compiled sources),500.0,0.34,3.0,2.0,0.0,0.0,0.0,2.0,39.1,4.49,3.66,13.43,7.7,410.6,68.6
6917,RAC,real,See Table 3 (compiled sources),380.0,0.48,28.0,100.0,0.0,0.0,0.0,100.0,32.2,4.06,2.73,26.89,4.5,221.6,30.4
6918,RAC,real,See Table 3 (compiled sources),210.0,0.57,28.0,2.0,0.0,0.0,0.0,2.0,38.2,4.63,3.83,21.81,5.5,165.2,38.8
6919,Plastic,augmented_literature_based,This study (synthetic augmentation),302.3,0.388,28.0,41.0,0.0,0.0,7.1,48.1,48.8,5.64,4.5,17.93,7.5,207.6,44.4
6920,RAC,real,See Table 3 (compiled sources),603.0,0.207,28.0,0.0,0.0,0.0,0.0,0.0,65.0,6.65,5.65,4.29,9.9,420.0,165.4
6921,RAC,real,See Table 3 (compiled sources),380.0,0.98,28.0,75.0,0.0,0.0,0.0,75.0,9.5,2.0,1.5,30.0,2.2,240.8,27.3
6922,Ceramic,augmented_literature_based,This study (synthetic augmentation),354.9,0.332,56.0,33.8,0.0,17.3,0.0,51.1,67.7,8.04,5.98,10.75,9.6,240.1,60.7
6923,RAC,real,See Table 3 (compiled sources),410.0,0.549,90.0,100.0,0.0,0.0,0.0,100.0,50.2,5.7,4.34,24.71,5.6,243.6,47.0
6924,RAC,real,See Table 3 (compiled sources),400.0,0.44,3.0,1.0,0.0,0.0,0.0,1.0,35.8,3.89,3.36,19.0,6.1,329.5,68.6
6925,RAC,real,See Table 3 (compiled sources),210.0,0.6,56.0,1.0,0.0,0.0,0.0,1.0,38.8,4.52,3.59,22.32,5.2,170.5,47.5
6926,RAC,real,See Table 3 (compiled sources),280.0,0.4,56.0,1.0,0.0,0.0,0.0,1.0,51.7,6.35,4.53,12.69,8.1,221.8,48.8
6927,RAC,real,See Table 3 (compiled sources),454.5,0.292849285,14.0,7.7,0.0,0.0,0.0,7.7,75.1,8.76,6.0,8.16,9.2,367.2,78.0
6928,RCWTB,augmented_literature_based,This study (synthetic augmentation),354.6,0.551,14.0,22.5,19.5,0.0,0.0,42.0,52.5,6.02,4.84,17.61,7.3,262.7,58.7
6929,RAC,real,See Table 3 (compiled sources),350.0,0.37,3.0,1.0,0.0,0.0,0.0,1.0,27.7,3.89,2.42,17.47,6.4,283.2,46.2
6930,Plastic,real,See Table 3 (compiled sources),380.0,0.45,28.0,0.0,0.0,0.0,100.0,100.0,19.6,2.08,1.68,27.75,4.4,259.4,37.0
6931,RAC,real,See Table 3 (compiled sources),210.0,0.98,28.0,100.0,0.0,0.0,0.0,100.0,23.6,2.83,2.38,30.0,2.2,85.7,15.0
6932,RAC,real,See Table 3 (compiled sources),280.0,0.46,56.0,1.0,0.0,0.0,0.0,1.0,49.3,5.88,4.42,14.36,7.6,232.9,52.9
6933,RAC,real,"Mahmoudian, Bypour & Kontoni 2024, Asian J. Civil Eng. (Ref 45)",434.0,0.4700460829493088,28.0,75.0,0.0,0.0,0.0,75.0,32.2,4.14,2.94,24.25,5.5,291.8,45.4
6934,RAC,real,See Table 3 (compiled sources),280.0,0.4,28.0,1.0,0.0,0.0,0.0,1.0,47.9,5.87,4.18,14.78,7.5,239.9,54.1
