Repository: ML-optimized-waste-derived-concrete/Dataset-and-codeNotebooks-for-sustainable-concrete-with-case-study

An Integrated Data-Driven Framework for Sustainable Multi-Waste Concrete Design and Multi-Objective Optimization of Offshore Wind Turbine Towers: A Comparative Evaluation of Ensemble, Deep, and Operator Learning Approaches

Author Information

1. Anjum Parveen
Department of Process, Energy and Environmental Technology, Faculty of Technology, Natural Sciences and Maritime Sciences, University of South-Eastern Norway, Norway
Email: anjumsara0499@gmail.com
ORCID: https://orcid.org/0009-0008-0974-976X

2. Hadi Amlashi (Corresponding Author)

File: MASTER_waste_concrete_dataset_v5_FINAL_1.csv (part 23 of 27)
sample_id,waste_type,data_source,paper_ref_no,cement_kg_m3,water_cement_ratio,curing_days,rac_%,rcwtb_%,ceramic_%,plastic_%,total_replacement_%,compressive_strength_mpa,flexural_strength_mpa,split_tensile_strength_mpa,chloride_penetration_mm,marine_durability_score,co2_emission_kg_m3,cost_usd_m3
6935,RAC,real,See Table 3 (compiled sources),350.0,0.37,28.0,1.0,0.0,0.0,0.0,1.0,46.8,5.32,3.96,12.93,7.6,284.8,52.9
6936,RAC,real,See Table 3 (compiled sources),375.0,0.57,28.0,0.0,0.0,0.0,0.0,0.0,25.1,3.37,2.11,21.64,5.6,298.2,56.2
6937,RAC,real,See Table 3 (compiled sources),350.0,0.5,28.0,8.6,0.0,0.0,0.0,8.6,26.8,3.42,2.2,20.61,6.1,278.5,52.4
6938,RAC,real,See Table 3 (compiled sources),450.0,0.4,28.0,50.0,0.0,0.0,0.0,50.0,47.2,5.79,4.0,17.59,6.6,324.6,62.4
6939,RAC,real,See Table 3 (compiled sources),350.0,0.42,56.0,2.0,0.0,0.0,0.0,2.0,67.4,7.99,6.0,13.7,7.7,283.5,65.0
6940,RAC,real,See Table 3 (compiled sources),380.0,0.3,28.0,0.0,0.0,0.0,0.0,0.0,70.9,8.61,6.0,8.37,8.9,314.0,75.2
6941,RAC,real,See Table 3 (compiled sources),400.0,0.52,28.0,5.9,0.0,0.0,0.0,5.9,35.8,3.77,3.18,19.69,5.5,324.8,65.1
6942,RAC,real,See Table 3 (compiled sources),350.0,0.33,3.0,0.0,0.0,0.0,0.0,0.0,26.8,3.04,2.4,15.7,6.8,283.5,48.4
6943,RAC,real,See Table 3 (compiled sources),380.0,0.84,28.0,20.0,0.0,0.0,0.0,20.0,16.0,2.0,1.5,30.0,3.3,300.0,37.9
6944,RAC,real,See Table 3 (compiled sources),500.0,0.34,56.0,2.0,0.0,0.0,0.0,2.0,72.9,9.0,6.0,7.77,8.7,419.0,93.2
6945,RAC,real,See Table 3 (compiled sources),210.0,0.57,28.0,1.0,0.0,0.0,0.0,1.0,35.3,4.29,3.25,22.59,5.4,167.3,38.3
6946,Combined,augmented_literature_based,This study (synthetic augmentation),520.0,0.564,56.0,28.7,5.2,13.5,3.3,50.7,51.7,6.26,4.66,18.97,7.4,379.9,76.2
6947,RAC,real,See Table 3 (compiled sources),534.0,0.34,28.0,0.0,0.0,0.0,0.0,0.0,65.8,8.11,5.83,9.76,8.2,420.0,90.4
6948,RCWTB,augmented_literature_based,This study (synthetic augmentation),397.5,0.432,7.0,49.2,8.4,0.0,0.0,57.6,51.0,5.98,4.76,18.23,7.0,274.9,48.4
6949,RCWTB,augmented_literature_based,This study (synthetic augmentation),340.0,0.32,56.0,24.7,10.5,0.0,0.0,35.2,67.0,7.97,5.98,7.8,9.9,252.4,67.9
6950,RAC,real,See Table 3 (compiled sources),210.0,0.58,56.0,1.0,0.0,0.0,0.0,1.0,40.7,4.97,3.52,21.05,6.1,166.3,42.4
6951,RAC,real,See Table 3 (compiled sources),400.0,0.59,28.0,49.4,0.0,0.0,0.0,49.4,32.0,4.938870968,2.9,27.36,4.1,281.3,48.5
6952,RAC,real,"Yuan et al. 2022, Materials (Ref 47, compiled from 68 sources - see their Table S1)",380.0,0.55,28.0,20.0,0.0,0.0,0.0,20.0,45.3,5.46,4.12,21.72,5.2,297.6,57.3
6953,RAC,real,See Table 3 (compiled sources),400.0,0.41,3.0,2.0,0.0,0.0,0.0,2.0,36.1,4.39,3.09,15.95,6.8,319.7,65.7
6954,Plastic,augmented_literature_based,This study (synthetic augmentation),318.2,0.519,28.0,48.4,0.0,0.0,7.5,55.9,42.3,5.96,3.76,23.97,5.0,211.2,38.2
6955,RAC,real,See Table 3 (compiled sources),280.0,0.42,56.0,2.0,0.0,0.0,0.0,2.0,61.1,7.57,5.68,11.63,8.9,235.1,67.5
6956,RAC,real,See Table 3 (compiled sources),350.0,0.42,3.0,2.0,0.0,0.0,0.0,2.0,35.6,4.03,3.27,19.57,6.2,277.9,55.5
6957,RAC,real,See Table 3 (compiled sources),400.0,0.44,28.0,1.0,0.0,0.0,0.0,1.0,54.3,6.79,5.23,15.17,7.4,324.0,74.2
6958,RAC,real,See Table 3 (compiled sources),400.0,0.4,90.0,49.3,0.0,0.0,0.0,49.3,71.6,8.41,6.0,12.55,8.3,279.7,58.5
6959,RCWTB,augmented_literature_based,This study (synthetic augmentation),378.3,0.539,56.0,23.3,13.4,0.0,0.0,36.7,56.2,6.61,5.18,18.09,7.5,281.8,54.7
6960,RAC,real,See Table 3 (compiled sources),500.0,0.36,28.0,1.0,0.0,0.0,0.0,1.0,61.0,7.85,5.33,11.78,8.2,407.2,80.1
6961,RAC,real,See Table 3 (compiled sources),300.0,0.53,56.0,1.0,0.0,0.0,0.0,1.0,50.4,6.36,4.38,16.92,6.9,239.0,56.4
6962,RAC,real,See Table 3 (compiled sources),350.0,0.41,28.0,1.0,0.0,0.0,0.0,1.0,61.4,7.57,5.56,13.89,7.4,296.8,73.8
6963,RAC,real,See Table 3 (compiled sources),210.0,0.56,56.0,2.0,0.0,0.0,0.0,2.0,41.3,5.07,3.39,19.52,6.1,169.6,41.6
6964,RAC,real,See Table 3 (compiled sources),500.0,0.34,3.0,2.0,0.0,0.0,0.0,2.0,40.3,5.22,3.51,13.57,8.3,407.2,74.8
6965,RAC,real,See Table 3 (compiled sources),400.0,0.41,3.0,1.0,0.0,0.0,0.0,1.0,35.2,4.45,3.08,17.66,6.0,327.8,61.4
6966,RCWTB,augmented_literature_based,This study (synthetic augmentation),476.0,0.562,90.0,45.2,8.2,0.0,0.0,53.4,56.0,7.12,4.93,18.64,7.3,347.7,59.7
6967,RAC,real,See Table 3 (compiled sources),450.0,0.35,28.0,1.0,0.0,0.0,0.0,1.0,64.1,7.8,5.6,9.72,8.2,356.2,82.3
6968,RAC,real,See Table 3 (compiled sources),350.0,0.33,3.0,2.0,0.0,0.0,0.0,2.0,29.4,3.81,2.87,16.04,7.3,289.6,59.9
6969,RAC,real,See Table 3 (compiled sources),400.0,0.41,56.0,1.0,0.0,0.0,0.0,1.0,64.8,7.84,6.0,11.82,8.1,320.8,74.6
6970,RAC,real,See Table 3 (compiled sources),350.0,0.35,28.0,2.0,0.0,0.0,0.0,2.0,55.3,6.36,5.13,11.65,8.0,284.5,59.8
6971,RAC,real,"Yuan et al. 2022, Materials (Ref 47, compiled from 68 sources - see their Table S1)",380.0,0.41,28.0,60.0,0.0,0.0,0.0,60.0,43.3,5.2,3.88,19.14,6.3,254.0,44.5
6972,RAC,real,See Table 3 (compiled sources),380.0,0.5,3.0,100.0,0.0,0.0,0.0,100.0,13.4,2.0,1.5,30.0,3.5,218.2,24.2
6973,RAC,real,"Yuan et al. 2022, Materials (Ref 47, compiled from 68 sources - see their Table S1)",380.0,0.45,28.0,50.0,0.0,0.0,0.0,50.0,60.8,7.43,5.36,18.81,6.0,261.2,60.9
6974,RAC,real,See Table 3 (compiled sources),400.0,0.47,28.0,58.7,0.0,0.0,0.0,58.7,49.0,6.6,3.8,20.87,5.4,279.8,59.2
6975,RAC,real,See Table 3 (compiled sources),400.0,0.44,28.0,1.0,0.0,0.0,0.0,1.0,54.3,6.78,4.96,13.87,7.1,324.9,66.7
6976,RAC,real,See Table 3 (compiled sources),513.0,0.4,7.0,0.0,0.0,0.0,0.0,0.0,24.6,2.92,2.41,17.28,6.1,420.0,76.2
6977,RCWTB_FreezeThaw,augmented_literature_based,This study (synthetic augmentation),388.3,0.531,90.0,42.4,18.5,0.0,0.0,60.9,58.0,6.72,5.29,16.36,8.9,262.3,57.4
6978,RAC,real,See Table 3 (compiled sources),350.0,0.41,3.0,1.0,0.0,0.0,0.0,1.0,36.8,4.21,3.37,16.57,6.3,284.9,53.5
6979,RAC,real,See Table 3 (compiled sources),210.0,0.56,56.0,1.0,0.0,0.0,0.0,1.0,42.7,5.34,3.65,19.01,6.2,160.5,41.1
6980,RAC,real,See Table 3 (compiled sources),300.0,0.68,28.0,100.0,0.0,0.0,0.0,100.0,29.2,3.33,2.79,30.0,3.3,152.5,23.6
6981,RAC,real,See Table 3 (compiled sources),400.0,0.43,3.0,2.0,0.0,0.0,0.0,2.0,33.9,4.0,3.14,17.93,6.2,336.7,57.0
6982,RAC,real,See Table 3 (compiled sources),280.0,0.5,56.0,2.0,0.0,0.0,0.0,2.0,54.8,6.21,4.8,15.98,7.0,231.7,63.4
6983,RAC,real,See Table 3 (compiled sources),454.5,0.277227723,1.0,0.0,0.0,0.0,0.0,0.0,31.8,3.67,2.91,13.35,7.7,367.2,61.5
6984,RAC,real,See Table 3 (compiled sources),300.0,0.4,28.0,0.0,0.0,0.0,0.0,0.0,35.8,4.69,3.13,14.94,7.2,246.4,55.6
6985,RAC,real,See Table 3 (compiled sources),350.0,0.34,3.0,2.0,0.0,0.0,0.0,2.0,33.3,4.1,3.05,16.78,7.2,279.7,50.8
6986,Plastic,augmented_literature_based,This study (synthetic augmentation),341.0,0.54,90.0,30.1,0.0,0.0,13.1,43.2,46.8,5.64,4.35,20.8,6.1,252.5,43.1
6987,RCWTB_FreezeThaw,augmented_literature_based,This study (synthetic augmentation),306.5,0.428,56.0,33.2,19.2,0.0,0.0,52.4,61.6,7.31,5.32,12.4,9.5,212.5,49.7
6988,RAC,real,See Table 3 (compiled sources),450.0,0.34,28.0,2.0,0.0,0.0,0.0,2.0,70.5,7.94,6.0,10.98,8.2,365.4,84.1
6989,RAC,real,See Table 3 (compiled sources),350.0,0.42,56.0,2.0,0.0,0.0,0.0,2.0,67.4,8.24,5.81,11.66,7.7,281.3,72.1
6990,RAC,real,See Table 3 (compiled sources),300.0,0.65,28.0,50.0,0.0,0.0,0.0,50.0,39.5,4.8,3.83,28.33,3.7,197.9,37.5
6991,RAC,real,See Table 3 (compiled sources),418.0,0.55,28.0,0.0,0.0,0.0,0.0,0.0,19.7,2.21,2.05,23.72,4.7,334.0,61.3
6992,RCWTB,augmented_literature_based,This study (synthetic augmentation),362.9,0.369,14.0,46.7,7.2,0.0,0.0,53.9,54.9,6.94,4.94,16.03,7.5,248.5,48.4
6993,Ceramic,augmented_literature_based,This study (synthetic augmentation),375.1,0.392,28.0,22.8,0.0,10.9,0.0,33.7,55.9,6.69,5.16,13.99,8.3,282.4,63.0
6994,Ceramic,augmented_literature_based,This study (synthetic augmentation),453.8,0.426,7.0,27.8,0.0,7.5,0.0,35.3,49.8,5.77,4.42,17.43,7.2,339.3,70.7
6995,RAC,real,See Table 3 (compiled sources),454.5,0.289108911,7.0,7.7,0.0,0.0,0.0,7.7,60.0,7.22,5.36,9.69,8.5,364.5,76.8
6996,RAC,real,See Table 3 (compiled sources),380.0,0.47,28.0,100.0,0.0,0.0,0.0,100.0,36.5,4.4,3.41,26.03,4.7,216.2,32.7
6997,RAC,real,See Table 3 (compiled sources),350.0,0.35,56.0,2.0,0.0,0.0,0.0,2.0,61.5,7.15,5.97,9.84,8.3,281.1,71.4
6998,RAC,real,See Table 3 (compiled sources),349.2,0.332,7.0,45.0,0.0,0.0,0.0,45.0,42.6,5.66,3.92,15.93,7.4,249.7,47.8
6999,RAC,real,See Table 3 (compiled sources),500.0,0.36,14.0,0.0,0.0,0.0,0.0,0.0,45.0,5.0,4.12,14.62,7.1,408.8,74.3
7000,RAC,real,See Table 3 (compiled sources),350.0,0.33,28.0,1.0,0.0,0.0,0.0,1.0,49.9,5.88,4.22,12.68,8.0,286.5,63.9
7001,RAC,real,See Table 3 (compiled sources),385.0,0.45,28.0,100.0,0.0,0.0,0.0,100.0,53.7,6.76,5.0,23.47,5.5,229.6,41.4
7002,RAC,real,See Table 3 (compiled sources),300.0,0.65,28.0,0.0,0.0,0.0,0.0,0.0,40.8,5.26,3.71,24.84,4.3,250.1,54.1
7003,RAC,real,"Yuan et al. 2022, Materials (Ref 47, compiled from 68 sources - see their Table S1)",380.0,0.41,28.0,15.0,0.0,0.0,0.0,15.0,49.1,5.72,4.71,15.11,7.0,307.3,62.5
7004,RAC,real,See Table 3 (compiled sources),454.5,0.387238724,14.0,8.0,0.0,0.0,0.0,8.0,62.9,8.04,5.64,13.81,7.2,365.8,73.8
7005,RCWTB_FreezeThaw,augmented_literature_based,This study (synthetic augmentation),453.5,0.426,90.0,21.3,16.2,0.0,0.0,37.5,66.4,7.87,5.93,11.49,9.4,338.5,77.3
7006,RAC,real,See Table 3 (compiled sources),300.0,0.5,28.0,8.3,0.0,0.0,0.0,8.3,29.2,3.51,2.64,21.11,5.6,239.4,42.5
7007,Plastic,augmented_literature_based,This study (synthetic augmentation),469.3,0.45,90.0,46.4,0.0,0.0,8.9,55.3,57.1,6.68,5.17,17.34,6.9,334.8,68.9
7008,RAC,real,See Table 3 (compiled sources),400.0,0.45,28.0,0.0,0.0,0.0,0.0,0.0,19.4,2.6,1.86,20.83,5.5,331.7,55.3
7009,RAC,real,"Yuan et al. 2022, Materials (Ref 47, compiled from 68 sources - see their Table S1)",380.0,0.4,28.0,50.0,0.0,0.0,0.0,50.0,65.3,7.59,5.58,15.62,7.2,259.6,56.5
7010,RAC,real,See Table 3 (compiled sources),450.0,0.43,56.0,2.0,0.0,0.0,0.0,2.0,61.0,7.53,5.42,11.2,7.9,364.2,81.2
7011,RAC,real,"Hoang 2024, Mathematics (Ref 9)",189.0,0.778,56.0,0.0,0.0,0.0,0.0,0.0,55.9,7.16,5.14,25.15,3.7,160.0,44.8
7012,Ceramic,augmented_literature_based,This study (synthetic augmentation),371.2,0.551,56.0,29.4,0.0,24.9,0.0,54.3,49.8,5.74,4.51,18.12,7.6,261.7,53.0
7013,RAC,real,See Table 3 (compiled sources),500.0,0.35,3.0,1.0,0.0,0.0,0.0,1.0,43.5,5.53,4.47,15.34,7.1,415.6,77.6
7014,RAC,real,"Yuan et al. 2022, Materials (Ref 47, compiled from 68 sources - see their Table S1)",380.0,0.34,28.0,100.0,0.0,0.0,0.0,100.0,31.3,5.7,2.86,23.71,5.8,218.5,27.7
7015,RAC,real,See Table 3 (compiled sources),280.0,0.5,3.0,2.0,0.0,0.0,0.0,2.0,27.8,3.42,2.75,22.29,5.4,229.2,48.5
7016,RCWTB,augmented_literature_based,This study (synthetic augmentation),512.8,0.569,56.0,29.5,19.3,0.0,0.0,48.8,55.5,6.74,4.88,17.69,7.6,379.5,74.7
7017,Ceramic,augmented_literature_based,This study (synthetic augmentation),416.5,0.378,14.0,43.6,0.0,10.7,0.0,54.3,55.1,7.13,4.96,14.68,8.7,303.2,59.8
7018,RAC,real,See Table 3 (compiled sources),420.0,0.47,3.0,1.0,0.0,0.0,0.0,1.0,32.5,4.07,2.9,19.1,5.9,344.9,63.8
7019,RAC,real,"Hoang 2024, Mathematics (Ref 9)",350.0,0.406,28.0,50.0,0.0,0.0,0.0,50.0,32.7,4.08,2.78,20.33,6.6,229.0,41.8
7020,Ceramic,augmented_literature_based,This study (synthetic augmentation),343.0,0.364,7.0,24.2,0.0,12.4,0.0,36.6,58.6,6.61,5.0,14.56,7.5,249.8,49.9
7021,RAC,real,See Table 3 (compiled sources),400.0,0.45,28.0,0.0,0.0,0.0,0.0,0.0,18.3,2.39,1.81,18.99,6.3,332.2,58.9
7022,RAC,real,See Table 3 (compiled sources),350.0,0.54,28.0,0.0,0.0,0.0,0.0,0.0,49.8,6.18,4.34,18.46,6.2,289.1,57.7
7023,RAC,real,"Hoang 2024, Mathematics (Ref 9)",249.0,0.436,7.0,25.0,0.0,0.0,0.0,25.0,31.2,3.68,2.44,20.02,5.8,176.2,32.4
7024,RAC,real,See Table 3 (compiled sources),280.0,0.39,56.0,1.0,0.0,0.0,0.0,1.0,54.4,6.16,5.17,12.59,8.4,226.9,59.3
7025,RAC,real,See Table 3 (compiled sources),350.0,0.37,3.0,1.0,0.0,0.0,0.0,1.0,27.7,3.29,2.52,17.26,6.4,283.9,56.9
7026,RAC,real,See Table 3 (compiled sources),350.0,0.36,28.0,1.0,0.0,0.0,0.0,1.0,50.4,5.58,4.35,12.58,8.2,284.6,63.4
7027,RAC,real,See Table 3 (compiled sources),350.0,0.33,56.0,1.0,0.0,0.0,0.0,1.0,55.0,6.56,5.01,10.52,8.5,288.4,65.5
7028,RAC,real,See Table 3 (compiled sources),500.0,0.34,56.0,1.0,0.0,0.0,0.0,1.0,67.0,8.02,6.0,8.65,8.7,415.7,80.1
7029,RAC,real,See Table 3 (compiled sources),380.0,0.58,28.0,50.0,0.0,0.0,0.0,50.0,39.1,4.83,3.82,25.73,4.3,267.7,45.2
7030,RAC,real,See Table 3 (compiled sources),400.0,0.45,28.0,0.0,0.0,0.0,0.0,0.0,20.7,2.34,1.74,18.47,6.2,329.0,56.0
7031,RAC,real,"Hoang 2024, Mathematics (Ref 9)",191.0,0.901,28.0,50.0,0.0,0.0,0.0,50.0,38.3,4.78,3.39,30.0,2.5,113.7,25.0
7032,RAC,real,See Table 3 (compiled sources),537.0,0.41,7.0,30.0,0.0,0.0,0.0,30.0,39.4,3.56,3.93,19.27,5.8,415.2,68.7
7033,RAC,real,See Table 3 (compiled sources),340.0,0.47,28.0,48.0,0.0,0.0,0.0,48.0,45.3,5.52,4.08,19.61,6.2,230.8,45.3
7034,RAC,real,See Table 3 (compiled sources),350.0,0.41,28.0,1.0,0.0,0.0,0.0,1.0,61.4,7.6,5.23,12.03,7.5,283.0,68.1
7035,RCWTB_FreezeThaw,augmented_literature_based,This study (synthetic augmentation),465.2,0.433,56.0,28.1,19.9,0.0,0.0,48.0,58.9,7.62,5.13,13.04,9.6,340.2,60.2
7036,RAC,real,See Table 3 (compiled sources),450.0,0.44,56.0,2.0,0.0,0.0,0.0,2.0,58.7,6.41,5.26,14.12,7.9,366.0,75.4
7037,RAC,real,See Table 3 (compiled sources),350.0,0.35,56.0,1.0,0.0,0.0,0.0,1.0,50.8,5.99,4.64,10.07,8.8,278.7,64.9
7038,RAC,real,See Table 3 (compiled sources),280.0,0.38,3.0,2.0,0.0,0.0,0.0,2.0,26.0,3.66,2.14,17.68,6.6,222.9,47.2
7039,RAC,real,"Hoang 2024, Mathematics (Ref 9)",150.0,1.204,28.0,100.0,0.0,0.0,0.0,100.0,12.0,2.0,1.5,30.0,1.6,80.0,15.0
7040,RAC,real,See Table 3 (compiled sources),280.0,0.5,28.0,2.0,0.0,0.0,0.0,2.0,48.0,5.86,4.24,17.0,6.3,234.0,57.4
7041,RAC,real,See Table 3 (compiled sources),350.0,0.33,56.0,2.0,0.0,0.0,0.0,2.0,69.8,8.66,6.0,8.94,8.7,279.3,75.4
7042,RAC,real,See Table 3 (compiled sources),500.0,0.34,56.0,1.0,0.0,0.0,0.0,1.0,67.0,7.81,6.0,8.68,9.2,400.0,82.7
7043,RAC,real,"Yuan et al. 2022, Materials (Ref 47, compiled from 68 sources - see their Table S1)",380.0,0.4,28.0,0.0,0.0,0.0,0.0,0.0,72.3,8.87,6.0,11.13,8.6,317.9,74.5
7044,RAC,real,See Table 3 (compiled sources),350.0,0.41,56.0,1.0,0.0,0.0,0.0,1.0,63.2,7.48,5.24,12.63,8.0,288.8,70.1
7045,RAC,real,See Table 3 (compiled sources),210.0,0.59,28.0,1.0,0.0,0.0,0.0,1.0,30.1,3.42,2.82,22.42,5.3,178.0,35.3
7046,RAC,real,See Table 3 (compiled sources),275.0,0.589,14.0,100.0,0.0,0.0,0.0,100.0,52.5,6.19,4.54,29.37,3.8,132.7,24.1
7047,RAC,real,"Yuan et al. 2022, Materials (Ref 47, compiled from 68 sources - see their Table S1)",380.0,0.49,28.0,0.0,0.0,0.0,0.0,0.0,44.3,4.94,4.08,18.6,6.2,313.5,67.1
7048,RAC,real,See Table 3 (compiled sources),353.0,0.592067989,28.0,0.0,0.0,0.0,0.0,0.0,46.0,5.57,3.64,19.39,5.6,295.6,59.1
7049,RAC,real,See Table 3 (compiled sources),280.0,0.46,56.0,1.0,0.0,0.0,0.0,1.0,49.3,5.79,4.38,15.11,7.2,226.7,54.5
7050,RAC,real,See Table 3 (compiled sources),400.0,0.46,56.0,1.0,0.0,0.0,0.0,1.0,57.1,6.69,5.41,14.28,6.8,321.8,69.4
7051,RAC,real,See Table 3 (compiled sources),500.0,0.35,56.0,2.0,0.0,0.0,0.0,2.0,64.1,7.97,5.66,10.09,8.7,411.0,87.7
7052,Ceramic,augmented_literature_based,This study (synthetic augmentation),439.6,0.481,7.0,27.2,0.0,13.1,0.0,40.3,50.6,5.57,4.46,18.92,6.7,328.5,59.6
7053,RAC,real,See Table 3 (compiled sources),455.0,0.264,7.0,0.0,0.0,0.0,0.0,0.0,53.9,6.75,4.7,9.06,9.2,379.5,76.3
7054,RAC,real,See Table 3 (compiled sources),380.0,0.38,28.0,50.0,0.0,0.0,0.0,50.0,61.3,7.09,5.7,16.05,7.4,270.0,55.6
7055,RAC,real,See Table 3 (compiled sources),350.0,0.35,56.0,2.0,0.0,0.0,0.0,2.0,61.5,7.29,5.69,10.08,8.7,279.2,75.2
7056,RAC,real,See Table 3 (compiled sources),500.0,0.34,3.0,1.0,0.0,0.0,0.0,1.0,43.6,4.81,3.97,12.5,7.7,409.8,75.9
7057,RAC,real,See Table 3 (compiled sources),420.0,0.47,56.0,1.0,0.0,0.0,0.0,1.0,54.2,6.35,4.73,14.56,7.4,346.6,75.6
7058,RCWTB,augmented_literature_based,This study (synthetic augmentation),401.7,0.582,28.0,44.5,8.2,0.0,0.0,52.7,46.9,5.37,4.36,24.33,5.3,284.2,56.6
7059,RAC,real,See Table 3 (compiled sources),400.0,0.41,3.0,1.0,0.0,0.0,0.0,1.0,35.2,4.3,2.86,17.41,6.5,321.5,58.8
7060,RAC,real,See Table 3 (compiled sources),380.0,0.88,28.0,100.0,0.0,0.0,0.0,100.0,12.0,2.0,1.5,30.0,2.4,227.8,24.4
7061,RAC,real,See Table 3 (compiled sources),349.0,0.446991404,28.0,100.0,0.0,0.0,0.0,100.0,45.9,5.98,4.13,24.63,5.1,199.1,34.0
7062,RAC,real,See Table 3 (compiled sources),450.0,0.42,56.0,1.0,0.0,0.0,0.0,1.0,57.2,7.18,4.88,12.46,7.8,376.6,72.3
7063,RAC,real,See Table 3 (compiled sources),398.0,0.49,28.0,60.0,0.0,0.0,0.0,60.0,42.3,4.31,3.651791045,22.38,4.9,277.9,44.5
7064,RAC,real,See Table 3 (compiled sources),410.0,0.549,4.0,19.5,0.0,0.0,0.0,19.5,22.4,2.36,1.98,24.43,4.8,316.9,60.8
7065,RAC,real,See Table 3 (compiled sources),280.0,0.38,56.0,0.0,0.0,0.0,0.0,0.0,57.1,6.62,5.41,12.25,8.2,228.0,57.8
7066,RAC,real,See Table 3 (compiled sources),450.0,0.45,56.0,1.0,0.0,0.0,0.0,1.0,53.7,6.38,4.53,12.12,7.4,357.7,73.2
7067,RAC,real,See Table 3 (compiled sources),350.0,0.36,3.0,2.0,0.0,0.0,0.0,2.0,28.2,3.14,2.81,15.25,6.9,296.4,56.8
7068,RAC,real,See Table 3 (compiled sources),450.0,0.42,28.0,2.0,0.0,0.0,0.0,2.0,57.9,7.46,5.16,13.51,7.6,370.0,76.5
7069,RAC,real,See Table 3 (compiled sources),450.0,0.35,3.0,1.0,0.0,0.0,0.0,1.0,45.7,5.41,4.09,14.69,7.3,374.4,61.5
7070,RAC,real,See Table 3 (compiled sources),360.0,0.58,56.0,2.0,0.0,0.0,0.0,2.0,52.8,6.69,4.73,19.65,5.7,295.5,59.2
7071,Combined,augmented_literature_based,This study (synthetic augmentation),419.1,0.484,7.0,23.5,10.8,5.3,7.6,47.2,47.9,4.71,4.32,20.01,6.9,303.3,59.7
7072,RAC,real,See Table 3 (compiled sources),210.0,0.58,28.0,2.0,0.0,0.0,0.0,2.0,34.6,4.49,3.21,22.42,4.6,170.3,35.3
7073,Ceramic,augmented_literature_based,This study (synthetic augmentation),354.1,0.571,14.0,35.2,0.0,8.5,0.0,43.7,42.7,5.13,3.94,25.2,5.0,249.7,38.6
7074,RAC,real,See Table 3 (compiled sources),340.0,0.54,28.0,2.0,0.0,0.0,0.0,2.0,49.4,6.33,4.47,19.76,5.8,277.9,65.6
7075,RAC,real,See Table 3 (compiled sources),210.0,0.5,3.0,2.0,0.0,0.0,0.0,2.0,19.3,2.64,1.66,21.5,5.3,178.2,36.0
7076,RAC,real,See Table 3 (compiled sources),210.0,0.58,28.0,1.0,0.0,0.0,0.0,1.0,33.3,4.4,2.7,22.6,5.0,174.8,39.2
7077,RAC,real,See Table 3 (compiled sources),350.0,0.41,3.0,1.0,0.0,0.0,0.0,1.0,36.8,4.49,2.99,16.57,7.1,285.7,55.1
7078,RAC,real,See Table 3 (compiled sources),400.0,0.41,3.0,2.0,0.0,0.0,0.0,2.0,36.1,4.71,2.89,16.19,6.9,324.2,66.1
7079,RAC_FreezeThaw,real,See Table 3 (compiled sources),456.0,0.325,28.0,50.0,0.0,0.0,0.0,50.0,61.4,8.02,4.15,13.65,7.8,333.2,63.4
7080,RAC,real,See Table 3 (compiled sources),329.8,0.352,7.0,45.0,0.0,0.0,0.0,45.0,35.8,4.55,3.24,17.89,6.6,228.8,44.5
7081,RAC,real,See Table 3 (compiled sources),350.0,0.44,56.0,2.0,0.0,0.0,0.0,2.0,64.9,7.97,5.79,12.51,7.9,283.2,64.6
7082,RAC,real,"Yuan et al. 2022, Materials (Ref 47, compiled from 68 sources - see their Table S1)",380.0,0.4,28.0,100.0,0.0,0.0,0.0,100.0,38.7,4.36,3.22,22.51,6.5,223.3,42.0
7083,RAC,real,See Table 3 (compiled sources),350.0,0.33,56.0,2.0,0.0,0.0,0.0,2.0,66.5,8.06,5.74,8.94,8.9,285.5,62.0
7084,RAC,real,See Table 3 (compiled sources),380.0,0.65,28.0,50.0,0.0,0.0,0.0,50.0,23.0,2.88,2.21,30.0,3.9,270.0,40.4
7085,RAC,real,See Table 3 (compiled sources),280.0,0.55,56.0,1.0,0.0,0.0,0.0,1.0,47.5,5.47,4.54,19.67,6.2,225.6,60.2
7086,RAC,real,See Table 3 (compiled sources),262.0,0.664122137,28.0,100.0,0.0,0.0,0.0,100.0,15.4,2.0,1.5,30.0,3.8,119.8,15.0
7087,RCWTB_FreezeThaw,augmented_literature_based,This study (synthetic augmentation),413.8,0.481,56.0,44.7,7.0,0.0,0.0,51.7,53.6,6.19,4.78,18.0,7.6,295.1,62.9
7088,RAC,real,See Table 3 (compiled sources),450.0,0.34,28.0,2.0,0.0,0.0,0.0,2.0,70.5,8.4,6.0,10.12,8.5,378.2,86.5
7089,RAC,real,See Table 3 (compiled sources),210.0,0.51,28.0,1.0,0.0,0.0,0.0,1.0,30.0,4.09,3.04,20.28,5.9,175.2,38.5
7090,RAC,real,See Table 3 (compiled sources),350.0,0.37,3.0,1.0,0.0,0.0,0.0,1.0,27.7,3.19,2.36,17.39,6.5,284.8,53.6
7091,RAC,real,See Table 3 (compiled sources),360.0,0.58,28.0,2.0,0.0,0.0,0.0,2.0,45.4,5.6,4.19,20.47,5.5,296.8,61.0
7092,RAC,real,"Yuan et al. 2022, Materials (Ref 47, compiled from 68 sources - see their Table S1)",380.0,0.5,28.0,0.0,0.0,0.0,0.0,0.0,44.8,5.61,4.15,20.71,5.7,309.0,61.3
7093,RAC,real,See Table 3 (compiled sources),210.0,0.51,56.0,1.0,0.0,0.0,0.0,1.0,34.7,3.6,3.14,19.65,6.5,158.3,38.6
7094,RAC,real,See Table 3 (compiled sources),350.0,0.35,3.0,2.0,0.0,0.0,0.0,2.0,30.1,3.54,2.35,17.23,6.9,283.9,51.4
7095,RAC,real,See Table 3 (compiled sources),360.0,0.5,28.0,0.0,0.0,0.0,0.0,0.0,37.0,3.73,3.31,20.0,6.0,296.8,53.7
7096,RAC,real,See Table 3 (compiled sources),210.0,0.57,56.0,2.0,0.0,0.0,0.0,2.0,46.3,5.64,4.39,19.51,5.7,164.7,45.7
7097,RAC,real,See Table 3 (compiled sources),280.0,0.42,56.0,1.0,0.0,0.0,0.0,1.0,53.4,6.35,4.89,13.79,7.5,229.0,62.3
7098,RAC,real,See Table 3 (compiled sources),300.0,0.53,28.0,1.0,0.0,0.0,0.0,1.0,41.5,5.09,3.72,18.32,5.9,240.5,51.9
7099,Combined,augmented_literature_based,This study (synthetic augmentation),313.9,0.405,7.0,18.3,12.4,14.7,7.7,53.1,56.5,6.73,5.13,13.37,9.6,216.9,49.3
7100,RAC,real,"Yuan et al. 2022, Materials (Ref 47, compiled from 68 sources - see their Table S1)",380.0,0.52,28.0,20.0,0.0,0.0,0.0,20.0,44.0,4.93,4.12,20.11,5.8,298.2,62.8
7101,RCWTB,augmented_literature_based,This study (synthetic augmentation),486.0,0.317,28.0,41.7,16.7,0.0,0.0,58.4,66.2,8.07,5.82,10.77,9.1,350.5,74.2
7102,RAC,real,See Table 3 (compiled sources),500.0,0.34,56.0,2.0,0.0,0.0,0.0,2.0,72.9,8.88,6.0,8.69,8.7,416.1,89.5
7103,RAC_FreezeThaw,real,See Table 3 (compiled sources),463.0,0.317,28.0,100.0,0.0,0.0,0.0,100.0,59.7,6.76,4.1,17.46,7.5,287.3,54.2
7104,RCWTB_FreezeThaw,augmented_literature_based,This study (synthetic augmentation),312.1,0.503,28.0,41.6,14.5,0.0,0.0,56.1,53.7,6.05,4.78,18.68,7.1,212.9,49.5
7105,RAC,real,"Hoang 2024, Mathematics (Ref 9)",375.0,0.4,28.0,18.4,0.0,0.0,0.0,18.4,36.7,4.61,3.33,18.47,7.1,286.5,58.2
7106,RAC,real,See Table 3 (compiled sources),380.0,0.4,28.0,0.0,0.0,0.0,0.0,0.0,72.3,8.67,6.0,10.97,8.1,299.6,71.2
7107,RCWTB,augmented_literature_based,This study (synthetic augmentation),444.5,0.424,7.0,48.3,18.1,0.0,0.0,66.4,54.7,6.48,4.87,16.4,8.6,307.2,67.4
7108,RCWTB_FreezeThaw,augmented_literature_based,This study (synthetic augmentation),365.8,0.509,90.0,41.3,14.7,0.0,0.0,56.0,62.4,7.27,5.27,16.51,8.3,257.0,57.6
7109,RAC,real,See Table 3 (compiled sources),380.0,0.3,28.0,100.0,0.0,0.0,0.0,100.0,65.4,8.35,6.0,16.56,7.2,220.4,48.4
7110,RAC,real,See Table 3 (compiled sources),280.0,0.4,56.0,2.0,0.0,0.0,0.0,2.0,62.1,7.61,5.4,11.86,8.5,226.7,61.9
7111,Ceramic,augmented_literature_based,This study (synthetic augmentation),302.9,0.47,90.0,44.9,0.0,22.0,0.0,66.9,58.5,7.34,5.23,14.29,9.1,180.9,48.4
7112,RAC,real,See Table 3 (compiled sources),500.0,0.34,56.0,1.0,0.0,0.0,0.0,1.0,70.5,8.53,6.0,8.06,8.7,407.9,82.5
7113,RAC,real,See Table 3 (compiled sources),350.0,0.35,28.0,2.0,0.0,0.0,0.0,2.0,55.1,7.09,5.21,10.81,8.0,290.9,65.2
7114,RAC,real,See Table 3 (compiled sources),380.0,0.53,28.0,50.0,0.0,0.0,0.0,50.0,43.4,5.23,4.14,23.81,4.8,264.4,56.5
7115,RAC,real,See Table 3 (compiled sources),537.0,0.41,3.0,60.0,0.0,0.0,0.0,60.0,32.4,3.41,3.2,23.34,5.3,388.5,63.8
7116,RAC,real,See Table 3 (compiled sources),210.0,0.52,28.0,2.0,0.0,0.0,0.0,2.0,39.2,4.63,3.09,19.56,5.6,166.7,42.5
7117,RAC,real,See Table 3 (compiled sources),300.0,0.56,56.0,2.0,0.0,0.0,0.0,2.0,49.4,5.97,4.31,19.12,6.6,240.7,60.1
7118,RAC,real,See Table 3 (compiled sources),350.0,0.33,28.0,1.0,0.0,0.0,0.0,1.0,44.9,5.7,4.35,11.46,8.2,286.8,61.3
7119,RAC,real,See Table 3 (compiled sources),500.0,0.36,90.0,0.0,0.0,0.0,0.0,0.0,50.8,6.6,4.8,10.22,9.3,407.5,75.7
7120,RAC,real,See Table 3 (compiled sources),450.0,0.33,28.0,0.0,0.0,0.0,0.0,0.0,69.9,8.99,6.0,7.99,8.5,377.4,85.6
7121,RAC,real,See Table 3 (compiled sources),280.0,0.58,3.0,1.0,0.0,0.0,0.0,1.0,26.3,3.25,2.51,23.32,4.9,222.6,46.4
7122,RAC,real,See Table 3 (compiled sources),300.0,0.56,56.0,2.0,0.0,0.0,0.0,2.0,49.4,6.22,4.39,19.32,5.8,253.7,52.8
7123,RAC,real,See Table 3 (compiled sources),210.0,0.58,3.0,2.0,0.0,0.0,0.0,2.0,16.3,2.0,1.5,26.32,4.0,163.9,33.4
7124,RAC,real,See Table 3 (compiled sources),280.0,0.5,56.0,2.0,0.0,0.0,0.0,2.0,54.8,6.64,5.06,15.18,6.9,230.2,54.4
7125,RAC,real,See Table 3 (compiled sources),210.0,0.51,28.0,1.0,0.0,0.0,0.0,1.0,30.0,3.08,2.82,20.96,5.8,167.3,41.8
7126,RAC,real,See Table 3 (compiled sources),350.0,0.36,3.0,1.0,0.0,0.0,0.0,1.0,27.0,3.36,2.19,16.17,6.9,284.0,46.1
7127,RAC,real,See Table 3 (compiled sources),280.0,0.38,3.0,0.0,0.0,0.0,0.0,0.0,24.4,2.78,2.6,15.66,6.6,227.6,42.0
7128,RAC,real,See Table 3 (compiled sources),210.0,0.51,3.0,1.0,0.0,0.0,0.0,1.0,18.4,2.56,1.5,21.8,5.5,173.4,37.2
7129,RAC,real,See Table 3 (compiled sources),380.0,0.45,3.0,1.0,0.0,0.0,0.0,1.0,35.9,4.45,3.32,18.82,6.2,322.1,65.7
7130,RAC,real,See Table 3 (compiled sources),210.0,0.58,28.0,2.0,0.0,0.0,0.0,2.0,34.6,4.17,3.31,22.83,5.0,164.0,35.2
7131,Ceramic,augmented_literature_based,This study (synthetic augmentation),349.7,0.362,7.0,25.1,0.0,18.6,0.0,43.7,54.5,6.21,4.69,12.49,8.3,250.4,55.1
7132,RAC,real,See Table 3 (compiled sources),380.0,0.84,28.0,100.0,0.0,0.0,0.0,100.0,16.0,2.15,1.5,30.0,2.6,220.3,26.4
7133,RAC,real,See Table 3 (compiled sources),380.0,0.34,28.0,100.0,0.0,0.0,0.0,100.0,53.8,6.64,4.59,18.62,6.2,212.8,42.5
7134,RAC,real,See Table 3 (compiled sources),227.0,0.749,28.0,100.0,0.0,0.0,0.0,100.0,17.0,2.04,1.52,30.0,2.6,98.7,15.0
7135,RAC,real,"Yuan et al. 2022, Materials (Ref 47, compiled from 68 sources - see their Table S1)",380.0,0.55,28.0,25.0,0.0,0.0,0.0,25.0,38.8,4.99,3.59,23.07,5.0,284.4,50.1
7136,RAC,real,See Table 3 (compiled sources),340.0,0.57,3.0,1.0,0.0,0.0,0.0,1.0,21.0,2.44,1.92,23.74,4.4,289.9,49.9
7137,RAC,real,"Hoang 2024, Mathematics (Ref 9)",225.0,0.836,28.0,100.0,0.0,0.0,0.0,100.0,32.0,3.59,3.13,30.0,2.7,95.5,15.0
7138,RAC,real,See Table 3 (compiled sources),280.0,0.42,56.0,2.0,0.0,0.0,0.0,2.0,61.1,7.48,5.85,11.82,7.9,227.3,57.4
7139,RAC,real,See Table 3 (compiled sources),380.0,0.44,28.0,20.0,0.0,0.0,0.0,20.0,67.7,7.97,6.0,13.87,7.2,293.4,60.9
7140,Combined,augmented_literature_based,This study (synthetic augmentation),305.6,0.571,56.0,16.1,13.8,10.5,5.6,46.0,50.9,6.07,4.32,19.15,8.2,216.8,51.3
7141,RAC,real,See Table 3 (compiled sources),280.0,0.5,28.0,2.0,0.0,0.0,0.0,2.0,48.0,5.86,4.47,17.56,6.3,230.7,50.3
7142,RAC,real,See Table 3 (compiled sources),300.0,0.58,56.0,1.0,0.0,0.0,0.0,1.0,46.4,5.33,4.0,20.59,6.1,246.8,55.2
7143,RAC,real,See Table 3 (compiled sources),380.0,0.56,28.0,100.0,0.0,0.0,0.0,100.0,31.2,3.22,2.62,28.52,4.6,211.5,35.9
7144,RAC,real,See Table 3 (compiled sources),500.0,0.33,28.0,1.0,0.0,0.0,0.0,1.0,63.3,7.75,5.73,9.4,8.4,409.7,87.3
7145,RAC,real,See Table 3 (compiled sources),450.0,0.42,56.0,1.0,0.0,0.0,0.0,1.0,57.2,6.7,5.18,13.44,7.6,371.3,78.7
7146,RAC,real,See Table 3 (compiled sources),430.0,0.43,28.0,5.1,0.0,0.0,0.0,5.1,30.3,3.44,2.91,19.13,6.2,347.0,62.9
7147,RAC,real,See Table 3 (compiled sources),280.0,0.42,28.0,1.0,0.0,0.0,0.0,1.0,51.2,6.36,4.97,15.06,6.7,230.4,53.0
7148,RAC,real,See Table 3 (compiled sources),300.0,0.683333333,28.0,100.0,0.0,0.0,0.0,100.0,27.7,3.12,2.53,30.0,2.8,155.1,18.9
7149,RAC,real,See Table 3 (compiled sources),281.0,0.641,28.0,100.0,0.0,0.0,0.0,100.0,38.6,4.48,3.25,30.0,3.8,140.2,23.8
7150,RAC,real,See Table 3 (compiled sources),210.0,0.5,56.0,2.0,0.0,0.0,0.0,2.0,47.4,5.41,4.33,16.52,6.9,168.4,42.7
7151,RAC,real,See Table 3 (compiled sources),280.0,0.41,3.0,2.0,0.0,0.0,0.0,2.0,23.6,2.44,2.18,18.16,6.4,233.0,48.2
7152,RAC,real,See Table 3 (compiled sources),350.0,0.36,28.0,1.0,0.0,0.0,0.0,1.0,47.9,5.63,4.29,12.03,8.0,290.8,56.6
7153,RAC,real,See Table 3 (compiled sources),280.0,0.42,56.0,2.0,0.0,0.0,0.0,2.0,61.1,6.88,5.28,11.16,8.1,230.3,52.5
7154,RAC,real,See Table 3 (compiled sources),450.0,0.4,3.0,1.0,0.0,0.0,0.0,1.0,33.4,4.68,2.85,15.7,6.6,375.3,63.4
7155,RAC,real,See Table 3 (compiled sources),300.0,0.52,28.0,2.0,0.0,0.0,0.0,2.0,45.7,6.03,4.28,18.01,6.5,240.2,57.2
7156,RAC,real,See Table 3 (compiled sources),537.0,0.41,7.0,30.0,0.0,0.0,0.0,30.0,37.4,4.71,3.34,19.03,6.3,410.1,65.4
7157,RAC,real,See Table 3 (compiled sources),461.0,0.52,28.0,0.0,0.0,0.0,0.0,0.0,35.2,3.62,2.92,19.73,5.4,382.6,74.5
7158,RAC,real,See Table 3 (compiled sources),380.0,0.55,28.0,0.0,0.0,0.0,0.0,0.0,48.6,5.94,4.16,20.45,6.1,322.1,67.9
7159,RAC,real,"Hoang 2024, Mathematics (Ref 9)",250.0,0.645,7.0,0.0,0.0,0.0,0.0,0.0,15.6,2.04,1.52,26.21,4.0,200.4,37.9
7160,RAC,real,See Table 3 (compiled sources),280.0,0.58,56.0,1.0,0.0,0.0,0.0,1.0,48.7,5.94,4.08,19.03,6.1,234.7,50.4
7161,RAC,real,"Yuan et al. 2022, Materials (Ref 47, compiled from 68 sources - see their Table S1)",380.0,0.58,28.0,100.0,0.0,0.0,0.0,100.0,18.0,2.88,1.56,30.0,3.8,220.5,30.9
7162,RAC,real,See Table 3 (compiled sources),300.0,0.58,56.0,1.0,0.0,0.0,0.0,1.0,47.5,5.67,4.46,19.33,5.7,244.9,61.3
7163,RAC,real,See Table 3 (compiled sources),537.0,0.41,28.0,45.0,0.0,0.0,0.0,45.0,52.6,6.55,4.8,18.14,7.0,400.6,65.5
7164,RAC,real,See Table 3 (compiled sources),280.0,0.43,28.0,1.0,0.0,0.0,0.0,1.0,46.4,5.3,3.91,15.97,6.3,227.7,55.2
7165,RAC,real,See Table 3 (compiled sources),500.0,0.34,28.0,1.0,0.0,0.0,0.0,1.0,63.8,7.63,5.44,10.76,8.2,409.7,84.4
7166,RAC,real,See Table 3 (compiled sources),350.0,0.34,28.0,1.0,0.0,0.0,0.0,1.0,56.2,7.39,4.73,12.85,7.9,286.0,69.0
7167,RAC,real,See Table 3 (compiled sources),280.0,0.41,28.0,2.0,0.0,0.0,0.0,2.0,43.6,5.32,4.02,15.92,7.2,233.3,53.0
7168,RAC,real,See Table 3 (compiled sources),210.0,0.54,28.0,1.0,0.0,0.0,0.0,1.0,33.8,4.06,2.98,21.39,5.3,165.0,36.1
7169,RAC,real,See Table 3 (compiled sources),450.0,0.42,3.0,1.0,0.0,0.0,0.0,1.0,33.3,3.91,2.88,16.78,6.6,368.8,72.2
7170,RAC,real,See Table 3 (compiled sources),380.0,0.52,28.0,30.0,0.0,0.0,0.0,30.0,37.0,4.9,2.95,21.76,5.7,294.9,57.2
7171,RAC,real,See Table 3 (compiled sources),400.0,0.44,3.0,2.0,0.0,0.0,0.0,2.0,37.6,4.45,3.48,19.02,6.2,321.3,56.5
7172,RAC,real,See Table 3 (compiled sources),427.0,0.42,28.0,65.0,0.0,0.0,0.0,65.0,39.5,5.06,3.61,21.53,5.2,297.8,47.3
7173,RAC,real,See Table 3 (compiled sources),210.0,0.59,56.0,1.0,0.0,0.0,0.0,1.0,36.9,3.97,3.52,20.26,5.2,177.5,41.7
7174,RAC,real,See Table 3 (compiled sources),280.0,0.5,3.0,2.0,0.0,0.0,0.0,2.0,27.8,3.16,2.22,19.77,5.5,226.2,46.2
7175,RAC,real,See Table 3 (compiled sources),210.0,0.58,56.0,1.0,0.0,0.0,0.0,1.0,40.7,4.77,3.6,20.56,5.5,162.1,40.8
7176,RAC_FreezeThaw,real,See Table 3 (compiled sources),458.0,0.332,60.0,45.3,0.0,0.0,0.0,45.3,64.9,7.46,5.23,12.94,8.3,331.6,76.5
7177,RAC,real,See Table 3 (compiled sources),388.0,0.299,28.0,45.0,0.0,0.0,0.0,45.0,51.0,6.06,4.41,13.67,8.1,268.5,56.1
7178,RAC,real,See Table 3 (compiled sources),350.0,0.37,28.0,1.0,0.0,0.0,0.0,1.0,44.5,5.79,3.95,12.38,7.9,285.9,65.0
7179,RCWTB,augmented_literature_based,This study (synthetic augmentation),398.5,0.57,90.0,40.1,14.6,0.0,0.0,54.7,49.9,6.1,4.64,18.73,8.0,280.1,53.7
7180,RAC,real,See Table 3 (compiled sources),380.0,0.95,28.0,0.0,0.0,0.0,0.0,0.0,11.0,2.0,1.5,30.0,2.2,321.0,48.2
7181,RAC,real,"Hoang 2024, Mathematics (Ref 9)",144.0,0.418,28.0,0.0,0.0,0.0,0.0,0.0,25.2,3.67,2.19,17.66,7.0,108.0,33.5
7182,RCWTB,augmented_literature_based,This study (synthetic augmentation),498.9,0.397,56.0,31.4,18.8,0.0,0.0,50.2,63.5,7.54,5.51,11.93,9.1,366.4,74.6
7183,RAC,real,See Table 3 (compiled sources),350.0,0.35,3.0,2.0,0.0,0.0,0.0,2.0,30.1,3.65,2.42,15.99,7.1,281.2,51.1
7184,RAC,real,See Table 3 (compiled sources),380.0,0.5,28.0,100.0,0.0,0.0,0.0,100.0,54.8,6.63,5.02,24.36,5.6,217.8,39.3
7185,RAC,real,See Table 3 (compiled sources),440.0,0.35,28.0,46.9,0.0,0.0,0.0,46.9,69.6,4.938870968,3.651791045,14.22,7.7,317.6,72.2
7186,RAC,real,See Table 3 (compiled sources),380.0,0.5,28.0,0.0,0.0,0.0,0.0,0.0,38.5,4.33,3.61,19.59,5.8,315.4,60.1
7187,RAC,real,See Table 3 (compiled sources),350.0,0.35,56.0,2.0,0.0,0.0,0.0,2.0,61.5,6.84,5.47,9.62,8.7,287.6,59.4
7188,RAC,real,See Table 3 (compiled sources),280.0,0.46,56.0,1.0,0.0,0.0,0.0,1.0,49.3,5.8,4.38,15.04,7.1,229.1,49.8
7189,RAC,real,See Table 3 (compiled sources),400.0,0.42,56.0,1.0,0.0,0.0,0.0,1.0,60.2,7.64,5.2,12.73,8.2,330.6,70.5
7190,RAC,real,See Table 3 (compiled sources),300.0,0.45,28.0,45.5,0.0,0.0,0.0,45.5,32.2,3.8,3.4,22.41,5.7,205.4,36.7
7191,RAC,real,See Table 3 (compiled sources),280.0,0.42,56.0,1.0,0.0,0.0,0.0,1.0,53.4,5.92,5.18,14.42,7.6,222.7,55.9
7192,RAC,real,See Table 3 (compiled sources),300.0,0.58,28.0,1.0,0.0,0.0,0.0,1.0,41.2,5.31,3.87,21.51,5.3,248.6,45.6
7193,RAC,real,See Table 3 (compiled sources),280.0,0.5,56.0,2.0,0.0,0.0,0.0,2.0,54.8,6.54,5.0,16.73,6.6,234.8,54.3
7194,RAC,real,See Table 3 (compiled sources),454.5,0.277227723,3.0,7.7,0.0,0.0,0.0,7.7,60.2,6.74,5.31,10.14,8.5,369.1,75.7
7195,RAC,real,See Table 3 (compiled sources),210.0,0.55,56.0,1.0,0.0,0.0,0.0,1.0,44.8,5.24,4.27,17.96,6.4,170.6,44.1
7196,RAC,real,See Table 3 (compiled sources),210.0,0.58,3.0,1.0,0.0,0.0,0.0,1.0,17.4,2.16,1.5,25.05,3.9,162.3,30.8
7197,RAC,real,See Table 3 (compiled sources),400.0,0.41,28.0,2.0,0.0,0.0,0.0,2.0,60.9,7.7,5.46,13.14,7.1,328.4,79.9
7198,RAC,real,See Table 3 (compiled sources),420.0,0.431,7.0,100.0,0.0,0.0,0.0,100.0,26.5,3.0,2.34,26.86,4.7,263.0,42.3
7199,RCWTB,augmented_literature_based,This study (synthetic augmentation),475.9,0.485,7.0,29.2,7.2,0.0,0.0,36.4,51.3,6.03,4.63,20.29,6.6,356.5,71.6
7200,RCWTB,augmented_literature_based,This study (synthetic augmentation),306.8,0.403,28.0,22.6,7.7,0.0,0.0,30.3,61.3,7.07,5.46,14.84,8.1,222.0,58.1
7201,RAC,real,See Table 3 (compiled sources),386.0,0.498704663,28.0,20.0,0.0,0.0,0.0,20.0,51.6,5.91,4.79,19.78,6.4,305.0,67.1
7202,RAC,real,"Hoang 2024, Mathematics (Ref 9)",248.0,0.474,28.0,49.9,0.0,0.0,0.0,49.9,34.6,4.42,3.27,20.97,6.0,160.4,32.3
7203,RAC,real,See Table 3 (compiled sources),280.0,0.44,28.0,2.0,0.0,0.0,0.0,2.0,45.1,5.46,4.14,16.86,7.1,224.5,55.7
7204,RAC,real,See Table 3 (compiled sources),280.0,0.55,3.0,1.0,0.0,0.0,0.0,1.0,24.5,2.91,1.84,23.64,4.3,224.6,40.0
7205,RAC,real,See Table 3 (compiled sources),500.0,0.34,56.0,2.0,0.0,0.0,0.0,2.0,71.2,8.08,6.0,8.01,9.6,410.0,92.1
7206,RAC,real,See Table 3 (compiled sources),280.0,0.42,56.0,1.0,0.0,0.0,0.0,1.0,56.1,6.47,5.09,11.11,7.8,224.8,57.4
7207,RAC,real,See Table 3 (compiled sources),280.0,0.41,28.0,2.0,0.0,0.0,0.0,2.0,43.6,5.12,4.02,14.86,7.4,231.1,47.9
7208,RAC,real,See Table 3 (compiled sources),380.0,0.5,28.0,30.0,0.0,0.0,0.0,30.0,44.5,5.42,4.02,19.56,5.5,287.9,54.3
7209,RAC,real,See Table 3 (compiled sources),500.0,0.35,56.0,1.0,0.0,0.0,0.0,1.0,65.8,7.96,5.85,9.05,8.8,409.3,81.0
7210,RAC,real,See Table 3 (compiled sources),450.0,0.42,28.0,2.0,0.0,0.0,0.0,2.0,57.9,7.46,4.74,13.27,7.7,364.1,79.4
7211,RAC,real,See Table 3 (compiled sources),350.0,0.37,56.0,1.0,0.0,0.0,0.0,1.0,61.2,7.0,5.58,10.67,8.2,279.5,71.0
7212,RCWTB,augmented_literature_based,This study (synthetic augmentation),484.5,0.413,56.0,41.9,10.0,0.0,0.0,51.9,58.7,6.97,5.32,13.63,8.2,356.7,68.3
7213,RAC,real,See Table 3 (compiled sources),280.0,0.38,28.0,2.0,0.0,0.0,0.0,2.0,51.1,6.13,4.54,13.47,7.2,232.8,59.5
7214,Combined,augmented_literature_based,This study (synthetic augmentation),308.3,0.433,56.0,20.6,6.4,13.6,3.8,44.4,61.8,7.33,5.68,13.89,8.9,210.2,59.2
7215,RAC,real,See Table 3 (compiled sources),300.0,0.58,28.0,1.0,0.0,0.0,0.0,1.0,41.2,4.86,3.94,20.43,5.3,255.9,44.2
7216,RAC,real,See Table 3 (compiled sources),210.0,0.55,3.0,1.0,0.0,0.0,0.0,1.0,18.3,2.08,1.71,23.22,5.1,162.2,38.3
7217,RAC,real,See Table 3 (compiled sources),400.0,0.41,28.0,1.0,0.0,0.0,0.0,1.0,59.1,7.15,5.3,13.18,7.8,335.2,69.6
7218,RAC,real,See Table 3 (compiled sources),210.0,0.51,56.0,1.0,0.0,0.0,0.0,1.0,46.4,5.79,4.33,17.11,6.6,167.1,48.4
7219,Ceramic,augmented_literature_based,This study (synthetic augmentation),312.7,0.557,14.0,44.6,0.0,24.3,0.0,68.9,48.7,5.79,3.97,21.14,6.9,195.7,42.6
7220,RAC,real,See Table 3 (compiled sources),280.0,0.44,28.0,2.0,0.0,0.0,0.0,2.0,45.1,5.14,4.16,16.29,7.1,223.7,51.6
7221,Combined,augmented_literature_based,This study (synthetic augmentation),452.4,0.312,14.0,24.7,5.7,8.7,5.7,44.8,55.2,6.3,4.71,14.12,8.0,339.0,62.3
7222,RAC,real,See Table 3 (compiled sources),350.0,0.37,28.0,1.0,0.0,0.0,0.0,1.0,49.1,5.78,4.53,13.56,8.1,285.2,64.4
7223,RAC,real,See Table 3 (compiled sources),450.0,0.43,28.0,2.0,0.0,0.0,0.0,2.0,56.1,6.27,4.76,13.68,7.1,359.7,79.7
7224,RAC,real,See Table 3 (compiled sources),380.0,0.5,28.0,0.0,0.0,0.0,0.0,0.0,47.9,5.73,4.34,17.37,6.4,314.0,59.4
7225,RAC,real,See Table 3 (compiled sources),450.0,0.34,3.0,2.0,0.0,0.0,0.0,2.0,45.6,5.72,4.28,14.71,6.8,371.4,75.8
7226,RCWTB,augmented_literature_based,This study (synthetic augmentation),502.5,0.501,56.0,33.7,14.6,0.0,0.0,48.3,58.0,6.94,5.75,15.69,8.4,368.9,72.0
7227,RAC,real,See Table 3 (compiled sources),400.0,0.46,28.0,1.0,0.0,0.0,0.0,1.0,51.4,6.38,5.12,17.91,6.0,335.3,69.3
7228,RAC,real,See Table 3 (compiled sources),388.0,0.299,7.0,30.0,0.0,0.0,0.0,30.0,39.7,5.31,3.6,15.73,7.2,287.1,58.4
7229,RAC,real,See Table 3 (compiled sources),210.0,0.57,3.0,1.0,0.0,0.0,0.0,1.0,16.5,2.21,1.79,25.52,4.0,176.0,37.9
7230,RAC,real,See Table 3 (compiled sources),500.0,0.33,56.0,1.0,0.0,0.0,0.0,1.0,62.1,7.19,5.51,9.64,8.6,402.3,82.9
7231,RAC,real,"Hoang 2024, Mathematics (Ref 9)",245.0,0.669,28.0,50.0,0.0,0.0,0.0,50.0,28.6,3.84,2.39,29.74,3.5,147.9,26.6
7232,RAC,real,See Table 3 (compiled sources),350.0,0.42,28.0,2.0,0.0,0.0,0.0,2.0,62.0,7.11,5.82,13.22,7.3,283.6,69.5
7233,RAC,real,"Yuan et al. 2022, Materials (Ref 47, compiled from 68 sources - see their Table S1)",380.0,0.4,28.0,100.0,0.0,0.0,0.0,100.0,62.8,7.71,5.51,20.84,6.4,214.9,46.8
7234,RAC,real,See Table 3 (compiled sources),425.0,0.44,28.0,100.0,0.0,0.0,0.0,100.0,60.0,6.68,5.55,23.15,5.3,274.1,45.5
7235,RAC,real,See Table 3 (compiled sources),300.0,0.6,28.0,2.0,0.0,0.0,0.0,2.0,43.2,5.57,4.18,20.16,5.3,242.8,53.3
7236,RAC,real,See Table 3 (compiled sources),280.0,0.58,28.0,1.0,0.0,0.0,0.0,1.0,43.3,5.4,3.68,22.16,5.1,241.1,46.0
7237,RAC,real,See Table 3 (compiled sources),350.0,0.42,28.0,2.0,0.0,0.0,0.0,2.0,62.0,7.36,5.74,13.54,7.1,289.2,68.8
7238,RAC,real,See Table 3 (compiled sources),410.0,0.549,90.0,49.1,0.0,0.0,0.0,49.1,52.3,5.91,4.75,20.29,6.9,292.5,57.2
7239,RAC,real,See Table 3 (compiled sources),300.0,0.65,7.0,50.0,0.0,0.0,0.0,50.0,34.8,4.55,3.02,29.76,3.4,201.5,41.0
7240,Plastic,real,See Table 3 (compiled sources),380.0,0.45,28.0,0.0,0.0,0.0,100.0,100.0,16.4,2.0,1.5,28.72,4.1,261.8,37.7
7241,RCWTB,augmented_literature_based,This study (synthetic augmentation),481.6,0.533,7.0,22.0,8.3,0.0,0.0,30.3,47.2,5.61,4.45,21.26,5.8,366.4,74.6
7242,RAC,real,See Table 3 (compiled sources),537.0,0.41,7.0,30.0,0.0,0.0,0.0,30.0,37.2,4.58,3.18,20.63,6.0,408.0,69.0
7243,RAC,real,"Mahmoudian, Bypour & Kontoni 2024, Asian J. Civil Eng. (Ref 45)",350.0,0.5,28.0,30.4,0.0,0.0,0.0,30.4,30.1,3.14,2.55,22.97,5.1,259.4,48.3
7244,RAC,real,See Table 3 (compiled sources),350.0,0.45,28.0,0.0,0.0,0.0,0.0,0.0,59.7,6.87,5.52,14.74,7.2,287.5,64.9
7245,RAC,real,See Table 3 (compiled sources),537.0,0.41,3.0,45.0,0.0,0.0,0.0,45.0,34.4,3.86,3.32,20.95,5.7,398.7,71.2
7246,RAC,real,See Table 3 (compiled sources),300.0,0.58,3.0,1.0,0.0,0.0,0.0,1.0,25.0,3.3,2.07,24.37,4.0,240.6,42.7
7247,RAC,real,See Table 3 (compiled sources),350.0,0.35,3.0,2.0,0.0,0.0,0.0,2.0,30.1,3.46,2.48,15.39,6.4,288.3,56.8
7248,RCWTB_FreezeThaw,augmented_literature_based,This study (synthetic augmentation),359.9,0.359,56.0,32.4,19.7,0.0,0.0,52.1,67.2,8.2,5.52,9.43,10.0,260.4,57.3
7249,RAC,real,"Yuan et al. 2022, Materials (Ref 47, compiled from 68 sources - see their Table S1)",380.0,0.54,28.0,50.0,0.0,0.0,0.0,50.0,48.1,6.08,4.64,23.9,4.4,267.6,50.9
7250,RAC,real,See Table 3 (compiled sources),420.0,0.47,3.0,1.0,0.0,0.0,0.0,1.0,32.5,3.42,2.74,20.56,5.3,337.7,65.8
7251,RAC,real,See Table 3 (compiled sources),468.0,0.421,14.0,100.0,0.0,0.0,0.0,100.0,42.8,5.06,3.85,23.88,5.0,294.4,45.2
7252,RAC,real,"Hoang 2024, Mathematics (Ref 9)",247.0,0.526,28.0,100.0,0.0,0.0,0.0,100.0,32.4,3.55,2.94,28.39,4.4,122.2,15.0
7253,RAC,real,See Table 3 (compiled sources),380.0,0.43,28.0,0.0,0.0,0.0,0.0,0.0,67.6,7.83,6.0,13.13,7.2,311.3,70.1
