Repository: ML-optimized-waste-derived-concrete/Dataset-and-codeNotebooks-for-sustainable-concrete-with-case-study

An Integrated Data-Driven Framework for Sustainable Multi-Waste Concrete Design and Multi-Objective Optimization of Offshore Wind Turbine Towers: A Comparative Evaluation of Ensemble, Deep, and Operator Learning Approaches

Author Information

1. Anjum Parveen
Department of Process, Energy and Environmental Technology, Faculty of Technology, Natural Sciences and Maritime Sciences, University of South-Eastern Norway, Norway
Email: anjumsara0499@gmail.com
ORCID: https://orcid.org/0009-0008-0974-976X

2. Hadi Amlashi (Corresponding Author)

File: MASTER_waste_concrete_dataset_v5_FINAL_1.csv (part 24 of 27)
sample_id,waste_type,data_source,paper_ref_no,cement_kg_m3,water_cement_ratio,curing_days,rac_%,rcwtb_%,ceramic_%,plastic_%,total_replacement_%,compressive_strength_mpa,flexural_strength_mpa,split_tensile_strength_mpa,chloride_penetration_mm,marine_durability_score,co2_emission_kg_m3,cost_usd_m3
7254,RCWTB_FreezeThaw,augmented_literature_based,This study (synthetic augmentation),515.4,0.501,28.0,40.9,9.5,0.0,0.0,50.4,52.7,6.33,4.65,19.52,7.1,379.0,66.5
7255,RAC,real,See Table 3 (compiled sources),309.0,0.55,7.0,0.0,0.0,0.0,0.0,0.0,20.0,2.22,1.68,23.34,4.6,253.1,49.5
7256,RAC,real,"Yuan et al. 2022, Materials (Ref 47, compiled from 68 sources - see their Table S1)",380.0,0.65,28.0,100.0,0.0,0.0,0.0,100.0,43.7,5.2,4.07,30.0,3.4,214.8,37.0
7257,Plastic,augmented_literature_based,This study (synthetic augmentation),367.0,0.452,90.0,21.1,0.0,0.0,8.4,29.5,54.4,6.72,4.7,15.11,7.2,280.9,58.7
7258,RAC,real,See Table 3 (compiled sources),210.0,0.58,56.0,1.0,0.0,0.0,0.0,1.0,40.7,4.62,3.46,20.95,5.5,179.1,43.9
7259,RAC,real,See Table 3 (compiled sources),350.0,0.36,3.0,1.0,0.0,0.0,0.0,1.0,27.0,3.21,2.55,15.65,6.3,283.5,50.1
7260,RAC,real,See Table 3 (compiled sources),400.0,0.519,7.0,70.2,0.0,0.0,0.0,70.2,30.6,3.35,2.66,27.93,4.0,260.8,43.8
7261,RAC,real,See Table 3 (compiled sources),378.0,0.45,28.0,0.0,0.0,0.0,0.0,0.0,43.0,5.45,3.8,15.24,6.9,307.9,56.6
7262,RAC,real,"Yuan et al. 2022, Materials (Ref 47, compiled from 68 sources - see their Table S1)",380.0,0.36,28.0,0.0,0.0,0.0,0.0,0.0,58.3,7.1,5.4,11.08,7.9,307.4,65.5
7263,RAC,real,See Table 3 (compiled sources),353.0,0.55,28.0,0.0,0.0,0.0,0.0,0.0,24.0,2.78,2.09,22.26,5.2,288.3,53.1
7264,RAC,real,See Table 3 (compiled sources),380.0,0.45,7.0,50.0,0.0,0.0,0.0,50.0,15.8,2.22,1.74,25.98,4.8,261.7,45.0
7265,RAC,real,See Table 3 (compiled sources),280.0,0.44,56.0,2.0,0.0,0.0,0.0,2.0,54.6,6.53,4.85,14.15,7.4,229.6,54.8
7266,RAC,real,See Table 3 (compiled sources),380.0,0.5,28.0,100.0,0.0,0.0,0.0,100.0,41.1,5.29,3.94,25.68,5.0,226.2,40.1
7267,RAC,real,See Table 3 (compiled sources),280.0,0.44,56.0,2.0,0.0,0.0,0.0,2.0,54.6,6.57,4.88,14.74,7.9,225.5,56.3
7268,RAC,real,See Table 3 (compiled sources),350.0,0.34,3.0,2.0,0.0,0.0,0.0,2.0,26.6,3.2,2.02,15.45,6.4,278.8,51.4
7269,RAC,real,See Table 3 (compiled sources),280.0,0.46,3.0,1.0,0.0,0.0,0.0,1.0,21.7,3.14,1.99,21.86,5.7,225.5,47.3
7270,RAC,real,See Table 3 (compiled sources),380.0,0.52,28.0,75.0,0.0,0.0,0.0,75.0,35.5,4.24,3.56,26.62,5.0,240.5,41.0
7271,RAC,real,See Table 3 (compiled sources),280.0,0.55,3.0,1.0,0.0,0.0,0.0,1.0,24.5,3.52,2.09,24.45,5.0,230.4,45.0
7272,RAC,real,See Table 3 (compiled sources),350.0,0.5,28.0,25.0,0.0,0.0,0.0,25.0,38.1,4.94,3.26,20.62,5.9,269.9,57.9
7273,RAC,real,See Table 3 (compiled sources),380.0,0.61,28.0,100.0,0.0,0.0,0.0,100.0,26.0,3.22,2.34,30.0,3.6,226.2,35.9
7274,RAC,real,See Table 3 (compiled sources),350.0,0.43,3.0,1.0,0.0,0.0,0.0,1.0,37.6,4.61,3.58,17.52,6.0,288.9,56.9
7275,RAC,real,See Table 3 (compiled sources),300.0,0.58,3.0,1.0,0.0,0.0,0.0,1.0,25.0,3.37,2.37,23.67,4.9,233.8,47.6
7276,RAC,real,See Table 3 (compiled sources),454.5,0.277227723,28.0,0.0,0.0,0.0,0.0,0.0,85.3,9.0,6.0,5.29,9.1,371.8,86.0
7277,RAC,real,See Table 3 (compiled sources),210.0,0.6,3.0,1.0,0.0,0.0,0.0,1.0,16.6,2.0,1.76,25.04,4.3,178.8,31.2
7278,RAC,real,See Table 3 (compiled sources),280.0,0.43,56.0,2.0,0.0,0.0,0.0,2.0,57.3,7.09,5.35,13.84,7.6,233.0,57.9
7279,RAC,real,See Table 3 (compiled sources),353.0,0.592,28.0,100.0,0.0,0.0,0.0,100.0,28.5,3.37,2.62,30.0,3.4,199.5,29.5
7280,RAC,real,See Table 3 (compiled sources),210.0,0.57,3.0,2.0,0.0,0.0,0.0,2.0,15.9,2.0,1.5,24.34,4.5,169.3,28.4
7281,RAC,real,See Table 3 (compiled sources),280.0,0.45,56.0,1.0,0.0,0.0,0.0,1.0,51.8,6.36,5.09,14.19,7.5,229.2,51.0
7282,RAC,real,See Table 3 (compiled sources),210.0,0.58,3.0,1.0,0.0,0.0,0.0,1.0,17.4,2.0,1.54,25.19,4.2,177.2,35.6
7283,RAC,real,"Yuan et al. 2022, Materials (Ref 47, compiled from 68 sources - see their Table S1)",380.0,0.41,28.0,30.0,0.0,0.0,0.0,30.0,53.7,6.56,5.02,16.53,7.1,282.4,60.2
7284,RCWTB,augmented_literature_based,This study (synthetic augmentation),314.8,0.428,90.0,22.1,8.8,0.0,0.0,30.9,67.6,8.3,6.0,11.62,9.1,227.4,52.4
7285,RAC,real,See Table 3 (compiled sources),400.0,0.43,3.0,2.0,0.0,0.0,0.0,2.0,33.9,4.01,2.92,18.38,6.5,315.6,61.5
7286,RAC,real,See Table 3 (compiled sources),280.0,0.55,56.0,1.0,0.0,0.0,0.0,1.0,47.5,5.51,4.31,19.2,6.2,226.0,52.9
7287,RAC,real,See Table 3 (compiled sources),380.0,0.45,56.0,1.0,0.0,0.0,0.0,1.0,60.0,7.07,5.69,12.82,7.5,317.9,65.2
7288,Ceramic,augmented_literature_based,This study (synthetic augmentation),350.9,0.476,7.0,42.2,0.0,24.5,0.0,66.7,48.3,6.19,4.21,20.37,7.5,227.8,41.4
7289,RAC,real,See Table 3 (compiled sources),280.0,0.46,28.0,1.0,0.0,0.0,0.0,1.0,41.7,5.32,3.84,16.54,6.7,234.2,54.2
7290,RAC,real,See Table 3 (compiled sources),450.0,0.44,56.0,2.0,0.0,0.0,0.0,2.0,58.7,7.6,5.24,13.88,7.3,362.8,75.4
7291,RAC,real,"Yuan et al. 2022, Materials (Ref 47, compiled from 68 sources - see their Table S1)",380.0,0.4,28.0,20.0,0.0,0.0,0.0,20.0,69.9,8.15,6.0,13.79,7.6,293.7,65.0
7292,RAC,real,See Table 3 (compiled sources),210.0,0.57,56.0,1.0,0.0,0.0,0.0,1.0,40.6,4.82,3.4,21.46,5.5,169.4,42.8
7293,RAC,real,See Table 3 (compiled sources),380.0,0.45,56.0,1.0,0.0,0.0,0.0,1.0,60.0,7.4,5.47,12.05,7.8,305.7,72.0
7294,RAC,real,"Yuan et al. 2022, Materials (Ref 47, compiled from 68 sources - see their Table S1)",380.0,0.36,28.0,70.0,0.0,0.0,0.0,70.0,28.4,4.4,2.6,20.69,6.3,245.1,38.3
7295,RAC,real,See Table 3 (compiled sources),113.0,1.504,3.0,100.0,0.0,0.0,0.0,100.0,9.0,2.0,1.5,30.0,1.0,80.0,15.0
7296,RAC,real,See Table 3 (compiled sources),350.0,0.41,28.0,1.0,0.0,0.0,0.0,1.0,61.4,7.59,5.56,12.74,7.9,290.5,68.4
7297,RAC,real,See Table 3 (compiled sources),400.0,0.43,28.0,2.0,0.0,0.0,0.0,2.0,59.0,6.92,5.25,13.87,7.1,322.3,71.6
7298,RAC,real,See Table 3 (compiled sources),450.0,0.34,28.0,2.0,0.0,0.0,0.0,2.0,67.0,8.35,5.79,9.29,7.9,372.3,74.8
7299,RAC,real,See Table 3 (compiled sources),210.0,0.55,56.0,1.0,0.0,0.0,0.0,1.0,44.8,5.17,4.21,18.8,6.2,165.6,43.1
7300,RCWTB,augmented_literature_based,This study (synthetic augmentation),426.9,0.56,7.0,33.9,18.3,0.0,0.0,52.2,47.5,5.78,4.26,21.28,6.2,311.4,52.4
7301,RAC,real,See Table 3 (compiled sources),210.0,0.51,28.0,1.0,0.0,0.0,0.0,1.0,37.4,4.42,3.24,21.26,5.4,172.0,42.1
7302,RAC,real,See Table 3 (compiled sources),210.0,0.58,56.0,2.0,0.0,0.0,0.0,2.0,41.9,5.22,4.1,21.44,4.9,172.4,36.7
7303,RAC,real,See Table 3 (compiled sources),410.0,0.548780488,28.0,49.0,0.0,0.0,0.0,49.0,42.5,5.05,3.58,22.06,5.7,297.5,54.6
7304,RAC,real,See Table 3 (compiled sources),536.0,0.45,28.0,100.0,0.0,0.0,0.0,100.0,32.9,3.98,3.16,26.73,4.8,352.3,57.8
7305,Ceramic,augmented_literature_based,This study (synthetic augmentation),496.3,0.564,90.0,31.3,0.0,21.2,0.0,52.5,60.9,7.01,5.22,16.26,8.3,367.2,70.4
7306,RAC,real,See Table 3 (compiled sources),210.0,0.54,28.0,2.0,0.0,0.0,0.0,2.0,36.5,4.71,2.45,22.55,4.6,162.0,41.6
7307,RAC,real,See Table 3 (compiled sources),420.0,0.47,28.0,1.0,0.0,0.0,0.0,1.0,48.8,5.72,4.15,16.23,7.2,338.9,68.9
7308,RAC,real,See Table 3 (compiled sources),280.0,0.5,56.0,2.0,0.0,0.0,0.0,2.0,54.8,6.84,5.05,15.94,6.8,225.5,62.4
7309,RAC,real,See Table 3 (compiled sources),210.0,0.57,28.0,2.0,0.0,0.0,0.0,2.0,33.1,3.81,3.01,22.55,4.7,171.2,36.6
7310,RAC,real,See Table 3 (compiled sources),300.0,0.4,28.0,19.9,0.0,0.0,0.0,19.9,34.8,4.2,4.0,16.88,7.2,228.0,45.0
7311,RAC,real,See Table 3 (compiled sources),450.0,0.33,56.0,2.0,0.0,0.0,0.0,2.0,80.5,9.0,6.0,7.06,9.0,367.1,82.7
7312,RAC,real,See Table 3 (compiled sources),131.0,1.298,90.0,100.0,0.0,0.0,0.0,100.0,23.5,3.01,2.17,30.0,1.5,80.0,15.0
7313,Ceramic,augmented_literature_based,This study (synthetic augmentation),504.1,0.436,28.0,26.8,0.0,11.5,0.0,38.3,57.8,6.97,5.56,15.92,8.0,388.3,67.0
7314,RAC,real,See Table 3 (compiled sources),400.0,0.44,28.0,1.0,0.0,0.0,0.0,1.0,54.3,6.04,4.67,14.69,7.0,316.8,63.5
7315,RAC,real,"Yuan et al. 2022, Materials (Ref 47, compiled from 68 sources - see their Table S1)",380.0,0.5,28.0,0.0,0.0,0.0,0.0,0.0,26.7,3.32,2.32,20.71,5.6,303.6,58.8
7316,RAC,real,"Yuan et al. 2022, Materials (Ref 47, compiled from 68 sources - see their Table S1)",380.0,0.45,28.0,0.0,0.0,0.0,0.0,0.0,34.1,3.87,3.15,18.56,5.8,311.4,53.9
7317,RAC,real,See Table 3 (compiled sources),380.0,0.42,28.0,20.0,0.0,0.0,0.0,20.0,48.1,5.87,4.56,16.9,6.9,296.6,59.0
7318,RAC,real,See Table 3 (compiled sources),537.0,0.41,28.0,30.0,0.0,0.0,0.0,30.0,53.7,6.61,4.76,17.47,6.6,420.0,76.4
7319,Plastic,real,See Table 3 (compiled sources),430.0,0.513,28.0,75.0,0.0,0.0,0.0,75.0,37.3,4.24,3.21,25.7,4.7,286.1,50.2
7320,RAC,real,See Table 3 (compiled sources),350.0,0.37,28.0,1.0,0.0,0.0,0.0,1.0,44.5,5.49,4.06,13.19,8.2,283.4,52.0
7321,RAC,real,See Table 3 (compiled sources),350.0,0.4,28.0,50.0,0.0,0.0,0.0,50.0,63.8,7.37,6.0,16.17,7.0,234.0,50.9
7322,RAC,real,"Hoang 2024, Mathematics (Ref 9)",350.0,0.371,7.0,0.0,0.0,0.0,0.0,0.0,23.6,2.32,2.5,17.43,6.6,289.7,50.5
7323,RAC,real,See Table 3 (compiled sources),210.0,0.53,28.0,2.0,0.0,0.0,0.0,2.0,37.2,4.63,3.23,21.2,5.2,159.3,44.8
7324,RAC,real,See Table 3 (compiled sources),210.0,0.51,3.0,1.0,0.0,0.0,0.0,1.0,12.5,2.0,1.5,22.82,5.3,169.8,33.9
7325,RCWTB_FreezeThaw,augmented_literature_based,This study (synthetic augmentation),441.6,0.414,90.0,45.8,8.7,0.0,0.0,54.5,58.0,6.95,5.17,13.48,8.6,310.5,68.7
7326,RAC,real,See Table 3 (compiled sources),350.0,0.4,3.0,2.0,0.0,0.0,0.0,2.0,37.9,4.36,3.44,17.56,6.3,285.1,57.2
7327,RAC,real,See Table 3 (compiled sources),210.0,0.54,3.0,2.0,0.0,0.0,0.0,2.0,17.5,2.34,1.5,24.05,4.4,170.4,35.9
7328,RAC,real,See Table 3 (compiled sources),280.0,0.38,28.0,0.0,0.0,0.0,0.0,0.0,49.5,5.44,4.45,14.19,7.4,225.2,58.7
7329,RAC_FreezeThaw,real,See Table 3 (compiled sources),452.0,0.33,28.0,25.0,0.0,0.0,0.0,25.0,60.0,7.01,4.0,13.29,7.9,359.9,74.8
7330,RAC,real,See Table 3 (compiled sources),340.0,0.57,56.0,1.0,0.0,0.0,0.0,1.0,45.1,5.4,4.32,19.51,5.3,288.7,59.7
7331,RAC,real,See Table 3 (compiled sources),450.0,0.33,56.0,0.0,0.0,0.0,0.0,0.0,68.7,8.13,6.0,8.45,9.4,366.7,90.9
7332,RAC,real,"Mahmoudian, Bypour & Kontoni 2024, Asian J. Civil Eng. (Ref 45)",350.0,0.5,28.0,100.0,0.0,0.0,0.0,100.0,22.8,2.96,1.88,30.0,4.1,196.6,32.3
7333,RAC,real,See Table 3 (compiled sources),537.0,0.41,3.0,60.0,0.0,0.0,0.0,60.0,34.2,4.73,3.32,21.12,5.4,381.0,61.6
7334,RAC,real,"Yuan et al. 2022, Materials (Ref 47, compiled from 68 sources - see their Table S1)",380.0,0.42,28.0,100.0,0.0,0.0,0.0,100.0,34.0,4.12,3.02,25.45,4.9,232.8,34.9
7335,RAC,real,See Table 3 (compiled sources),300.0,0.56,3.0,2.0,0.0,0.0,0.0,2.0,23.7,2.59,2.15,23.72,4.7,241.5,51.7
7336,Plastic,real,See Table 3 (compiled sources),380.0,0.45,28.0,0.0,0.0,0.0,5.0,5.0,30.2,3.75,2.85,18.91,6.5,310.3,58.7
7337,RAC,real,See Table 3 (compiled sources),454.5,0.440484048,56.0,7.9,0.0,0.0,0.0,7.9,60.9,7.53,5.37,14.49,7.8,366.6,69.7
7338,RAC,real,See Table 3 (compiled sources),280.0,0.42,28.0,1.0,0.0,0.0,0.0,1.0,48.8,6.01,4.39,15.57,6.9,217.0,57.8
7339,RAC,real,See Table 3 (compiled sources),210.0,0.54,28.0,1.0,0.0,0.0,0.0,1.0,33.8,4.01,2.95,20.08,6.3,166.9,35.2
7340,RCWTB_FreezeThaw,augmented_literature_based,This study (synthetic augmentation),449.4,0.421,90.0,39.3,5.2,0.0,0.0,44.5,65.9,8.33,5.72,12.58,8.5,322.3,69.9
7341,RCWTB_FreezeThaw,augmented_literature_based,This study (synthetic augmentation),329.1,0.455,28.0,21.4,5.7,0.0,0.0,27.1,57.6,7.12,5.72,15.89,7.0,243.3,55.6
7342,RAC,real,See Table 3 (compiled sources),350.0,0.42,28.0,2.0,0.0,0.0,0.0,2.0,62.0,7.61,5.83,13.35,7.6,280.4,68.5
7343,RAC,real,See Table 3 (compiled sources),191.8,1.0,60.0,100.0,0.0,0.0,0.0,100.0,28.2,2.96,2.64,30.0,2.8,80.0,15.0
7344,RAC,real,See Table 3 (compiled sources),380.0,0.68,28.0,50.0,0.0,0.0,0.0,50.0,37.6,4.17,3.48,29.71,3.4,255.4,43.3
7345,Plastic,augmented_literature_based,This study (synthetic augmentation),456.6,0.452,56.0,45.9,0.0,0.0,11.4,57.3,52.4,6.67,4.7,19.03,7.1,329.1,58.2
7346,RAC,real,See Table 3 (compiled sources),350.0,0.44,56.0,2.0,0.0,0.0,0.0,2.0,64.9,7.65,5.81,11.22,8.0,285.1,68.7
7347,RCWTB,augmented_literature_based,This study (synthetic augmentation),432.8,0.57,56.0,27.0,11.3,0.0,0.0,38.3,47.5,5.59,4.32,20.7,7.0,320.8,56.2
7348,RAC,real,"Yuan et al. 2022, Materials (Ref 47, compiled from 68 sources - see their Table S1)",380.0,0.68,28.0,50.0,0.0,0.0,0.0,50.0,32.4,3.83,2.99,30.0,3.5,274.0,53.5
7349,RCWTB,augmented_literature_based,This study (synthetic augmentation),381.2,0.577,14.0,21.2,5.1,0.0,0.0,26.3,49.1,5.98,4.54,22.55,5.4,292.4,59.9
7350,RAC,real,See Table 3 (compiled sources),350.0,0.41,56.0,1.0,0.0,0.0,0.0,1.0,63.2,7.62,5.7,12.97,7.7,289.5,70.4
7351,RCWTB_FreezeThaw,augmented_literature_based,This study (synthetic augmentation),414.2,0.437,90.0,42.1,6.6,0.0,0.0,48.7,64.1,7.94,5.81,14.8,8.3,299.4,67.2
7352,RAC,real,See Table 3 (compiled sources),380.0,0.52,28.0,100.0,0.0,0.0,0.0,100.0,34.5,4.09,3.31,27.25,4.6,215.8,33.5
7353,RAC,real,"Hoang 2024, Mathematics (Ref 9)",248.0,0.722,91.0,50.0,0.0,0.0,0.0,50.0,45.6,5.31,3.89,27.7,4.2,158.2,38.3
7354,RAC,real,See Table 3 (compiled sources),300.0,0.6,56.0,2.0,0.0,0.0,0.0,2.0,50.3,5.99,4.31,19.22,6.0,247.4,57.4
7355,RAC,real,See Table 3 (compiled sources),300.0,0.53,3.0,1.0,0.0,0.0,0.0,1.0,24.4,2.14,2.02,22.99,4.8,250.0,42.5
7356,RAC,real,See Table 3 (compiled sources),420.0,0.47,28.0,1.0,0.0,0.0,0.0,1.0,48.8,5.43,4.24,17.85,6.5,344.4,66.2
7357,RAC,real,See Table 3 (compiled sources),455.0,0.264,56.0,0.0,0.0,0.0,0.0,0.0,85.0,9.0,6.0,2.57,10.0,364.7,84.2
7358,RAC,real,See Table 3 (compiled sources),455.0,0.264,90.0,0.0,0.0,0.0,0.0,0.0,88.8,9.0,6.0,1.25,10.0,369.2,89.6
7359,RAC,real,See Table 3 (compiled sources),450.0,0.5,28.0,4.7,0.0,0.0,0.0,4.7,37.2,4.45,3.45,20.66,5.6,367.0,67.5
7360,RAC,real,See Table 3 (compiled sources),350.0,0.5,28.0,45.6,0.0,0.0,0.0,45.6,35.8,4.1,3.7,23.91,4.7,243.7,49.6
7361,RAC,real,"Yuan et al. 2022, Materials (Ref 47, compiled from 68 sources - see their Table S1)",380.0,0.49,28.0,100.0,0.0,0.0,0.0,100.0,26.9,4.2,2.44,28.47,4.0,218.3,34.1
7362,RAC,real,See Table 3 (compiled sources),537.0,0.41,3.0,15.0,0.0,0.0,0.0,15.0,34.6,4.21,3.28,19.21,6.6,420.0,75.7
7363,RAC,real,"Yuan et al. 2022, Materials (Ref 47, compiled from 68 sources - see their Table S1)",380.0,0.52,28.0,100.0,0.0,0.0,0.0,100.0,50.3,5.67,4.84,26.87,4.5,225.4,46.2
7364,RAC,real,See Table 3 (compiled sources),450.0,0.33,3.0,2.0,0.0,0.0,0.0,2.0,44.5,5.33,3.83,12.55,7.2,357.0,71.1
7365,RAC,real,See Table 3 (compiled sources),360.0,0.58,56.0,2.0,0.0,0.0,0.0,2.0,52.8,6.69,4.47,18.14,6.6,290.7,68.9
7366,RAC,real,See Table 3 (compiled sources),450.0,0.34,28.0,2.0,0.0,0.0,0.0,2.0,70.5,8.71,6.0,9.92,8.0,368.2,79.5
7367,RAC,real,See Table 3 (compiled sources),380.0,0.5,28.0,100.0,0.0,0.0,0.0,100.0,50.3,5.73,4.36,27.23,4.9,219.8,34.4
7368,RAC,real,See Table 3 (compiled sources),340.0,0.561,60.0,100.0,0.0,0.0,0.0,100.0,48.0,5.74,4.1,26.78,5.5,188.7,33.4
7369,RAC,real,See Table 3 (compiled sources),210.0,0.58,3.0,2.0,0.0,0.0,0.0,2.0,16.3,2.0,1.5,25.66,4.3,171.8,33.4
7370,RAC,real,See Table 3 (compiled sources),349.2,0.332,28.0,15.0,0.0,0.0,0.0,15.0,48.4,5.96,4.61,13.56,7.3,274.9,60.1
7371,RAC,real,See Table 3 (compiled sources),350.0,0.37,3.0,1.0,0.0,0.0,0.0,1.0,30.7,4.35,3.22,15.73,6.5,280.3,54.9
7372,RAC,real,See Table 3 (compiled sources),210.0,0.56,3.0,2.0,0.0,0.0,0.0,2.0,16.7,2.0,1.71,24.57,4.6,175.1,30.5
7373,RAC,real,See Table 3 (compiled sources),280.0,0.38,3.0,0.0,0.0,0.0,0.0,0.0,24.4,3.23,2.52,16.48,7.0,232.8,42.2
7374,RAC,real,See Table 3 (compiled sources),280.0,0.5,56.0,2.0,0.0,0.0,0.0,2.0,54.8,6.34,4.88,15.6,6.7,225.2,59.4
7375,RAC,real,See Table 3 (compiled sources),380.0,0.84,28.0,40.0,0.0,0.0,0.0,40.0,19.5,2.65,1.98,30.0,3.1,277.2,45.4
7376,RAC,real,See Table 3 (compiled sources),350.0,0.37,28.0,1.0,0.0,0.0,0.0,1.0,49.1,5.7,4.73,14.2,7.7,283.4,59.1
7377,Ceramic,augmented_literature_based,This study (synthetic augmentation),368.3,0.476,14.0,23.6,0.0,15.4,0.0,39.0,51.9,6.29,4.34,17.95,6.9,278.6,57.0
7378,RAC,real,See Table 3 (compiled sources),537.0,0.41,28.0,60.0,0.0,0.0,0.0,60.0,43.2,4.88,3.86,19.25,6.8,384.1,68.1
7379,RAC,real,See Table 3 (compiled sources),400.0,0.46,28.0,1.0,0.0,0.0,0.0,1.0,51.4,6.47,4.43,16.37,6.8,320.8,70.3
7380,RAC,real,See Table 3 (compiled sources),454.5,0.277227723,90.0,0.0,0.0,0.0,0.0,0.0,73.6,9.0,6.0,4.69,10.0,360.1,86.3
7381,RAC,real,"Yuan et al. 2022, Materials (Ref 47, compiled from 68 sources - see their Table S1)",380.0,0.48,28.0,100.0,0.0,0.0,0.0,100.0,21.0,2.38,2.02,28.44,4.4,224.1,31.6
7382,RAC,real,See Table 3 (compiled sources),461.0,0.52,28.0,0.0,0.0,0.0,0.0,0.0,27.4,3.46,2.18,19.84,6.1,377.9,64.6
7383,RAC,real,See Table 3 (compiled sources),380.0,0.5,14.0,100.0,0.0,0.0,0.0,100.0,22.5,3.02,2.31,28.69,4.0,220.7,33.8
7384,RAC,real,See Table 3 (compiled sources),280.0,0.42,56.0,2.0,0.0,0.0,0.0,2.0,61.1,7.78,5.42,13.54,7.1,226.9,54.1
7385,RAC,real,See Table 3 (compiled sources),350.0,0.4,28.0,0.0,0.0,0.0,0.0,0.0,41.2,4.71,3.81,15.35,7.4,293.4,47.5
7386,RAC,real,See Table 3 (compiled sources),280.0,0.41,56.0,1.0,0.0,0.0,0.0,1.0,53.0,6.4,4.85,13.2,8.0,236.4,51.9
7387,RAC,real,See Table 3 (compiled sources),528.0,0.35,28.0,75.0,0.0,0.0,0.0,75.0,46.9,5.74,4.31,19.17,6.7,367.9,63.8
7388,RAC,real,"Hoang 2024, Mathematics (Ref 9)",161.0,0.894,7.0,0.0,0.0,0.0,0.0,0.0,25.3,2.74,2.54,30.0,2.4,130.5,26.7
7389,RAC,real,See Table 3 (compiled sources),320.0,0.55,28.0,0.0,0.0,0.0,0.0,0.0,36.9,4.31,3.32,22.12,5.4,261.1,55.6
7390,RAC,real,See Table 3 (compiled sources),350.0,0.36,28.0,1.0,0.0,0.0,0.0,1.0,50.4,5.89,4.28,12.86,8.3,293.8,62.2
7391,RAC,real,See Table 3 (compiled sources),280.0,0.4,28.0,2.0,0.0,0.0,0.0,2.0,48.7,5.92,4.31,14.26,7.7,225.4,51.7
7392,RAC,real,See Table 3 (compiled sources),454.5,0.387238724,3.0,8.0,0.0,0.0,0.0,8.0,49.9,5.84,4.84,13.1,7.3,360.0,74.2
7393,RCWTB,augmented_literature_based,This study (synthetic augmentation),330.0,0.384,7.0,21.2,8.3,0.0,0.0,29.5,57.0,6.7,4.89,14.63,7.8,250.0,52.9
7394,RAC,real,See Table 3 (compiled sources),500.0,0.35,28.0,1.0,0.0,0.0,0.0,1.0,58.0,6.55,5.45,10.88,7.8,409.9,75.4
7395,RAC,real,"Yuan et al. 2022, Materials (Ref 47, compiled from 68 sources - see their Table S1)",380.0,0.47,28.0,30.0,0.0,0.0,0.0,30.0,31.9,3.78,2.69,21.13,5.7,295.6,54.5
7396,RAC,real,"Yuan et al. 2022, Materials (Ref 47, compiled from 68 sources - see their Table S1)",380.0,0.52,28.0,20.0,0.0,0.0,0.0,20.0,56.5,6.54,4.96,19.47,6.0,287.9,67.2
7397,RAC,real,See Table 3 (compiled sources),380.0,0.38,28.0,100.0,0.0,0.0,0.0,100.0,50.2,5.96,4.57,20.18,6.6,218.0,36.1
7398,RAC,real,See Table 3 (compiled sources),450.0,0.45,28.0,1.0,0.0,0.0,0.0,1.0,51.6,6.38,4.53,15.42,7.1,371.8,65.9
7399,RAC,real,See Table 3 (compiled sources),513.0,0.4,90.0,0.0,0.0,0.0,0.0,0.0,46.2,5.64,4.01,12.77,8.2,419.0,72.7
7400,RAC,real,See Table 3 (compiled sources),500.0,0.34,28.0,2.0,0.0,0.0,0.0,2.0,61.8,7.54,5.34,11.02,7.9,409.8,86.1
7401,RCWTB,augmented_literature_based,This study (synthetic augmentation),443.1,0.38,14.0,24.6,6.4,0.0,0.0,31.0,58.9,7.1,5.3,13.83,8.7,335.5,72.9
7402,RAC,real,See Table 3 (compiled sources),210.0,0.52,56.0,2.0,0.0,0.0,0.0,2.0,45.1,5.51,4.16,18.59,5.9,166.1,43.6
7403,RAC,real,See Table 3 (compiled sources),280.0,0.58,28.0,1.0,0.0,0.0,0.0,1.0,43.3,5.39,3.74,21.15,4.9,236.1,47.7
7404,RAC,real,See Table 3 (compiled sources),450.0,0.44,3.0,2.0,0.0,0.0,0.0,2.0,35.7,4.4,3.26,20.04,5.7,364.8,71.4
7405,RAC,real,"Hoang 2024, Mathematics (Ref 9)",350.0,0.36,91.0,50.0,0.0,0.0,0.0,50.0,43.5,4.98,3.39,15.62,7.9,237.3,52.7
7406,RAC,real,"Yuan et al. 2022, Materials (Ref 47, compiled from 68 sources - see their Table S1)",380.0,0.5,28.0,100.0,0.0,0.0,0.0,100.0,36.0,3.5,3.42,27.01,4.6,220.2,31.8
7407,RAC,real,"Yuan et al. 2022, Materials (Ref 47, compiled from 68 sources - see their Table S1)",380.0,0.45,28.0,0.0,0.0,0.0,0.0,0.0,59.7,7.28,5.35,15.29,7.0,306.2,72.2
7408,RAC,real,See Table 3 (compiled sources),165.0,1.042,14.0,100.0,0.0,0.0,0.0,100.0,7.1,2.0,1.5,30.0,2.4,80.0,15.0
7409,RAC,real,"Yuan et al. 2022, Materials (Ref 47, compiled from 68 sources - see their Table S1)",380.0,0.57,28.0,100.0,0.0,0.0,0.0,100.0,39.1,4.57,3.57,29.36,3.6,218.0,34.1
7410,RAC,real,See Table 3 (compiled sources),409.0,0.4400978,28.0,100.0,0.0,0.0,0.0,100.0,30.0,3.29,2.86,26.18,5.1,245.1,30.7
7411,Plastic,augmented_literature_based,This study (synthetic augmentation),350.0,0.359,7.0,33.1,0.0,0.0,6.4,39.5,56.5,6.97,5.3,15.57,6.7,257.9,53.4
7412,RAC,real,See Table 3 (compiled sources),537.0,0.41,28.0,45.0,0.0,0.0,0.0,45.0,45.8,5.34,4.32,18.94,6.9,413.5,70.8
7413,RAC,real,See Table 3 (compiled sources),165.0,1.042,28.0,100.0,0.0,0.0,0.0,100.0,45.0,5.25,4.39,30.0,1.8,80.0,15.0
7414,RCWTB,augmented_literature_based,This study (synthetic augmentation),481.3,0.46,90.0,44.4,10.0,0.0,0.0,54.4,61.2,7.1,5.29,14.54,8.2,346.7,64.5
7415,RAC,real,See Table 3 (compiled sources),280.0,0.45,56.0,1.0,0.0,0.0,0.0,1.0,51.8,5.84,4.85,14.94,8.1,227.7,52.9
7416,RAC,real,"Yuan et al. 2022, Materials (Ref 47, compiled from 68 sources - see their Table S1)",380.0,0.45,28.0,0.0,0.0,0.0,0.0,0.0,66.8,8.34,6.0,13.54,7.0,312.8,66.8
7417,RAC,real,See Table 3 (compiled sources),450.0,0.45,28.0,0.0,0.0,0.0,0.0,0.0,47.4,6.59,4.56,14.75,6.6,368.1,68.8
7418,RAC,real,See Table 3 (compiled sources),210.0,0.51,28.0,1.0,0.0,0.0,0.0,1.0,30.0,3.76,2.51,19.61,5.9,169.2,33.1
7419,RAC,real,See Table 3 (compiled sources),210.0,0.58,3.0,2.0,0.0,0.0,0.0,2.0,16.3,2.44,1.79,24.35,4.7,168.5,20.1
7420,RAC,real,See Table 3 (compiled sources),436.0,0.56,28.0,75.0,0.0,0.0,0.0,75.0,23.1,2.56,2.24,28.73,4.2,285.8,49.1
7421,RAC,real,See Table 3 (compiled sources),280.0,0.43,3.0,1.0,0.0,0.0,0.0,1.0,23.9,2.75,2.21,19.14,6.1,236.5,37.2
7422,RCWTB,augmented_literature_based,This study (synthetic augmentation),479.4,0.392,90.0,32.7,9.5,0.0,0.0,42.2,60.3,7.42,5.7,12.23,9.1,361.5,69.8
7423,RAC,real,See Table 3 (compiled sources),350.0,0.41,28.0,1.0,0.0,0.0,0.0,1.0,61.4,7.48,5.92,13.62,7.9,285.0,61.3
7424,RAC,real,See Table 3 (compiled sources),330.0,0.6,56.0,2.0,0.0,0.0,0.0,2.0,47.8,5.16,4.23,21.76,5.9,265.6,60.3
7425,RAC,real,See Table 3 (compiled sources),300.0,0.56,3.0,2.0,0.0,0.0,0.0,2.0,23.7,2.77,2.01,24.22,4.8,246.4,50.4
7426,RAC,real,See Table 3 (compiled sources),350.0,0.34,28.0,2.0,0.0,0.0,0.0,2.0,60.9,7.15,5.43,10.43,8.3,285.7,64.8
7427,RAC,real,See Table 3 (compiled sources),280.0,0.39,56.0,1.0,0.0,0.0,0.0,1.0,54.4,6.24,4.87,10.79,8.1,225.9,62.1
7428,RAC,real,See Table 3 (compiled sources),410.0,0.549,7.0,19.5,0.0,0.0,0.0,19.5,29.1,2.96,2.21,24.43,4.6,314.8,62.0
7429,RAC,real,See Table 3 (compiled sources),450.0,0.34,3.0,2.0,0.0,0.0,0.0,2.0,46.9,6.1,4.42,14.63,7.2,367.5,66.5
7430,RAC,real,See Table 3 (compiled sources),380.0,0.58,28.0,100.0,0.0,0.0,0.0,100.0,34.3,4.2,3.03,29.37,3.9,218.5,37.9
7431,RAC,real,See Table 3 (compiled sources),350.0,0.35,56.0,1.0,0.0,0.0,0.0,1.0,50.8,6.38,4.39,11.04,8.2,293.4,63.8
7432,RAC,real,See Table 3 (compiled sources),321.0,0.751,28.0,100.0,0.0,0.0,0.0,100.0,37.5,4.61,3.26,30.0,3.6,175.4,27.6
7433,RCWTB,augmented_literature_based,This study (synthetic augmentation),367.3,0.55,28.0,31.8,13.0,0.0,0.0,44.8,47.2,5.4,4.32,21.6,6.0,271.9,49.8
7434,RAC,real,"Yuan et al. 2022, Materials (Ref 47, compiled from 68 sources - see their Table S1)",380.0,0.39,28.0,100.0,0.0,0.0,0.0,100.0,38.1,5.2,3.72,24.15,5.5,222.9,33.4
7435,RCWTB,augmented_literature_based,This study (synthetic augmentation),352.8,0.542,56.0,43.9,12.2,0.0,0.0,56.1,51.5,6.18,4.31,19.54,7.8,244.2,49.2
7436,RAC,real,See Table 3 (compiled sources),400.0,0.43,3.0,2.0,0.0,0.0,0.0,2.0,33.9,5.02,3.15,20.19,5.6,331.4,63.8
7437,Ceramic,real,See Table 3 (compiled sources),380.0,0.44,28.0,0.0,0.0,30.0,0.0,30.0,43.2,6.8,6.05,14.94,9.0,285.3,55.4
7438,RAC,real,See Table 3 (compiled sources),280.0,0.41,28.0,2.0,0.0,0.0,0.0,2.0,46.3,5.04,4.04,15.76,7.4,226.2,52.2
7439,RAC,real,See Table 3 (compiled sources),485.0,0.340206186,28.0,100.0,0.0,0.0,0.0,100.0,65.4,7.56,5.88,17.77,6.8,309.3,58.9
7440,RAC,real,See Table 3 (compiled sources),420.0,0.430952381,28.0,100.0,0.0,0.0,0.0,100.0,28.7,3.58,2.73,26.23,4.9,250.0,36.7
7441,RAC,real,See Table 3 (compiled sources),296.72,0.776894042,28.0,10.0,0.0,0.0,0.0,10.0,31.0,4.01,2.96,30.0,2.9,236.7,43.6
7442,RAC,real,See Table 3 (compiled sources),410.0,0.548780488,28.0,100.0,0.0,0.0,0.0,100.0,38.1,3.78,3.41,27.99,4.1,245.5,39.3
7443,RAC,real,"Mahmoudian, Bypour & Kontoni 2024, Asian J. Civil Eng. (Ref 45)",454.5,0.2891089108910891,28.0,100.0,0.0,0.0,0.0,100.0,87.0,9.0,6.0,13.97,7.4,289.0,63.5
7444,RAC,real,See Table 3 (compiled sources),400.0,0.519,56.0,100.0,0.0,0.0,0.0,100.0,37.5,4.65,3.57,27.05,4.6,237.0,33.8
7445,RAC,real,See Table 3 (compiled sources),165.0,1.042,7.0,100.0,0.0,0.0,0.0,100.0,6.3,2.0,1.5,30.0,1.5,80.0,15.0
7446,Plastic,real,See Table 3 (compiled sources),317.0,0.55,28.0,0.0,0.0,0.0,0.2,0.2,21.4,2.57,1.5,22.74,5.1,254.0,48.9
7447,RAC,real,See Table 3 (compiled sources),350.0,0.36,56.0,1.0,0.0,0.0,0.0,1.0,56.7,6.87,5.04,10.99,8.4,275.4,56.9
7448,RAC,real,See Table 3 (compiled sources),350.0,0.45,28.0,100.0,0.0,0.0,0.0,100.0,35.0,4.09,3.35,26.24,4.8,197.7,25.5
7449,RAC,real,See Table 3 (compiled sources),400.0,0.44,56.0,2.0,0.0,0.0,0.0,2.0,61.8,7.42,5.36,13.55,8.0,330.4,66.6
7450,RAC,real,See Table 3 (compiled sources),380.0,0.51,28.0,100.0,0.0,0.0,0.0,100.0,32.5,4.13,2.72,27.59,4.5,219.8,28.3
7451,RAC,real,See Table 3 (compiled sources),350.0,0.34,56.0,2.0,0.0,0.0,0.0,2.0,67.9,7.95,5.93,8.63,8.9,286.1,74.6
7452,RAC,real,See Table 3 (compiled sources),280.0,0.43,56.0,1.0,0.0,0.0,0.0,1.0,50.7,6.02,4.25,14.2,7.0,237.0,51.2
7453,RAC,real,See Table 3 (compiled sources),300.0,0.68,28.0,63.7,0.0,0.0,0.0,63.7,35.0,4.938870968,3.651791045,30.0,3.3,192.0,29.6
7454,RAC,real,See Table 3 (compiled sources),450.0,0.33,56.0,2.0,0.0,0.0,0.0,2.0,80.5,9.0,6.0,7.26,8.9,360.9,85.1
7455,RAC,real,"Mahmoudian, Bypour & Kontoni 2024, Asian J. Civil Eng. (Ref 45)",330.0,0.4757575757575757,28.0,100.0,0.0,0.0,0.0,100.0,31.8,3.48,2.98,28.67,4.0,180.5,25.5
7456,RAC,real,See Table 3 (compiled sources),350.0,0.36,3.0,1.0,0.0,0.0,0.0,1.0,27.0,3.48,2.42,16.96,6.8,280.8,61.5
7457,RAC,real,"Yuan et al. 2022, Materials (Ref 47, compiled from 68 sources - see their Table S1)",380.0,0.41,28.0,45.0,0.0,0.0,0.0,45.0,50.0,5.74,3.96,17.85,7.0,269.8,64.7
7458,RAC,real,See Table 3 (compiled sources),340.0,0.6,28.0,10.9,0.0,0.0,0.0,10.9,29.5,3.53,2.93,24.21,4.3,262.3,50.7
7459,RAC,real,See Table 3 (compiled sources),210.0,0.5,28.0,2.0,0.0,0.0,0.0,2.0,41.2,4.85,3.54,19.85,6.0,173.5,39.6
7460,RAC,real,See Table 3 (compiled sources),360.0,0.39,28.0,0.0,0.0,0.0,0.0,0.0,62.1,7.25,5.7,11.87,7.5,290.9,72.2
7461,RAC,real,See Table 3 (compiled sources),300.0,0.6,56.0,2.0,0.0,0.0,0.0,2.0,50.3,6.8,4.6,19.81,5.7,247.4,56.4
7462,RAC,real,See Table 3 (compiled sources),329.8,0.352,56.0,15.0,0.0,0.0,0.0,15.0,46.2,5.18,3.96,12.93,8.0,270.7,61.7
7463,RAC,real,See Table 3 (compiled sources),537.0,0.41,3.0,15.0,0.0,0.0,0.0,15.0,36.1,4.78,3.1,18.0,6.4,420.0,78.2
7464,RAC,real,See Table 3 (compiled sources),455.0,0.264,28.0,0.0,0.0,0.0,0.0,0.0,85.7,9.0,6.0,5.4,9.6,368.9,95.2
7465,RCWTB,augmented_literature_based,This study (synthetic augmentation),305.2,0.458,90.0,31.6,7.6,0.0,0.0,39.2,63.2,7.82,5.52,14.43,8.3,213.5,47.1
7466,RAC,real,"Yuan et al. 2022, Materials (Ref 47, compiled from 68 sources - see their Table S1)",380.0,0.42,28.0,20.0,0.0,0.0,0.0,20.0,48.5,5.8,4.1,16.0,7.0,285.1,57.9
7467,RAC,real,See Table 3 (compiled sources),380.0,0.42,28.0,50.0,0.0,0.0,0.0,50.0,41.6,4.78,3.78,19.31,6.7,267.2,57.9
7468,RAC,real,See Table 3 (compiled sources),410.0,0.549,7.0,49.1,0.0,0.0,0.0,49.1,27.6,3.63,2.61,25.2,4.7,302.5,51.8
7469,RAC,real,See Table 3 (compiled sources),210.0,0.6,28.0,1.0,0.0,0.0,0.0,1.0,31.7,3.78,3.11,23.16,4.9,173.5,34.0
7470,RAC,real,See Table 3 (compiled sources),450.0,0.4,28.0,1.0,0.0,0.0,0.0,1.0,56.1,6.56,5.0,13.29,7.4,374.5,76.6
7471,RAC,real,See Table 3 (compiled sources),401.0,0.43,28.0,50.0,0.0,0.0,0.0,50.0,45.0,4.96,3.93,18.0,6.5,279.5,49.0
7472,RAC,real,See Table 3 (compiled sources),350.0,0.37,28.0,1.0,0.0,0.0,0.0,1.0,49.1,5.26,4.19,13.06,7.2,292.2,57.5
7473,RAC,real,"Yuan et al. 2022, Materials (Ref 47, compiled from 68 sources - see their Table S1)",380.0,0.58,28.0,0.0,0.0,0.0,0.0,0.0,44.6,5.54,4.35,21.87,4.9,313.7,65.3
7474,RAC,real,See Table 3 (compiled sources),280.0,0.44,28.0,2.0,0.0,0.0,0.0,2.0,45.1,5.4,4.17,15.98,6.3,224.3,53.9
7475,RAC,real,"Yuan et al. 2022, Materials (Ref 47, compiled from 68 sources - see their Table S1)",380.0,0.66,28.0,30.0,0.0,0.0,0.0,30.0,20.0,2.22,1.76,29.78,3.6,280.2,46.3
7476,Ceramic,real,See Table 3 (compiled sources),550.0,0.35,28.0,0.0,0.0,40.0,0.0,40.0,40.9,4.76,3.51,9.04,10.0,418.1,75.7
7477,RAC,real,See Table 3 (compiled sources),340.0,0.57,28.0,1.0,0.0,0.0,0.0,1.0,38.5,4.54,3.27,22.77,5.6,275.1,53.8
7478,Combined,augmented_literature_based,This study (synthetic augmentation),442.7,0.41,90.0,26.8,11.2,8.9,4.6,51.5,64.5,8.14,5.69,11.65,9.6,321.3,67.5
7479,RAC,real,"Yuan et al. 2022, Materials (Ref 47, compiled from 68 sources - see their Table S1)",380.0,0.66,28.0,20.0,0.0,0.0,0.0,20.0,31.7,3.37,2.77,28.41,3.6,288.9,51.9
7480,Combined,augmented_literature_based,This study (synthetic augmentation),301.4,0.347,28.0,15.7,13.9,13.1,7.8,50.5,61.2,7.54,5.6,10.15,10.0,210.2,53.8
7481,RAC,real,See Table 3 (compiled sources),280.0,0.43,28.0,1.0,0.0,0.0,0.0,1.0,46.4,5.86,4.21,15.49,7.2,228.9,49.4
7482,RAC,real,See Table 3 (compiled sources),310.0,0.6,28.0,48.3,0.0,0.0,0.0,48.3,31.6,3.96,2.79,27.37,4.2,201.0,40.6
7483,RAC,real,See Table 3 (compiled sources),210.0,0.52,28.0,2.0,0.0,0.0,0.0,2.0,39.2,5.11,3.58,20.29,5.8,171.8,37.1
7484,RAC,real,See Table 3 (compiled sources),537.0,0.41,7.0,15.0,0.0,0.0,0.0,15.0,33.7,3.7,2.98,18.65,6.3,420.0,73.7
7485,RAC,real,See Table 3 (compiled sources),380.0,0.5,28.0,100.0,0.0,0.0,0.0,100.0,56.0,6.64,5.07,24.74,5.0,225.4,39.3
7486,RAC,real,"Yuan et al. 2022, Materials (Ref 47, compiled from 68 sources - see their Table S1)",380.0,0.19,28.0,100.0,0.0,0.0,0.0,100.0,62.8,4.4,5.46,12.98,8.6,222.3,48.2
7487,RAC,real,See Table 3 (compiled sources),450.0,0.35,3.0,1.0,0.0,0.0,0.0,1.0,45.7,5.59,4.29,14.42,7.5,364.6,67.9
7488,RAC,real,See Table 3 (compiled sources),350.0,0.34,56.0,2.0,0.0,0.0,0.0,2.0,63.2,7.58,5.99,10.02,9.2,286.2,69.9
7489,RAC,real,"Yuan et al. 2022, Materials (Ref 47, compiled from 68 sources - see their Table S1)",380.0,0.5,28.0,25.0,0.0,0.0,0.0,25.0,50.0,6.2,4.62,20.52,6.3,286.7,62.1
7490,RAC,real,See Table 3 (compiled sources),300.0,0.58,56.0,1.0,0.0,0.0,0.0,1.0,46.4,5.3,4.05,21.2,6.1,238.9,54.6
7491,RAC,real,See Table 3 (compiled sources),210.0,0.5,56.0,0.0,0.0,0.0,0.0,0.0,38.3,4.63,3.43,17.96,7.0,169.6,45.6
7492,RAC,real,See Table 3 (compiled sources),537.0,0.41,28.0,45.0,0.0,0.0,0.0,45.0,50.0,5.94,4.68,18.28,5.5,389.4,69.7
7493,RAC,real,"Hoang 2024, Mathematics (Ref 9)",168.0,1.095,28.0,100.0,0.0,0.0,0.0,100.0,24.7,3.19,2.32,30.0,2.3,80.0,15.0
7494,RAC,real,See Table 3 (compiled sources),350.0,0.36,28.0,1.0,0.0,0.0,0.0,1.0,50.4,5.44,4.94,12.94,8.0,282.6,65.1
7495,RAC,real,See Table 3 (compiled sources),349.2,0.332,56.0,30.0,0.0,0.0,0.0,30.0,43.0,5.16,4.23,13.89,8.2,256.3,45.6
7496,RAC,real,See Table 3 (compiled sources),210.0,0.58,56.0,1.0,0.0,0.0,0.0,1.0,40.7,4.58,4.1,20.31,5.8,166.7,39.7
7497,RAC,real,See Table 3 (compiled sources),280.0,0.57,3.0,1.0,0.0,0.0,0.0,1.0,23.2,2.53,1.84,23.52,5.3,232.3,44.0
7498,RAC,real,See Table 3 (compiled sources),350.0,0.4,3.0,2.0,0.0,0.0,0.0,2.0,37.9,4.59,3.5,17.14,7.0,279.9,60.5
7499,RAC,real,See Table 3 (compiled sources),300.0,0.58,3.0,1.0,0.0,0.0,0.0,1.0,22.1,2.49,1.66,24.41,5.1,251.7,50.7
7500,RAC,real,See Table 3 (compiled sources),300.0,0.58,28.0,1.0,0.0,0.0,0.0,1.0,41.2,5.16,3.8,21.03,5.0,242.5,54.3
7501,RAC,real,See Table 3 (compiled sources),410.0,0.549,1.0,49.1,0.0,0.0,0.0,49.1,11.6,2.0,1.5,29.27,3.6,293.3,49.3
7502,RCWTB,augmented_literature_based,This study (synthetic augmentation),323.1,0.449,90.0,21.1,11.8,0.0,0.0,32.9,63.6,7.48,5.61,12.12,9.4,229.5,54.2
7503,RAC,real,See Table 3 (compiled sources),520.0,0.28,28.0,100.0,0.0,0.0,0.0,100.0,32.9,3.94,3.01,19.36,6.7,339.1,55.3
7504,RAC,real,See Table 3 (compiled sources),280.0,0.43,3.0,1.0,0.0,0.0,0.0,1.0,23.9,3.41,1.99,19.99,5.9,230.4,39.4
7505,RAC,real,See Table 3 (compiled sources),280.0,0.58,28.0,1.0,0.0,0.0,0.0,1.0,43.3,4.48,3.81,21.26,5.6,223.7,47.8
7506,RAC,real,See Table 3 (compiled sources),330.0,0.5,28.0,48.6,0.0,0.0,0.0,48.6,39.9,5.24,3.49,23.07,5.8,224.8,46.2
7507,RAC,real,See Table 3 (compiled sources),330.0,0.54,3.0,1.0,0.0,0.0,0.0,1.0,23.2,2.94,1.87,22.96,4.6,267.8,40.7
7508,RAC,real,See Table 3 (compiled sources),280.0,0.42,3.0,2.0,0.0,0.0,0.0,2.0,24.3,2.95,2.5,17.81,6.3,232.4,42.7
7509,RAC,real,"Mahmoudian, Bypour & Kontoni 2024, Asian J. Civil Eng. (Ref 45)",437.5,0.4,28.0,49.2,0.0,0.0,0.0,49.2,30.9,4.0,2.33,20.57,6.4,308.6,48.5
7510,RAC,real,See Table 3 (compiled sources),210.0,0.54,28.0,1.0,0.0,0.0,0.0,1.0,33.8,4.2,2.81,20.87,5.6,171.8,42.6
7511,RAC,real,"Yuan et al. 2022, Materials (Ref 47, compiled from 68 sources - see their Table S1)",380.0,0.51,28.0,0.0,0.0,0.0,0.0,0.0,60.1,6.98,5.32,17.33,6.1,309.5,67.1
7512,Ceramic,real,See Table 3 (compiled sources),550.0,0.35,28.0,0.0,0.0,40.0,0.0,40.0,39.9,4.52,3.54,10.86,10.0,420.0,77.0
7513,RAC,real,See Table 3 (compiled sources),450.0,0.34,56.0,2.0,0.0,0.0,0.0,2.0,74.8,9.0,6.0,8.86,9.1,361.5,82.0
7514,RAC,real,See Table 3 (compiled sources),210.0,0.56,28.0,1.0,0.0,0.0,0.0,1.0,37.2,4.48,3.45,20.25,5.7,165.8,32.6
7515,RAC,real,See Table 3 (compiled sources),340.0,0.57,28.0,1.0,0.0,0.0,0.0,1.0,38.5,4.86,3.68,21.35,5.3,275.4,54.0
7516,Ceramic,augmented_literature_based,This study (synthetic augmentation),373.2,0.373,28.0,47.2,0.0,5.0,0.0,52.2,55.3,6.97,5.17,15.55,7.5,269.2,56.0
7517,RAC,real,See Table 3 (compiled sources),450.0,0.5,28.0,0.0,0.0,0.0,0.0,0.0,41.5,4.94,3.67,18.9,6.7,367.0,66.6
7518,RAC,real,See Table 3 (compiled sources),401.0,0.43,56.0,0.0,0.0,0.0,0.0,0.0,54.0,7.13,4.7,14.57,7.3,331.6,77.2
7519,RAC,real,See Table 3 (compiled sources),309.0,0.55,28.0,100.0,0.0,0.0,0.0,100.0,22.0,2.82,2.08,29.33,4.3,159.7,22.9
7520,RAC,real,See Table 3 (compiled sources),210.0,0.54,3.0,1.0,0.0,0.0,0.0,1.0,16.6,2.01,1.72,24.68,4.2,173.5,32.6
7521,RCWTB_FreezeThaw,augmented_literature_based,This study (synthetic augmentation),336.8,0.36,28.0,22.5,19.8,0.0,0.0,42.3,67.4,8.04,6.0,9.15,9.6,232.5,59.4
7522,Ceramic,augmented_literature_based,This study (synthetic augmentation),388.2,0.332,90.0,45.4,0.0,19.2,0.0,64.6,70.7,8.48,6.0,9.03,10.0,255.4,61.0
7523,RAC,real,See Table 3 (compiled sources),500.0,0.33,28.0,1.0,0.0,0.0,0.0,1.0,66.6,8.02,5.9,9.15,8.1,407.5,81.8
7524,RAC,real,See Table 3 (compiled sources),380.0,0.4,28.0,20.0,0.0,0.0,0.0,20.0,69.6,8.32,6.0,12.76,7.2,291.9,70.8
7525,RAC,real,"Hoang 2024, Mathematics (Ref 9)",284.0,0.38,90.0,0.0,0.0,0.0,0.0,0.0,21.3,2.95,2.2,13.85,8.3,234.6,43.1
7526,RAC,real,"Yuan et al. 2022, Materials (Ref 47, compiled from 68 sources - see their Table S1)",380.0,0.44,28.0,50.0,0.0,0.0,0.0,50.0,61.2,7.76,5.59,16.91,6.7,269.6,64.9
7527,RCWTB,augmented_literature_based,This study (synthetic augmentation),483.5,0.397,56.0,28.6,16.1,0.0,0.0,44.7,65.7,8.0,5.89,12.51,9.6,364.0,70.7
7528,RAC,real,See Table 3 (compiled sources),500.0,0.36,7.0,0.0,0.0,0.0,0.0,0.0,41.2,4.83,3.73,14.97,6.4,404.8,76.1
7529,RAC,real,See Table 3 (compiled sources),400.0,0.46,28.0,0.0,0.0,0.0,0.0,0.0,36.0,4.41,3.5,16.31,6.8,333.2,67.3
7530,RAC,real,See Table 3 (compiled sources),388.0,0.299,28.0,0.0,0.0,0.0,0.0,0.0,57.2,7.21,5.15,10.35,8.8,325.4,70.2
7531,RAC,real,See Table 3 (compiled sources),350.0,0.34,56.0,2.0,0.0,0.0,0.0,2.0,67.9,7.81,6.0,8.21,8.8,284.0,64.6
7532,RCWTB_FreezeThaw,augmented_literature_based,This study (synthetic augmentation),341.7,0.497,56.0,40.0,17.3,0.0,0.0,57.3,56.1,6.74,5.03,17.19,7.6,238.1,47.5
7533,RAC,real,"Yuan et al. 2022, Materials (Ref 47, compiled from 68 sources - see their Table S1)",380.0,0.47,28.0,50.0,0.0,0.0,0.0,50.0,45.3,5.31,4.27,22.27,5.7,260.4,49.1
7534,RAC,real,"Yuan et al. 2022, Materials (Ref 47, compiled from 68 sources - see their Table S1)",380.0,0.65,28.0,0.0,0.0,0.0,0.0,0.0,40.5,4.71,3.77,22.5,4.7,311.9,61.7
7535,RAC,real,See Table 3 (compiled sources),350.0,0.36,28.0,2.0,0.0,0.0,0.0,2.0,50.1,6.03,4.19,13.09,7.9,297.2,58.6
7536,RAC,real,"Yuan et al. 2022, Materials (Ref 47, compiled from 68 sources - see their Table S1)",380.0,0.6,28.0,50.0,0.0,0.0,0.0,50.0,21.5,2.94,1.71,28.83,3.0,270.8,40.2
7537,RAC,real,See Table 3 (compiled sources),380.0,0.5,28.0,20.0,0.0,0.0,0.0,20.0,51.7,6.21,4.76,18.71,6.2,284.6,63.4
7538,RAC,real,See Table 3 (compiled sources),280.0,0.44,28.0,2.0,0.0,0.0,0.0,2.0,45.1,5.46,4.41,16.32,6.8,231.3,53.3
7539,RAC,real,See Table 3 (compiled sources),210.0,0.57,56.0,2.0,0.0,0.0,0.0,2.0,44.1,5.64,3.83,20.67,6.5,175.9,41.4
7540,RAC,real,See Table 3 (compiled sources),450.0,0.33,28.0,1.0,0.0,0.0,0.0,1.0,67.0,7.85,5.64,8.77,9.2,363.9,76.3
7541,RAC,real,See Table 3 (compiled sources),212.0,0.9,60.0,100.0,0.0,0.0,0.0,100.0,43.9,5.53,3.92,30.0,2.9,82.7,15.0
7542,RAC,real,See Table 3 (compiled sources),537.0,0.41,3.0,15.0,0.0,0.0,0.0,15.0,36.0,4.01,3.21,18.98,6.4,417.6,75.2
7543,Ceramic,augmented_literature_based,This study (synthetic augmentation),480.6,0.582,28.0,32.1,0.0,17.8,0.0,49.9,48.8,5.85,4.55,22.33,6.3,344.4,68.8
7544,RAC,real,See Table 3 (compiled sources),350.0,0.33,3.0,1.0,0.0,0.0,0.0,1.0,25.5,2.67,2.24,15.86,7.4,284.4,51.8
7545,RAC,real,See Table 3 (compiled sources),210.0,0.51,3.0,1.0,0.0,0.0,0.0,1.0,12.5,2.0,1.5,23.54,4.8,170.1,35.1
7546,RCWTB_FreezeThaw,augmented_literature_based,This study (synthetic augmentation),370.7,0.363,90.0,38.1,18.9,0.0,0.0,57.0,70.3,8.61,6.0,8.6,10.0,256.1,61.1
7547,RCWTB_FreezeThaw,augmented_literature_based,This study (synthetic augmentation),515.3,0.309,90.0,35.4,11.7,0.0,0.0,47.1,73.3,8.81,6.0,6.1,10.0,377.2,82.1
7548,RAC,real,See Table 3 (compiled sources),360.0,0.39,28.0,0.0,0.0,0.0,0.0,0.0,62.1,7.38,5.59,11.55,8.3,296.5,66.7
7549,RAC,real,See Table 3 (compiled sources),280.0,0.43,28.0,2.0,0.0,0.0,0.0,2.0,47.4,5.82,4.18,15.28,6.9,232.8,52.4
7550,Ceramic,augmented_literature_based,This study (synthetic augmentation),466.3,0.381,56.0,21.1,0.0,12.2,0.0,33.3,64.7,8.26,5.47,10.8,9.5,348.3,75.2
7551,RAC,real,See Table 3 (compiled sources),165.0,1.042,7.0,100.0,0.0,0.0,0.0,100.0,31.0,4.1,2.64,30.0,1.4,80.0,15.0
7552,RAC,real,See Table 3 (compiled sources),388.0,0.299,7.0,15.0,0.0,0.0,0.0,15.0,39.9,4.85,3.83,13.0,8.3,315.2,60.2
7553,RCWTB_FreezeThaw,augmented_literature_based,This study (synthetic augmentation),385.7,0.401,28.0,21.0,18.9,0.0,0.0,39.9,61.7,7.49,5.73,11.86,9.1,283.8,59.2
7554,RAC,real,"Yuan et al. 2022, Materials (Ref 47, compiled from 68 sources - see their Table S1)",380.0,0.67,28.0,50.0,0.0,0.0,0.0,50.0,47.8,5.63,4.35,27.29,3.7,276.4,47.9
7555,RAC,real,See Table 3 (compiled sources),537.0,0.409683426,28.0,45.0,0.0,0.0,0.0,45.0,45.8,5.02,4.03,17.5,7.0,406.3,79.5
7556,RAC,real,See Table 3 (compiled sources),500.0,0.4924,28.0,8.3,0.0,0.0,0.0,8.3,42.0,5.27,3.7,19.46,5.9,404.1,68.8
7557,RAC,real,See Table 3 (compiled sources),350.0,0.45,28.0,25.0,0.0,0.0,0.0,25.0,38.9,4.29,3.68,17.65,6.5,264.9,57.3
7558,RCWTB,augmented_literature_based,This study (synthetic augmentation),438.8,0.44,7.0,35.5,12.5,0.0,0.0,48.0,53.4,6.15,4.78,17.74,7.3,326.8,67.8
7559,RAC,real,See Table 3 (compiled sources),350.0,0.4,28.0,0.0,0.0,0.0,0.0,0.0,41.0,5.42,3.56,16.71,7.2,292.7,54.4
7560,RAC,real,See Table 3 (compiled sources),380.0,0.45,28.0,20.0,0.0,0.0,0.0,20.0,43.6,4.97,3.97,18.21,6.3,290.9,52.8
7561,RCWTB_FreezeThaw,augmented_literature_based,This study (synthetic augmentation),423.3,0.449,56.0,47.2,17.9,0.0,0.0,65.1,61.9,7.48,5.52,14.34,9.3,295.4,60.1
7562,RAC,real,See Table 3 (compiled sources),500.0,0.36,56.0,8.1,0.0,0.0,0.0,8.1,55.4,6.14,5.32,11.53,8.1,402.9,87.0
7563,RAC,real,See Table 3 (compiled sources),400.0,0.44,3.0,1.0,0.0,0.0,0.0,1.0,35.8,4.67,3.34,17.43,6.1,319.9,61.1
7564,RAC,real,See Table 3 (compiled sources),500.0,0.35,28.0,2.0,0.0,0.0,0.0,2.0,57.4,6.52,5.19,12.38,7.8,409.0,83.3
7565,RAC,real,See Table 3 (compiled sources),210.0,0.5,56.0,2.0,0.0,0.0,0.0,2.0,47.4,5.64,4.44,17.02,7.1,180.6,47.1
