Repository: ML-optimized-waste-derived-concrete/Dataset-and-codeNotebooks-for-sustainable-concrete-with-case-study

An Integrated Data-Driven Framework for Sustainable Multi-Waste Concrete Design and Multi-Objective Optimization of Offshore Wind Turbine Towers: A Comparative Evaluation of Ensemble, Deep, and Operator Learning Approaches

Author Information

1. Anjum Parveen
Department of Process, Energy and Environmental Technology, Faculty of Technology, Natural Sciences and Maritime Sciences, University of South-Eastern Norway, Norway
Email: anjumsara0499@gmail.com
ORCID: https://orcid.org/0009-0008-0974-976X

2. Hadi Amlashi (Corresponding Author)

File: MASTER_waste_concrete_dataset_v5_FINAL_1.csv (part 25 of 27)
sample_id,waste_type,data_source,paper_ref_no,cement_kg_m3,water_cement_ratio,curing_days,rac_%,rcwtb_%,ceramic_%,plastic_%,total_replacement_%,compressive_strength_mpa,flexural_strength_mpa,split_tensile_strength_mpa,chloride_penetration_mm,marine_durability_score,co2_emission_kg_m3,cost_usd_m3
7566,RAC,real,See Table 3 (compiled sources),410.0,0.5,1.0,100.0,0.0,0.0,0.0,100.0,13.9,2.0,1.5,30.0,4.1,249.0,28.3
7567,RAC,real,See Table 3 (compiled sources),210.0,0.5,28.0,0.0,0.0,0.0,0.0,0.0,33.2,4.1,3.04,20.02,5.9,173.6,34.7
7568,Ceramic,augmented_literature_based,This study (synthetic augmentation),354.1,0.435,28.0,29.1,0.0,23.1,0.0,52.2,52.6,6.28,4.89,16.42,7.9,245.6,51.9
7569,RCWTB,augmented_literature_based,This study (synthetic augmentation),502.9,0.526,7.0,41.7,10.7,0.0,0.0,52.4,40.5,4.87,3.45,21.31,6.1,367.0,61.2
7570,RAC,real,See Table 3 (compiled sources),455.0,0.264,90.0,0.0,0.0,0.0,0.0,0.0,86.8,9.0,6.0,2.15,10.0,368.9,92.7
7571,RAC,real,See Table 3 (compiled sources),350.0,0.5,28.0,0.0,0.0,0.0,0.0,0.0,39.7,4.69,3.44,19.24,6.6,289.6,53.5
7572,RCWTB,augmented_literature_based,This study (synthetic augmentation),492.9,0.494,28.0,20.0,16.9,0.0,0.0,36.9,52.9,6.44,4.55,17.24,8.0,381.3,73.9
7573,RCWTB,augmented_literature_based,This study (synthetic augmentation),420.3,0.318,56.0,39.3,16.8,0.0,0.0,56.1,71.0,8.43,6.0,8.88,10.0,292.6,64.2
7574,RAC,real,See Table 3 (compiled sources),210.0,0.54,3.0,1.0,0.0,0.0,0.0,1.0,16.6,2.56,1.5,23.99,3.8,180.7,34.7
7575,RAC,real,See Table 3 (compiled sources),350.0,0.44,56.0,2.0,0.0,0.0,0.0,2.0,64.9,7.94,5.98,12.17,8.0,291.6,64.2
7576,RAC,real,See Table 3 (compiled sources),350.0,0.33,3.0,0.0,0.0,0.0,0.0,0.0,26.8,3.22,2.46,16.03,7.3,288.2,53.2
7577,RAC,real,"Hoang 2024, Mathematics (Ref 9)",285.0,0.389,28.0,0.0,0.0,0.0,0.0,0.0,23.9,2.39,2.44,15.78,7.0,232.8,44.0
7578,RAC,real,See Table 3 (compiled sources),340.0,0.57,28.0,1.0,0.0,0.0,0.0,1.0,38.5,4.35,3.61,20.84,5.5,281.7,59.5
7579,RAC,real,See Table 3 (compiled sources),280.0,0.39,28.0,1.0,0.0,0.0,0.0,1.0,47.1,5.27,4.25,14.58,7.4,227.3,55.1
7580,RAC,real,See Table 3 (compiled sources),349.2,0.332,7.0,45.0,0.0,0.0,0.0,45.0,41.9,4.69,3.91,18.31,7.1,247.0,50.9
7581,RAC,real,See Table 3 (compiled sources),210.0,0.5,3.0,1.0,0.0,0.0,0.0,1.0,13.2,2.0,1.5,23.68,5.0,167.2,30.0
7582,RAC,real,"Yuan et al. 2022, Materials (Ref 47, compiled from 68 sources - see their Table S1)",380.0,0.41,28.0,30.0,0.0,0.0,0.0,30.0,50.2,5.83,4.72,16.71,6.3,288.4,61.7
7583,RAC,real,See Table 3 (compiled sources),380.0,0.6,28.0,100.0,0.0,0.0,0.0,100.0,30.0,3.66,2.65,30.0,3.3,225.3,31.1
7584,RAC,real,See Table 3 (compiled sources),410.0,0.5,90.0,100.0,0.0,0.0,0.0,100.0,50.7,5.59,5.02,21.95,6.8,243.1,43.0
7585,RCWTB_FreezeThaw,augmented_literature_based,This study (synthetic augmentation),417.2,0.378,56.0,48.2,8.1,0.0,0.0,56.3,60.7,7.75,5.25,14.36,8.9,296.9,62.9
7586,RAC,real,See Table 3 (compiled sources),280.0,0.38,28.0,0.0,0.0,0.0,0.0,0.0,49.5,5.59,4.29,13.4,7.8,225.8,49.5
7587,RAC,real,See Table 3 (compiled sources),500.0,0.34,56.0,2.0,0.0,0.0,0.0,2.0,72.9,8.65,6.0,9.29,8.9,405.1,86.5
7588,RAC,real,See Table 3 (compiled sources),500.0,0.34,3.0,1.0,0.0,0.0,0.0,1.0,43.6,5.04,4.04,13.32,7.6,409.1,67.3
7589,RAC,real,"Yuan et al. 2022, Materials (Ref 47, compiled from 68 sources - see their Table S1)",380.0,0.65,28.0,20.0,0.0,0.0,0.0,20.0,31.7,4.0,3.09,25.37,4.0,295.1,49.0
7590,RCWTB,augmented_literature_based,This study (synthetic augmentation),495.7,0.599,7.0,47.8,12.2,0.0,0.0,60.0,37.2,4.24,3.56,25.53,5.3,358.1,60.0
7591,RAC,real,See Table 3 (compiled sources),280.0,0.41,28.0,2.0,0.0,0.0,0.0,2.0,46.3,5.53,4.1,14.66,7.2,218.4,49.8
7592,RAC,real,See Table 3 (compiled sources),380.0,0.45,28.0,50.0,0.0,0.0,0.0,50.0,23.5,2.82,1.97,21.83,5.3,270.0,33.5
7593,RAC,real,See Table 3 (compiled sources),380.0,0.47,28.0,0.0,0.0,0.0,0.0,0.0,31.0,4.16,2.65,19.11,6.6,310.6,60.4
7594,RAC,real,See Table 3 (compiled sources),454.5,0.341034103,28.0,7.7,0.0,0.0,0.0,7.7,63.1,7.58,5.65,9.59,8.0,365.5,85.6
7595,RCWTB,augmented_literature_based,This study (synthetic augmentation),440.2,0.474,90.0,25.9,16.5,0.0,0.0,42.4,64.1,7.14,5.53,12.31,9.7,323.1,66.8
7596,RAC,real,"Yuan et al. 2022, Materials (Ref 47, compiled from 68 sources - see their Table S1)",380.0,0.54,28.0,50.0,0.0,0.0,0.0,50.0,41.0,4.97,3.72,24.15,5.3,270.9,55.6
7597,RAC,real,"Yuan et al. 2022, Materials (Ref 47, compiled from 68 sources - see their Table S1)",380.0,0.36,28.0,100.0,0.0,0.0,0.0,100.0,45.2,5.27,4.08,20.2,6.7,227.7,39.8
7598,RAC,real,See Table 3 (compiled sources),380.0,0.5,28.0,30.0,0.0,0.0,0.0,30.0,39.5,5.3,3.76,21.58,5.4,277.2,59.1
7599,RAC,real,See Table 3 (compiled sources),330.0,0.6,56.0,2.0,0.0,0.0,0.0,2.0,47.8,6.16,4.25,19.41,5.3,263.8,62.8
7600,RAC,real,See Table 3 (compiled sources),349.2,0.332,28.0,45.0,0.0,0.0,0.0,45.0,53.0,6.55,4.67,13.61,7.7,241.0,47.8
7601,RAC,real,See Table 3 (compiled sources),275.0,0.65,28.0,100.0,0.0,0.0,0.0,100.0,65.1,7.75,5.96,28.79,4.1,137.6,30.1
7602,RAC,real,See Table 3 (compiled sources),450.0,0.45,28.0,0.0,0.0,0.0,0.0,0.0,47.0,5.45,4.37,16.16,6.9,362.2,73.9
7603,RAC,real,See Table 3 (compiled sources),280.0,0.55,56.0,1.0,0.0,0.0,0.0,1.0,47.5,5.22,4.41,19.27,6.7,226.6,54.6
7604,RAC,real,See Table 3 (compiled sources),500.0,0.34,3.0,1.0,0.0,0.0,0.0,1.0,43.6,5.77,3.94,12.23,8.0,402.4,72.4
7605,RCWTB,augmented_literature_based,This study (synthetic augmentation),456.3,0.469,56.0,35.3,16.7,0.0,0.0,52.0,63.5,7.66,5.59,13.24,8.6,335.0,67.7
7606,RCWTB,augmented_literature_based,This study (synthetic augmentation),493.5,0.355,56.0,32.8,18.5,0.0,0.0,51.3,67.8,8.01,5.89,9.55,10.0,357.7,76.1
7607,RAC,real,See Table 3 (compiled sources),210.0,0.58,56.0,2.0,0.0,0.0,0.0,2.0,41.9,4.31,4.09,20.24,6.5,170.7,41.0
7608,RCWTB_FreezeThaw,augmented_literature_based,This study (synthetic augmentation),457.6,0.348,28.0,47.8,8.1,0.0,0.0,55.9,57.8,7.43,5.42,14.39,8.3,330.6,69.9
7609,Ceramic,augmented_literature_based,This study (synthetic augmentation),444.1,0.44,14.0,42.1,0.0,6.2,0.0,48.3,51.0,6.26,4.8,19.33,6.2,326.1,66.3
7610,RAC,real,"Yuan et al. 2022, Materials (Ref 47, compiled from 68 sources - see their Table S1)",380.0,0.76,28.0,100.0,0.0,0.0,0.0,100.0,21.2,2.44,1.94,30.0,2.6,234.3,29.7
7611,RAC,real,See Table 3 (compiled sources),425.0,0.44,28.0,54.4,0.0,0.0,0.0,54.4,57.3,4.938870968,3.651791045,18.14,6.1,292.1,58.9
7612,RAC,real,See Table 3 (compiled sources),210.0,0.58,3.0,2.0,0.0,0.0,0.0,2.0,16.3,2.34,1.5,26.74,3.9,173.8,33.8
7613,RAC,real,See Table 3 (compiled sources),455.0,0.264,90.0,0.0,0.0,0.0,0.0,0.0,89.6,9.0,6.0,1.5,10.0,368.8,90.1
7614,RAC,real,See Table 3 (compiled sources),410.0,0.5,1.0,49.3,0.0,0.0,0.0,49.3,16.7,2.19,1.73,25.43,4.3,289.6,39.5
7615,RAC,real,See Table 3 (compiled sources),210.0,0.53,3.0,1.0,0.0,0.0,0.0,1.0,17.5,2.17,1.65,23.49,4.5,173.4,27.4
7616,RCWTB,augmented_literature_based,This study (synthetic augmentation),417.1,0.513,90.0,20.0,13.9,0.0,0.0,33.9,61.4,7.36,5.5,13.04,8.7,312.2,64.8
7617,RAC,real,See Table 3 (compiled sources),350.0,0.35,56.0,2.0,0.0,0.0,0.0,2.0,60.8,6.89,5.33,10.07,8.2,285.0,67.4
7618,RAC,real,See Table 3 (compiled sources),280.0,0.5,3.0,2.0,0.0,0.0,0.0,2.0,27.8,3.26,2.44,20.4,5.1,223.3,45.8
7619,RAC,real,See Table 3 (compiled sources),467.4,0.42,7.0,0.0,0.0,0.0,0.0,0.0,23.2,2.52,2.14,19.05,5.9,380.6,63.8
7620,RAC,real,See Table 3 (compiled sources),300.0,0.53,56.0,1.0,0.0,0.0,0.0,1.0,50.4,5.74,4.65,17.99,6.2,240.7,50.1
7621,RAC,real,See Table 3 (compiled sources),450.0,0.43,56.0,2.0,0.0,0.0,0.0,2.0,61.0,7.5,5.28,13.48,7.4,364.7,80.8
7622,RAC,real,See Table 3 (compiled sources),350.0,0.37,28.0,1.0,0.0,0.0,0.0,1.0,49.1,6.14,4.34,12.32,7.9,297.9,65.3
7623,RAC,real,See Table 3 (compiled sources),461.0,0.52,7.0,0.0,0.0,0.0,0.0,0.0,25.4,3.0,2.03,21.74,5.4,386.8,65.5
7624,RAC,real,"Yuan et al. 2022, Materials (Ref 47, compiled from 68 sources - see their Table S1)",380.0,0.62,28.0,100.0,0.0,0.0,0.0,100.0,29.5,3.7,2.56,30.0,3.3,217.3,35.1
7625,RAC,real,See Table 3 (compiled sources),280.0,0.43,3.0,2.0,0.0,0.0,0.0,2.0,24.3,2.92,2.15,19.02,5.9,226.9,40.5
7626,RAC,real,See Table 3 (compiled sources),500.0,0.34,56.0,2.0,0.0,0.0,0.0,2.0,71.2,7.66,6.0,8.41,9.1,411.8,88.0
7627,RAC,real,See Table 3 (compiled sources),360.0,0.39,56.0,0.0,0.0,0.0,0.0,0.0,68.0,8.22,6.0,11.21,8.2,290.5,67.9
7628,RAC,real,See Table 3 (compiled sources),450.0,0.33,56.0,0.0,0.0,0.0,0.0,0.0,68.7,8.14,5.9,8.23,9.4,365.9,80.3
7629,RAC,real,See Table 3 (compiled sources),280.0,0.38,28.0,0.0,0.0,0.0,0.0,0.0,49.5,6.02,4.57,13.54,7.4,224.7,54.1
7630,RAC,real,See Table 3 (compiled sources),450.0,0.34,56.0,2.0,0.0,0.0,0.0,2.0,74.8,9.0,6.0,8.78,8.8,379.3,76.3
7631,RCWTB_FreezeThaw,augmented_literature_based,This study (synthetic augmentation),480.3,0.339,56.0,40.2,5.7,0.0,0.0,45.9,65.4,7.8,5.72,11.21,8.9,359.9,76.9
7632,RAC,real,See Table 3 (compiled sources),454.5,0.341034103,7.0,7.7,0.0,0.0,0.0,7.7,53.7,6.79,4.82,11.62,7.3,358.1,74.6
7633,RAC,real,See Table 3 (compiled sources),340.0,0.5,7.0,100.0,0.0,0.0,0.0,100.0,29.0,3.24,2.55,28.64,4.0,180.1,19.4
7634,RAC,real,See Table 3 (compiled sources),450.0,0.34,56.0,2.0,0.0,0.0,0.0,2.0,80.2,9.0,6.0,7.48,8.9,365.5,88.9
7635,RAC,real,See Table 3 (compiled sources),300.0,0.56,3.0,2.0,0.0,0.0,0.0,2.0,23.7,3.1,2.08,23.95,5.0,247.2,48.1
7636,Plastic,real,See Table 3 (compiled sources),430.0,0.498,28.0,59.9,0.0,0.0,0.0,59.9,32.4,3.88,2.5,24.74,5.0,300.6,42.0
7637,RCWTB,augmented_literature_based,This study (synthetic augmentation),480.8,0.436,90.0,47.7,19.7,0.0,0.0,67.4,67.6,7.85,5.99,11.1,10.0,339.3,66.1
7638,RAC,real,See Table 3 (compiled sources),450.0,0.4,56.0,1.0,0.0,0.0,0.0,1.0,61.6,7.45,5.79,12.39,7.6,363.6,77.5
7639,RAC,real,See Table 3 (compiled sources),264.0,0.644,28.0,100.0,0.0,0.0,0.0,100.0,34.5,3.77,3.16,30.0,3.4,121.7,22.1
7640,RAC,real,See Table 3 (compiled sources),380.0,0.84,28.0,40.0,0.0,0.0,0.0,40.0,18.0,2.02,1.5,30.0,2.5,274.5,43.8
7641,RAC,real,See Table 3 (compiled sources),300.0,0.58,3.0,1.0,0.0,0.0,0.0,1.0,22.1,2.8,1.79,24.77,4.6,243.3,47.1
7642,RAC,real,See Table 3 (compiled sources),380.0,0.84,28.0,20.0,0.0,0.0,0.0,20.0,18.5,2.09,1.55,30.0,2.6,298.5,50.9
7643,RAC,real,See Table 3 (compiled sources),454.5,0.277227723,56.0,0.0,0.0,0.0,0.0,0.0,71.2,8.88,6.0,5.88,9.7,384.6,85.7
7644,Combined,augmented_literature_based,This study (synthetic augmentation),453.6,0.358,90.0,35.5,7.5,5.5,5.6,54.1,66.0,7.54,5.91,10.98,9.6,330.6,60.3
7645,RAC,real,See Table 3 (compiled sources),400.0,0.519,56.0,29.9,0.0,0.0,0.0,29.9,39.5,4.27,3.59,21.16,5.4,301.2,56.7
7646,RAC,real,See Table 3 (compiled sources),500.0,0.34,56.0,2.0,0.0,0.0,0.0,2.0,68.8,8.01,6.0,8.21,9.1,416.4,85.0
7647,RAC,real,See Table 3 (compiled sources),450.0,0.43,56.0,2.0,0.0,0.0,0.0,2.0,61.0,7.01,5.34,11.41,8.4,361.9,80.0
7648,RAC,real,See Table 3 (compiled sources),300.0,0.5,28.0,100.0,0.0,0.0,0.0,100.0,30.2,3.71,2.63,27.71,4.5,153.2,23.5
7649,RAC,real,See Table 3 (compiled sources),454.5,0.292849285,7.0,7.7,0.0,0.0,0.0,7.7,69.7,8.25,6.0,10.56,8.3,355.4,78.7
7650,RAC,real,See Table 3 (compiled sources),428.89,0.561659167,28.0,10.7,0.0,0.0,0.0,10.7,42.3,4.94,3.72,21.7,5.6,336.4,69.6
7651,RAC,real,See Table 3 (compiled sources),350.0,0.36,28.0,1.0,0.0,0.0,0.0,1.0,50.4,6.07,4.31,11.35,7.9,288.7,60.0
7652,RAC,real,"Mahmoudian, Bypour & Kontoni 2024, Asian J. Civil Eng. (Ref 45)",392.0,0.43,28.0,57.5,0.0,0.0,0.0,57.5,32.4,3.8,2.9,20.01,6.5,270.4,40.1
7653,RAC,real,"Yuan et al. 2022, Materials (Ref 47, compiled from 68 sources - see their Table S1)",380.0,0.76,28.0,100.0,0.0,0.0,0.0,100.0,23.1,3.03,2.1,30.0,3.3,228.1,25.9
7654,Ceramic,augmented_literature_based,This study (synthetic augmentation),383.0,0.496,14.0,28.2,0.0,5.4,0.0,33.6,47.7,6.15,3.99,20.73,5.8,282.4,56.3
7655,Combined,augmented_literature_based,This study (synthetic augmentation),420.1,0.459,56.0,18.3,9.1,5.5,5.3,38.2,61.0,7.46,5.32,13.85,8.9,319.1,66.5
7656,RAC,real,See Table 3 (compiled sources),400.0,0.44,28.0,2.0,0.0,0.0,0.0,2.0,61.0,7.32,5.71,15.79,6.4,332.9,73.4
7657,RAC,real,See Table 3 (compiled sources),350.0,0.41,3.0,1.0,0.0,0.0,0.0,1.0,36.8,4.42,3.52,17.93,6.0,284.7,55.6
7658,RAC,real,See Table 3 (compiled sources),500.0,0.36,3.0,8.1,0.0,0.0,0.0,8.1,35.4,4.87,3.36,16.0,7.4,409.5,76.5
7659,RAC,real,See Table 3 (compiled sources),400.0,0.45,7.0,0.0,0.0,0.0,0.0,0.0,8.3,2.0,1.5,21.16,5.5,323.7,48.5
7660,RAC,real,See Table 3 (compiled sources),210.0,0.58,3.0,2.0,0.0,0.0,0.0,2.0,16.3,2.0,1.83,26.34,4.3,168.8,31.7
7661,RAC,real,See Table 3 (compiled sources),350.0,0.33,3.0,1.0,0.0,0.0,0.0,1.0,30.7,3.42,2.77,14.7,7.1,283.0,57.2
7662,RCWTB,augmented_literature_based,This study (synthetic augmentation),343.0,0.509,56.0,36.4,5.1,0.0,0.0,41.5,50.0,6.23,4.52,20.15,6.4,245.8,53.0
7663,Ceramic,augmented_literature_based,This study (synthetic augmentation),349.3,0.345,56.0,27.6,0.0,12.9,0.0,40.5,62.8,7.64,5.39,11.43,9.4,258.0,60.0
7664,RAC,real,See Table 3 (compiled sources),340.0,0.57,28.0,1.0,0.0,0.0,0.0,1.0,38.5,4.51,3.88,22.02,5.8,283.8,56.7
7665,RAC,real,See Table 3 (compiled sources),280.0,0.42,3.0,2.0,0.0,0.0,0.0,2.0,26.9,3.21,2.39,19.24,5.7,220.0,44.9
7666,RAC,real,See Table 3 (compiled sources),500.0,0.33,3.0,1.0,0.0,0.0,0.0,1.0,38.4,4.59,3.56,14.39,7.5,416.7,70.6
7667,RAC,real,See Table 3 (compiled sources),380.0,0.56,28.0,100.0,0.0,0.0,0.0,100.0,31.2,3.57,2.42,29.67,3.6,221.8,36.4
7668,RAC,real,"Hoang 2024, Mathematics (Ref 9)",189.0,0.778,91.0,0.0,0.0,0.0,0.0,0.0,58.6,7.08,5.54,22.3,4.9,153.7,45.1
7669,RAC,real,See Table 3 (compiled sources),280.0,0.45,28.0,1.0,0.0,0.0,0.0,1.0,46.1,5.33,4.43,17.06,6.1,233.5,47.5
7670,RAC,real,"Hoang 2024, Mathematics (Ref 9)",253.0,0.763,56.0,100.0,0.0,0.0,0.0,100.0,44.9,5.17,3.96,30.0,3.3,118.0,17.4
7671,RAC,real,See Table 3 (compiled sources),450.0,0.33,56.0,0.0,0.0,0.0,0.0,0.0,68.7,8.42,6.0,7.37,10.0,373.7,83.4
7672,RAC,real,See Table 3 (compiled sources),350.0,0.34,28.0,1.0,0.0,0.0,0.0,1.0,56.2,6.83,5.3,12.03,8.5,282.8,74.4
7673,RAC,real,See Table 3 (compiled sources),350.0,0.37,28.0,1.0,0.0,0.0,0.0,1.0,49.1,6.14,4.33,12.47,8.1,293.7,61.7
7674,RAC,real,See Table 3 (compiled sources),400.0,0.41,3.0,2.0,0.0,0.0,0.0,2.0,36.1,4.09,3.49,17.48,6.2,324.1,60.6
7675,RAC,real,See Table 3 (compiled sources),400.0,0.52,28.0,1.5,0.0,0.0,0.0,1.5,38.1,4.49,3.41,20.13,5.5,333.9,61.6
7676,RAC,real,See Table 3 (compiled sources),450.0,0.35,3.0,1.0,0.0,0.0,0.0,1.0,45.4,5.8,3.81,13.74,7.3,373.0,75.9
7677,RAC,real,"Yuan et al. 2022, Materials (Ref 47, compiled from 68 sources - see their Table S1)",380.0,0.5,28.0,0.0,0.0,0.0,0.0,0.0,42.8,4.86,3.51,17.76,6.4,315.9,54.9
7678,RAC,real,See Table 3 (compiled sources),380.0,0.84,28.0,100.0,0.0,0.0,0.0,100.0,12.0,2.0,1.5,30.0,2.4,216.6,23.4
7679,Ceramic,augmented_literature_based,This study (synthetic augmentation),369.6,0.484,28.0,33.0,0.0,22.5,0.0,55.5,50.5,5.86,4.72,16.76,7.7,260.1,51.3
7680,RAC,real,See Table 3 (compiled sources),280.0,0.41,56.0,2.0,0.0,0.0,0.0,2.0,58.2,6.23,5.34,13.24,7.9,233.1,58.1
7681,Ceramic,augmented_literature_based,This study (synthetic augmentation),403.8,0.578,14.0,44.8,0.0,5.5,0.0,50.3,39.1,4.87,3.42,25.77,5.5,292.9,46.4
7682,RAC,real,See Table 3 (compiled sources),388.0,0.299,56.0,45.0,0.0,0.0,0.0,45.0,52.9,6.27,4.32,13.18,8.5,281.9,54.6
7683,RAC,real,See Table 3 (compiled sources),300.0,0.65,7.0,20.0,0.0,0.0,0.0,20.0,34.2,4.14,3.14,26.76,3.9,232.7,43.3
7684,RAC,real,See Table 3 (compiled sources),380.0,0.41,28.0,20.0,0.0,0.0,0.0,20.0,46.1,6.0,4.19,15.08,7.2,296.6,52.7
7685,RAC,real,See Table 3 (compiled sources),450.0,0.35,56.0,1.0,0.0,0.0,0.0,1.0,66.8,7.16,6.0,10.88,9.1,364.7,82.3
7686,RCWTB,augmented_literature_based,This study (synthetic augmentation),447.9,0.395,14.0,37.1,11.4,0.0,0.0,48.5,59.0,7.13,5.55,14.4,8.3,321.6,62.9
7687,RAC,real,See Table 3 (compiled sources),275.0,0.65,28.0,50.0,0.0,0.0,0.0,50.0,63.5,7.43,5.53,25.07,4.1,179.3,44.7
7688,RAC,real,See Table 3 (compiled sources),210.0,0.52,56.0,2.0,0.0,0.0,0.0,2.0,45.1,4.97,3.79,16.87,7.0,168.3,39.6
7689,Combined,augmented_literature_based,This study (synthetic augmentation),376.5,0.462,14.0,37.5,13.1,12.6,6.5,69.7,48.2,5.26,4.37,17.51,8.0,241.2,48.1
7690,RAC,real,See Table 3 (compiled sources),350.0,0.35,3.0,2.0,0.0,0.0,0.0,2.0,31.2,3.38,3.17,15.46,7.2,286.2,55.1
7691,RAC,real,See Table 3 (compiled sources),436.0,0.56,28.0,25.0,0.0,0.0,0.0,25.0,24.8,3.07,2.4,24.27,5.1,326.0,54.4
7692,RAC,real,See Table 3 (compiled sources),500.0,0.36,28.0,1.0,0.0,0.0,0.0,1.0,61.0,6.94,5.55,10.93,8.0,417.4,90.9
7693,RAC,real,See Table 3 (compiled sources),500.0,0.4458,14.0,8.4,0.0,0.0,0.0,8.4,44.3,4.96,3.77,16.61,6.8,400.7,73.4
7694,RAC,real,See Table 3 (compiled sources),280.0,0.4,56.0,1.0,0.0,0.0,0.0,1.0,51.7,6.62,4.48,12.73,7.4,227.2,53.7
7695,Plastic,augmented_literature_based,This study (synthetic augmentation),498.9,0.451,7.0,42.2,0.0,0.0,9.1,51.3,42.1,5.35,3.7,22.58,5.8,366.4,68.7
7696,RAC,real,See Table 3 (compiled sources),280.0,0.43,28.0,1.0,0.0,0.0,0.0,1.0,46.4,5.55,4.08,15.33,7.1,218.8,55.2
7697,RAC,real,See Table 3 (compiled sources),350.0,0.34,56.0,2.0,0.0,0.0,0.0,2.0,67.9,8.32,6.0,8.99,9.4,291.0,64.7
7698,RCWTB,augmented_literature_based,This study (synthetic augmentation),366.6,0.444,56.0,20.3,11.5,0.0,0.0,31.8,58.2,6.87,5.29,14.51,7.9,271.9,59.0
7699,RAC,real,See Table 3 (compiled sources),450.0,0.44,56.0,2.0,0.0,0.0,0.0,2.0,58.7,7.15,5.28,14.16,7.3,361.1,81.8
7700,RAC,real,See Table 3 (compiled sources),300.0,0.56,28.0,2.0,0.0,0.0,0.0,2.0,44.7,5.02,3.91,21.05,5.9,241.3,50.6
7701,RAC,real,See Table 3 (compiled sources),210.0,0.53,3.0,2.0,0.0,0.0,0.0,2.0,17.5,2.46,1.79,23.87,4.7,168.9,32.6
7702,RAC,real,See Table 3 (compiled sources),350.0,0.4,28.0,2.0,0.0,0.0,0.0,2.0,63.9,7.11,5.96,13.12,7.2,278.2,62.6
7703,RAC,real,See Table 3 (compiled sources),353.0,0.592,7.0,100.0,0.0,0.0,0.0,100.0,17.5,2.3,1.78,30.0,3.6,196.2,17.7
7704,RCWTB,augmented_literature_based,This study (synthetic augmentation),467.4,0.406,28.0,42.5,10.2,0.0,0.0,52.7,52.7,6.09,4.8,16.91,7.5,346.3,61.9
7705,RAC,real,See Table 3 (compiled sources),350.0,0.35,3.0,1.0,0.0,0.0,0.0,1.0,27.7,3.36,2.51,15.25,6.9,285.3,50.5
7706,RAC,real,See Table 3 (compiled sources),380.0,0.45,28.0,1.0,0.0,0.0,0.0,1.0,54.0,6.52,5.16,14.52,7.6,312.5,71.0
7707,RAC,real,See Table 3 (compiled sources),350.0,0.35,3.0,2.0,0.0,0.0,0.0,2.0,31.2,3.81,2.72,16.03,7.0,284.3,55.3
7708,RCWTB_FreezeThaw,augmented_literature_based,This study (synthetic augmentation),313.7,0.318,56.0,27.5,16.1,0.0,0.0,43.6,71.7,8.86,6.0,6.5,10.0,225.2,57.4
7709,RAC,real,See Table 3 (compiled sources),350.0,0.4,28.0,2.0,0.0,0.0,0.0,2.0,63.9,7.64,5.75,12.36,7.9,282.6,64.4
7710,RAC,real,See Table 3 (compiled sources),500.0,0.36,28.0,1.0,0.0,0.0,0.0,1.0,58.0,6.63,5.67,11.0,7.6,399.6,75.2
7711,RAC,real,See Table 3 (compiled sources),309.0,0.55,90.0,100.0,0.0,0.0,0.0,100.0,31.0,3.56,2.72,28.36,5.0,160.9,30.3
7712,RAC,real,See Table 3 (compiled sources),350.0,0.35,56.0,2.0,0.0,0.0,0.0,2.0,64.7,7.24,5.94,9.89,8.8,276.5,62.2
7713,RAC,real,See Table 3 (compiled sources),500.0,0.34,28.0,2.0,0.0,0.0,0.0,2.0,60.4,7.45,5.49,11.28,8.6,403.5,82.4
7714,RAC,real,See Table 3 (compiled sources),165.0,1.042,56.0,100.0,0.0,0.0,0.0,100.0,21.8,2.76,2.05,30.0,2.3,80.0,15.0
7715,RAC,real,See Table 3 (compiled sources),210.0,0.54,56.0,1.0,0.0,0.0,0.0,1.0,42.0,5.13,3.94,18.51,5.8,171.8,36.0
7716,Plastic,real,See Table 3 (compiled sources),430.0,0.43,28.0,0.0,0.0,0.0,0.0,0.0,31.1,3.17,2.79,17.24,6.1,355.4,64.1
7717,RAC,real,See Table 3 (compiled sources),300.0,0.56,28.0,2.0,0.0,0.0,0.0,2.0,44.7,5.43,3.97,20.34,6.0,245.0,57.3
7718,RAC,real,See Table 3 (compiled sources),330.0,0.56,3.0,1.0,0.0,0.0,0.0,1.0,22.1,2.23,1.52,24.98,4.5,265.9,47.3
7719,RAC,real,See Table 3 (compiled sources),450.0,0.35,56.0,1.0,0.0,0.0,0.0,1.0,66.8,8.08,5.9,8.41,9.0,365.3,79.2
7720,Combined,augmented_literature_based,This study (synthetic augmentation),428.0,0.316,56.0,17.1,7.2,15.0,6.9,46.2,66.3,8.04,5.69,8.76,9.4,313.1,71.2
7721,RAC,real,See Table 3 (compiled sources),400.0,0.43,56.0,2.0,0.0,0.0,0.0,2.0,64.2,8.01,5.4,11.83,8.3,329.8,60.7
7722,RAC,real,See Table 3 (compiled sources),389.56,0.47,28.0,55.4,0.0,0.0,0.0,55.4,43.3,4.938870968,3.651791045,20.97,5.9,271.4,50.4
7723,RAC,real,"Mahmoudian, Bypour & Kontoni 2024, Asian J. Civil Eng. (Ref 45)",369.0,0.5392953929539296,28.0,100.0,0.0,0.0,0.0,100.0,24.7,2.9,2.16,29.36,4.4,213.8,36.4
7724,RAC,real,See Table 3 (compiled sources),280.0,0.5,3.0,2.0,0.0,0.0,0.0,2.0,27.8,3.54,2.34,20.75,5.3,221.2,47.7
7725,RAC,real,See Table 3 (compiled sources),380.0,0.84,28.0,100.0,0.0,0.0,0.0,100.0,16.5,2.44,1.5,30.0,3.2,219.6,36.2
7726,RAC,real,See Table 3 (compiled sources),500.0,0.36,14.0,0.0,0.0,0.0,0.0,0.0,45.0,5.63,3.84,13.85,7.9,411.9,84.8
7727,RAC,real,See Table 3 (compiled sources),450.0,0.35,28.0,1.0,0.0,0.0,0.0,1.0,64.1,7.68,5.67,9.74,8.2,371.5,77.9
7728,RAC,real,See Table 3 (compiled sources),450.0,0.34,56.0,2.0,0.0,0.0,0.0,2.0,74.8,9.0,6.0,7.83,9.1,366.2,85.5
7729,RAC,real,See Table 3 (compiled sources),350.0,0.44,56.0,2.0,0.0,0.0,0.0,2.0,64.9,7.76,6.0,11.85,7.9,286.5,62.3
7730,RAC,real,"Yuan et al. 2022, Materials (Ref 47, compiled from 68 sources - see their Table S1)",380.0,0.5,28.0,100.0,0.0,0.0,0.0,100.0,48.0,6.23,4.23,27.34,4.6,220.3,37.6
7731,RAC,real,See Table 3 (compiled sources),280.0,0.55,56.0,1.0,0.0,0.0,0.0,1.0,47.5,5.45,4.19,20.23,5.9,228.6,53.8
7732,RAC,real,See Table 3 (compiled sources),400.0,0.42,3.0,1.0,0.0,0.0,0.0,1.0,35.0,4.42,3.12,17.02,6.2,326.2,59.7
7733,RAC,real,"Yuan et al. 2022, Materials (Ref 47, compiled from 68 sources - see their Table S1)",380.0,0.54,28.0,50.0,0.0,0.0,0.0,50.0,48.9,6.43,4.55,23.54,5.0,263.6,50.3
7734,RAC,real,"Yuan et al. 2022, Materials (Ref 47, compiled from 68 sources - see their Table S1)",380.0,0.51,28.0,100.0,0.0,0.0,0.0,100.0,42.0,4.88,3.93,27.11,4.4,228.0,38.1
7735,RAC,real,"Yuan et al. 2022, Materials (Ref 47, compiled from 68 sources - see their Table S1)",380.0,0.45,28.0,100.0,0.0,0.0,0.0,100.0,42.0,4.89,4.03,26.01,5.2,217.4,41.7
7736,RAC,real,See Table 3 (compiled sources),388.0,0.299,56.0,30.0,0.0,0.0,0.0,30.0,52.5,6.1,4.58,10.13,8.8,290.7,63.3
7737,RAC,real,"Yuan et al. 2022, Materials (Ref 47, compiled from 68 sources - see their Table S1)",380.0,0.36,28.0,50.0,0.0,0.0,0.0,50.0,47.3,5.84,4.68,15.64,7.4,260.6,61.1
7738,RAC,real,See Table 3 (compiled sources),353.0,0.584,56.0,20.0,0.0,0.0,0.0,20.0,43.0,5.32,3.66,22.74,4.9,278.6,44.7
7739,RAC,real,See Table 3 (compiled sources),330.0,0.56,3.0,1.0,0.0,0.0,0.0,1.0,22.1,2.85,1.66,23.66,5.1,282.2,51.5
7740,RAC,real,See Table 3 (compiled sources),500.0,0.36,28.0,0.0,0.0,0.0,0.0,0.0,48.9,6.44,4.48,12.58,7.5,410.5,76.7
7741,RCWTB,augmented_literature_based,This study (synthetic augmentation),409.3,0.58,14.0,32.8,12.9,0.0,0.0,45.7,43.2,5.02,3.74,24.08,6.1,288.6,54.3
7742,RAC,real,See Table 3 (compiled sources),350.0,0.43,3.0,1.0,0.0,0.0,0.0,1.0,37.6,4.73,3.53,18.52,6.1,286.1,60.8
7743,Ceramic,augmented_literature_based,This study (synthetic augmentation),386.3,0.369,28.0,38.0,0.0,24.4,0.0,62.4,58.2,6.15,4.96,13.7,8.5,269.8,62.4
7744,RAC,real,See Table 3 (compiled sources),350.0,0.34,56.0,1.0,0.0,0.0,0.0,1.0,53.5,6.11,4.55,10.95,8.4,286.6,61.7
7745,RAC,real,"Hoang 2024, Mathematics (Ref 9)",196.0,0.949,91.0,100.0,0.0,0.0,0.0,100.0,39.5,4.48,3.89,30.0,3.0,80.0,20.4
7746,RAC,real,See Table 3 (compiled sources),350.0,0.43,56.0,1.0,0.0,0.0,0.0,1.0,59.3,7.26,5.35,12.64,7.6,294.1,64.6
7747,RAC,real,See Table 3 (compiled sources),500.0,0.36,14.0,0.0,0.0,0.0,0.0,0.0,45.0,5.34,3.89,12.3,7.8,407.1,76.4
7748,RAC,real,See Table 3 (compiled sources),320.0,0.55,7.0,0.0,0.0,0.0,0.0,0.0,22.1,2.43,1.94,23.09,4.6,258.5,42.0
7749,RAC,real,See Table 3 (compiled sources),500.0,0.34,28.0,1.0,0.0,0.0,0.0,1.0,60.6,6.56,5.58,11.28,7.6,404.9,80.4
7750,RAC,real,See Table 3 (compiled sources),360.0,0.39,3.0,0.0,0.0,0.0,0.0,0.0,37.0,4.68,3.16,15.99,7.1,289.5,52.9
7751,RAC,real,See Table 3 (compiled sources),400.0,0.41,56.0,2.0,0.0,0.0,0.0,2.0,63.6,8.15,6.0,11.37,7.8,325.6,76.3
7752,RAC,real,See Table 3 (compiled sources),450.0,0.42,3.0,1.0,0.0,0.0,0.0,1.0,33.3,3.99,3.01,17.9,6.0,377.2,66.2
7753,RAC,real,See Table 3 (compiled sources),280.0,0.43,56.0,1.0,0.0,0.0,0.0,1.0,50.7,6.31,4.38,14.06,7.5,230.8,63.0
7754,RAC,real,See Table 3 (compiled sources),280.0,0.38,56.0,2.0,0.0,0.0,0.0,2.0,65.2,7.89,5.87,11.52,7.8,231.9,58.9
7755,RCWTB_FreezeThaw,augmented_literature_based,This study (synthetic augmentation),427.3,0.419,90.0,43.8,5.4,0.0,0.0,49.2,58.8,7.03,5.24,15.44,8.1,308.6,57.2
7756,RAC,real,See Table 3 (compiled sources),165.0,1.042,56.0,100.0,0.0,0.0,0.0,100.0,47.0,5.49,4.21,30.0,2.9,80.0,15.4
7757,RAC,real,See Table 3 (compiled sources),500.0,0.33,56.0,1.0,0.0,0.0,0.0,1.0,62.1,7.51,5.36,7.72,8.4,411.0,86.4
7758,RAC,real,"Yuan et al. 2022, Materials (Ref 47, compiled from 68 sources - see their Table S1)",380.0,0.42,28.0,100.0,0.0,0.0,0.0,100.0,56.0,6.47,4.77,21.5,5.2,224.3,38.4
7759,RAC,real,"Yuan et al. 2022, Materials (Ref 47, compiled from 68 sources - see their Table S1)",380.0,0.65,28.0,50.0,0.0,0.0,0.0,50.0,40.8,4.4,3.36,27.98,4.0,261.5,48.4
7760,RAC,real,See Table 3 (compiled sources),400.0,0.45,4.0,19.5,0.0,0.0,0.0,19.5,43.2,5.18,3.77,18.63,6.2,315.5,56.0
7761,RCWTB,augmented_literature_based,This study (synthetic augmentation),360.8,0.328,7.0,32.6,9.9,0.0,0.0,42.5,60.5,7.42,5.63,11.69,9.0,260.9,62.0
7762,RAC,real,See Table 3 (compiled sources),210.0,0.6,56.0,1.0,0.0,0.0,0.0,1.0,38.8,4.48,3.23,22.09,5.4,172.8,37.8
7763,RAC,real,See Table 3 (compiled sources),394.0,0.47,7.0,0.0,0.0,0.0,0.0,0.0,24.5,3.26,2.33,20.61,5.2,316.6,53.2
7764,RAC,real,See Table 3 (compiled sources),500.0,0.35,3.0,1.0,0.0,0.0,0.0,1.0,43.5,5.3,3.76,13.96,6.7,407.4,76.6
7765,Combined,augmented_literature_based,This study (synthetic augmentation),314.2,0.416,7.0,15.4,10.7,7.1,4.7,37.9,53.7,6.34,4.56,15.64,8.2,227.0,45.1
7766,RAC,real,See Table 3 (compiled sources),300.0,0.55,56.0,2.0,0.0,0.0,0.0,2.0,52.0,6.35,4.51,17.48,6.6,252.2,59.6
7767,RAC,real,See Table 3 (compiled sources),300.0,0.4,28.0,3.8,0.0,0.0,0.0,3.8,32.4,4.17,2.78,16.65,6.8,242.4,47.0
7768,RCWTB_FreezeThaw,augmented_literature_based,This study (synthetic augmentation),390.2,0.318,28.0,32.0,11.2,0.0,0.0,43.2,62.7,7.5,5.6,12.08,9.1,287.0,57.6
7769,RCWTB,augmented_literature_based,This study (synthetic augmentation),340.2,0.346,28.0,38.1,11.7,0.0,0.0,49.8,67.4,8.25,6.0,11.56,8.9,232.3,58.7
7770,RAC,real,See Table 3 (compiled sources),340.0,0.54,56.0,2.0,0.0,0.0,0.0,2.0,54.6,6.65,4.68,18.73,6.5,282.2,61.0
7771,RAC,real,See Table 3 (compiled sources),210.0,0.56,3.0,2.0,0.0,0.0,0.0,2.0,16.7,2.13,1.64,25.49,4.4,176.6,28.6
7772,RAC,real,See Table 3 (compiled sources),210.0,0.6,28.0,1.0,0.0,0.0,0.0,1.0,31.7,3.28,2.93,24.63,4.4,176.5,33.7
7773,RAC,real,See Table 3 (compiled sources),280.0,0.58,28.0,1.0,0.0,0.0,0.0,1.0,43.3,5.1,3.74,21.19,4.9,231.5,51.9
7774,RAC,real,See Table 3 (compiled sources),410.0,0.549,1.0,100.0,0.0,0.0,0.0,100.0,15.5,2.01,1.61,30.0,3.5,244.4,29.3
7775,RAC,real,See Table 3 (compiled sources),450.0,0.5,28.0,25.0,0.0,0.0,0.0,25.0,40.3,4.88,3.67,20.0,6.0,346.9,63.2
7776,Plastic,augmented_literature_based,This study (synthetic augmentation),504.7,0.363,14.0,38.5,0.0,0.0,12.0,50.5,51.2,5.82,4.7,17.11,6.8,369.7,71.5
7777,RAC,real,"Hoang 2024, Mathematics (Ref 9)",285.0,0.421,120.0,0.0,0.0,0.0,0.0,0.0,45.1,5.3,4.07,12.2,8.7,232.8,54.0
7778,RAC,real,See Table 3 (compiled sources),350.0,0.35,3.0,2.0,0.0,0.0,0.0,2.0,31.2,3.04,2.74,13.93,7.7,281.7,45.4
7779,RAC,real,See Table 3 (compiled sources),380.0,0.5,28.0,100.0,0.0,0.0,0.0,100.0,40.8,5.35,4.03,25.5,4.7,226.8,46.8
7780,RAC,real,"Mahmoudian, Bypour & Kontoni 2024, Asian J. Civil Eng. (Ref 45)",385.0,0.43,28.0,58.1,0.0,0.0,0.0,58.1,30.7,3.55,2.72,22.62,5.5,271.2,42.9
7781,RAC,real,"Yuan et al. 2022, Materials (Ref 47, compiled from 68 sources - see their Table S1)",380.0,0.5,28.0,0.0,0.0,0.0,0.0,0.0,36.5,5.25,3.3,19.38,5.9,312.7,60.8
7782,Combined,augmented_literature_based,This study (synthetic augmentation),374.0,0.543,7.0,27.9,11.0,11.0,3.3,53.2,49.7,6.42,4.43,20.51,6.7,260.6,55.4
7783,RAC,real,See Table 3 (compiled sources),400.0,0.45,4.0,49.3,0.0,0.0,0.0,49.3,40.3,4.56,3.62,21.98,5.2,280.8,48.9
7784,RAC,real,See Table 3 (compiled sources),450.0,0.43,28.0,2.0,0.0,0.0,0.0,2.0,56.1,6.78,5.23,14.64,7.2,366.8,85.7
7785,Ceramic,augmented_literature_based,This study (synthetic augmentation),395.0,0.435,28.0,49.6,0.0,19.4,0.0,69.0,49.1,6.29,4.59,17.94,7.5,270.6,50.6
7786,RAC,real,See Table 3 (compiled sources),380.0,0.4,28.0,100.0,0.0,0.0,0.0,100.0,58.5,6.45,5.35,22.02,5.8,216.2,45.6
7787,RAC,real,See Table 3 (compiled sources),280.0,0.46,3.0,1.0,0.0,0.0,0.0,1.0,21.7,2.49,2.23,21.21,5.8,218.9,42.4
7788,Plastic,real,See Table 3 (compiled sources),380.0,0.45,28.0,0.0,0.0,0.0,0.0,0.0,56.3,7.1,4.42,13.92,7.4,304.9,63.6
7789,RAC,real,See Table 3 (compiled sources),413.0,0.498789346,28.0,100.0,0.0,0.0,0.0,100.0,49.0,6.14,4.45,24.66,5.2,244.6,46.6
7790,RAC,real,See Table 3 (compiled sources),500.0,0.4924,90.0,8.3,0.0,0.0,0.0,8.3,46.3,6.26,4.38,16.19,7.7,408.9,72.7
7791,RAC,real,See Table 3 (compiled sources),380.0,0.4,28.0,0.0,0.0,0.0,0.0,0.0,55.0,6.52,5.21,13.22,7.5,306.5,66.1
7792,RAC,real,See Table 3 (compiled sources),300.0,0.5,28.0,0.0,0.0,0.0,0.0,0.0,34.7,4.48,3.53,19.76,6.2,249.9,52.2
7793,RAC,real,See Table 3 (compiled sources),500.0,0.34,56.0,2.0,0.0,0.0,0.0,2.0,68.8,8.3,6.0,7.02,9.3,409.6,86.4
7794,RAC,real,"Hoang 2024, Mathematics (Ref 9)",375.0,0.4,28.0,27.8,0.0,0.0,0.0,27.8,30.5,3.49,2.95,19.73,6.3,289.0,50.3
7795,RAC,real,See Table 3 (compiled sources),280.0,0.44,28.0,2.0,0.0,0.0,0.0,2.0,42.8,5.46,3.67,15.78,6.8,227.7,51.6
7796,RAC,real,See Table 3 (compiled sources),476.0,0.357,7.0,100.0,0.0,0.0,0.0,100.0,40.0,4.52,3.57,21.61,5.7,304.3,46.1
7797,RAC,real,See Table 3 (compiled sources),280.0,0.46,56.0,1.0,0.0,0.0,0.0,1.0,49.3,5.74,4.58,14.5,7.8,226.4,51.8
7798,RAC,real,See Table 3 (compiled sources),210.0,0.5,56.0,2.0,0.0,0.0,0.0,2.0,47.4,5.79,4.52,16.29,7.0,171.9,39.1
7799,RAC,real,See Table 3 (compiled sources),350.0,0.4,28.0,52.0,0.0,0.0,0.0,52.0,43.3,5.58,3.91,19.85,6.3,235.4,49.8
7800,RAC,real,See Table 3 (compiled sources),275.0,0.65,28.0,0.0,0.0,0.0,0.0,0.0,47.8,5.12,4.56,23.2,5.4,225.7,47.4
7801,RCWTB,augmented_literature_based,This study (synthetic augmentation),461.4,0.541,14.0,28.2,18.1,0.0,0.0,46.3,53.1,6.63,4.78,19.97,6.8,332.2,71.2
7802,RAC,real,"Yuan et al. 2022, Materials (Ref 47, compiled from 68 sources - see their Table S1)",380.0,0.52,28.0,30.0,0.0,0.0,0.0,30.0,50.8,5.5,4.44,20.7,5.8,293.6,58.9
7803,Ceramic,augmented_literature_based,This study (synthetic augmentation),390.3,0.595,28.0,34.3,0.0,13.6,0.0,47.9,45.9,5.93,3.94,23.7,5.5,286.4,51.0
7804,RAC,real,See Table 3 (compiled sources),450.0,0.33,28.0,1.0,0.0,0.0,0.0,1.0,67.0,8.15,5.9,8.58,8.5,368.5,80.3
7805,Ceramic,augmented_literature_based,This study (synthetic augmentation),384.3,0.503,14.0,38.2,0.0,8.2,0.0,46.4,51.9,5.93,4.68,20.68,6.6,279.8,53.0
7806,RAC,real,See Table 3 (compiled sources),467.4,0.42,28.0,0.0,0.0,0.0,0.0,0.0,30.2,3.47,2.92,17.58,6.8,378.3,68.0
7807,RAC,real,See Table 3 (compiled sources),300.0,0.53,28.0,1.0,0.0,0.0,0.0,1.0,41.5,4.88,3.79,18.86,6.2,249.6,52.7
7808,RAC,real,See Table 3 (compiled sources),325.0,0.550769231,28.0,20.0,0.0,0.0,0.0,20.0,56.5,6.9,4.96,20.95,5.4,242.0,54.7
7809,RAC,real,See Table 3 (compiled sources),280.0,0.4,3.0,1.0,0.0,0.0,0.0,1.0,25.3,3.14,2.59,18.15,6.0,234.7,47.3
7810,RAC,real,See Table 3 (compiled sources),450.0,0.33,56.0,1.0,0.0,0.0,0.0,1.0,74.0,8.84,6.0,6.67,9.4,376.0,81.9
7811,RAC,real,"Mahmoudian, Bypour & Kontoni 2024, Asian J. Civil Eng. (Ref 45)",400.0,0.45,28.0,47.4,0.0,0.0,0.0,47.4,50.6,5.97,4.62,18.49,6.3,283.1,61.7
7812,RAC,real,See Table 3 (compiled sources),450.0,0.43,56.0,2.0,0.0,0.0,0.0,2.0,61.0,7.49,5.26,12.6,8.0,370.2,77.0
7813,RAC,real,See Table 3 (compiled sources),350.0,0.37,28.0,1.0,0.0,0.0,0.0,1.0,44.5,5.64,3.76,14.36,7.8,285.7,62.3
7814,RAC,real,See Table 3 (compiled sources),380.0,0.5,28.0,0.0,0.0,0.0,0.0,0.0,54.1,6.46,5.24,16.84,6.2,310.2,64.6
7815,RAC,real,See Table 3 (compiled sources),400.0,0.46,56.0,1.0,0.0,0.0,0.0,1.0,57.1,6.5,5.2,13.86,7.1,332.0,69.7
7816,RAC,real,See Table 3 (compiled sources),400.0,0.44,3.0,2.0,0.0,0.0,0.0,2.0,37.6,4.66,3.46,18.35,6.3,322.7,64.8
7817,RAC,real,See Table 3 (compiled sources),400.0,0.41,56.0,2.0,0.0,0.0,0.0,2.0,63.6,7.89,5.62,12.53,8.2,329.6,67.1
7818,RAC,real,"Yuan et al. 2022, Materials (Ref 47, compiled from 68 sources - see their Table S1)",380.0,0.5,28.0,50.0,0.0,0.0,0.0,50.0,46.4,5.37,4.03,22.16,5.6,263.2,49.6
7819,RAC,real,See Table 3 (compiled sources),350.0,0.33,56.0,0.0,0.0,0.0,0.0,0.0,64.2,7.88,5.9,8.19,9.2,278.3,66.6
7820,RAC,real,See Table 3 (compiled sources),500.0,0.33,3.0,2.0,0.0,0.0,0.0,2.0,42.4,4.91,3.77,13.35,7.6,412.9,84.7
7821,RCWTB,augmented_literature_based,This study (synthetic augmentation),495.1,0.425,7.0,31.5,19.7,0.0,0.0,51.2,52.9,5.66,4.42,14.39,8.5,368.7,63.9
7822,RCWTB,augmented_literature_based,This study (synthetic augmentation),373.5,0.336,56.0,41.3,6.3,0.0,0.0,47.6,64.9,7.59,5.95,11.22,8.8,270.6,66.0
7823,RAC,real,See Table 3 (compiled sources),280.0,0.41,3.0,1.0,0.0,0.0,0.0,1.0,22.9,2.43,2.01,19.72,6.2,229.5,39.5
7824,RAC,real,See Table 3 (compiled sources),210.0,0.5,56.0,2.0,0.0,0.0,0.0,2.0,47.4,5.36,3.96,17.09,6.4,174.1,45.7
7825,RAC,real,See Table 3 (compiled sources),350.0,0.37,28.0,1.0,0.0,0.0,0.0,1.0,46.8,5.29,3.96,14.35,7.4,294.3,55.7
7826,RAC,real,See Table 3 (compiled sources),380.0,0.43,28.0,25.0,0.0,0.0,0.0,25.0,46.0,5.47,4.38,17.75,6.8,287.7,60.1
7827,RCWTB_FreezeThaw,augmented_literature_based,This study (synthetic augmentation),306.5,0.467,90.0,22.3,15.5,0.0,0.0,37.8,62.5,7.16,5.84,11.23,9.2,225.4,49.3
7828,RAC,real,See Table 3 (compiled sources),350.0,0.41,3.0,1.0,0.0,0.0,0.0,1.0,36.8,4.06,3.58,16.87,6.5,285.0,53.3
7829,RAC,real,See Table 3 (compiled sources),450.0,0.33,56.0,2.0,0.0,0.0,0.0,2.0,80.5,9.0,6.0,7.19,9.3,366.3,86.5
7830,RAC,real,See Table 3 (compiled sources),249.0,0.59,28.0,100.0,0.0,0.0,0.0,100.0,13.4,2.0,1.5,30.0,4.3,118.2,15.0
7831,RAC,real,See Table 3 (compiled sources),210.0,0.5,3.0,2.0,0.0,0.0,0.0,2.0,19.3,2.88,1.5,23.72,5.1,166.5,32.4
7832,RAC,real,See Table 3 (compiled sources),210.0,0.51,3.0,1.0,0.0,0.0,0.0,1.0,12.5,2.0,1.5,22.57,5.2,166.3,27.2
7833,RAC,real,See Table 3 (compiled sources),350.0,0.34,3.0,1.0,0.0,0.0,0.0,1.0,29.2,3.48,2.33,15.11,7.3,292.8,53.7
7834,RAC,real,See Table 3 (compiled sources),400.0,0.44,56.0,1.0,0.0,0.0,0.0,1.0,56.5,6.36,4.89,12.45,7.6,328.4,70.9
7835,RAC,real,See Table 3 (compiled sources),350.0,0.33,28.0,0.0,0.0,0.0,0.0,0.0,52.4,6.23,4.15,11.11,8.2,282.8,68.8
7836,RAC,real,"Yuan et al. 2022, Materials (Ref 47, compiled from 68 sources - see their Table S1)",380.0,0.51,28.0,100.0,0.0,0.0,0.0,100.0,36.7,4.21,2.72,28.25,4.5,208.1,31.5
7837,RAC,real,"Yuan et al. 2022, Materials (Ref 47, compiled from 68 sources - see their Table S1)",380.0,0.49,28.0,100.0,0.0,0.0,0.0,100.0,26.9,3.58,2.47,28.86,4.5,224.4,26.2
7838,Combined,augmented_literature_based,This study (synthetic augmentation),426.3,0.389,14.0,26.6,6.8,5.0,3.8,42.2,55.3,6.46,4.91,14.56,8.5,319.3,64.6
7839,RAC,real,See Table 3 (compiled sources),436.0,0.56,28.0,0.0,0.0,0.0,0.0,0.0,25.0,2.76,1.98,22.72,5.2,354.1,56.7
7840,RAC,real,See Table 3 (compiled sources),400.0,0.43,56.0,2.0,0.0,0.0,0.0,2.0,64.2,7.66,6.0,13.55,7.7,319.1,77.4
7841,Ceramic,augmented_literature_based,This study (synthetic augmentation),333.5,0.473,7.0,26.1,0.0,7.0,0.0,33.1,49.7,6.58,4.21,17.55,6.3,247.9,49.9
7842,RAC,real,See Table 3 (compiled sources),280.0,0.58,28.0,1.0,0.0,0.0,0.0,1.0,43.3,5.7,4.42,21.68,5.9,229.5,50.4
7843,RAC,real,See Table 3 (compiled sources),500.0,0.34,3.0,1.0,0.0,0.0,0.0,1.0,41.4,4.98,4.01,12.78,7.6,404.2,81.0
7844,RAC,real,See Table 3 (compiled sources),210.0,0.54,56.0,1.0,0.0,0.0,0.0,1.0,42.0,4.86,4.11,18.37,6.4,172.4,44.3
7845,RCWTB,augmented_literature_based,This study (synthetic augmentation),434.0,0.577,56.0,30.2,15.6,0.0,0.0,45.8,47.5,6.09,4.31,20.05,7.4,318.8,53.5
7846,RAC,real,See Table 3 (compiled sources),339.0,0.35,28.0,100.0,0.0,0.0,0.0,100.0,21.6,2.81,1.99,24.22,5.6,186.6,29.5
7847,RAC,real,See Table 3 (compiled sources),350.0,0.33,56.0,1.0,0.0,0.0,0.0,1.0,56.2,6.67,5.19,8.16,8.8,285.9,65.6
7848,RAC,real,See Table 3 (compiled sources),380.0,0.5,28.0,46.0,0.0,0.0,0.0,46.0,41.4,4.99,3.59,23.31,5.6,272.9,50.3
7849,RAC,real,See Table 3 (compiled sources),431.0,0.345707657,28.0,0.0,0.0,0.0,0.0,0.0,37.5,4.73,3.3,13.68,7.5,348.8,70.4
7850,RAC,real,See Table 3 (compiled sources),280.0,0.41,28.0,2.0,0.0,0.0,0.0,2.0,46.3,5.71,4.56,16.21,7.2,218.9,61.0
7851,RAC,real,See Table 3 (compiled sources),410.0,0.549,4.0,100.0,0.0,0.0,0.0,100.0,20.5,3.33,1.79,30.0,3.0,243.2,38.4
7852,RCWTB_FreezeThaw,augmented_literature_based,This study (synthetic augmentation),349.6,0.377,90.0,38.0,6.5,0.0,0.0,44.5,67.9,8.33,5.91,10.68,9.2,233.6,50.3
7853,RAC,real,See Table 3 (compiled sources),280.0,0.44,3.0,2.0,0.0,0.0,0.0,2.0,21.9,2.62,2.09,19.86,6.4,234.4,45.9
7854,RAC,real,See Table 3 (compiled sources),537.0,0.409683426,28.0,45.0,0.0,0.0,0.0,45.0,44.6,5.07,4.25,17.85,6.4,401.9,78.2
7855,RAC,real,See Table 3 (compiled sources),500.0,0.36,14.0,0.0,0.0,0.0,0.0,0.0,44.8,5.42,4.01,12.16,7.9,406.9,77.0
7856,RAC,real,See Table 3 (compiled sources),509.0,0.434,28.0,100.0,0.0,0.0,0.0,100.0,43.0,5.11,3.69,23.65,5.6,327.6,54.4
7857,RCWTB_FreezeThaw,augmented_literature_based,This study (synthetic augmentation),480.8,0.392,28.0,32.9,14.2,0.0,0.0,47.1,58.9,7.16,5.05,12.16,9.2,362.9,66.8
7858,RAC,real,See Table 3 (compiled sources),500.0,0.4458,90.0,8.4,0.0,0.0,0.0,8.4,55.6,6.7,5.18,13.08,7.8,395.2,80.8
7859,RAC,real,See Table 3 (compiled sources),380.0,0.5,28.0,100.0,0.0,0.0,0.0,100.0,43.1,4.99,3.83,26.36,4.5,226.1,36.8
7860,RAC,real,See Table 3 (compiled sources),280.0,0.41,56.0,2.0,0.0,0.0,0.0,2.0,59.0,7.06,5.53,10.75,8.5,216.9,55.2
7861,RAC,real,See Table 3 (compiled sources),340.0,0.54,56.0,2.0,0.0,0.0,0.0,2.0,54.6,6.5,4.72,16.83,6.9,271.5,65.9
7862,RAC,real,See Table 3 (compiled sources),243.0,0.55,14.0,0.0,0.0,0.0,0.0,0.0,19.1,2.26,1.78,23.92,4.7,198.2,41.6
7863,RAC,real,See Table 3 (compiled sources),380.0,0.62,28.0,100.0,0.0,0.0,0.0,100.0,29.5,3.39,2.64,30.0,3.3,213.4,31.9
7864,RAC,real,See Table 3 (compiled sources),280.0,0.4,28.0,1.0,0.0,0.0,0.0,1.0,44.7,5.5,4.16,14.58,7.4,240.0,52.6
7865,RAC,real,See Table 3 (compiled sources),450.0,0.42,28.0,1.0,0.0,0.0,0.0,1.0,55.6,6.82,4.8,14.28,7.5,363.0,77.1
7866,RAC,real,See Table 3 (compiled sources),450.0,0.43,56.0,2.0,0.0,0.0,0.0,2.0,61.0,6.96,5.66,13.02,7.8,362.0,74.3
7867,RAC,real,"Yuan et al. 2022, Materials (Ref 47, compiled from 68 sources - see their Table S1)",380.0,0.48,28.0,100.0,0.0,0.0,0.0,100.0,35.2,4.14,3.28,26.15,5.3,219.7,26.7
7868,Ceramic,augmented_literature_based,This study (synthetic augmentation),376.7,0.584,90.0,32.4,0.0,15.0,0.0,47.4,50.7,6.15,4.51,19.44,7.1,261.7,51.6
7869,RAC,real,See Table 3 (compiled sources),280.0,0.39,28.0,1.0,0.0,0.0,0.0,1.0,47.1,5.94,3.92,13.85,7.3,229.7,51.1
7870,RAC,real,See Table 3 (compiled sources),500.0,0.34,3.0,1.0,0.0,0.0,0.0,1.0,41.4,4.79,3.73,13.83,7.7,408.1,70.6
7871,RAC,real,See Table 3 (compiled sources),350.0,0.36,56.0,1.0,0.0,0.0,0.0,1.0,59.7,7.03,5.23,8.28,9.3,285.2,57.4
7872,RAC,real,"Mahmoudian, Bypour & Kontoni 2024, Asian J. Civil Eng. (Ref 45)",434.0,0.4700460829493088,28.0,30.0,0.0,0.0,0.0,30.0,36.2,4.85,3.23,19.44,6.3,329.3,60.7
7873,RAC,real,See Table 3 (compiled sources),350.0,0.36,3.0,2.0,0.0,0.0,0.0,2.0,29.7,3.99,2.77,16.46,7.0,290.3,60.9
7874,RAC,real,See Table 3 (compiled sources),295.0,0.65,90.0,0.0,0.0,0.0,0.0,0.0,38.8,4.51,3.7,21.73,5.9,238.5,42.8
7875,RAC,real,"Hoang 2024, Mathematics (Ref 9)",245.0,0.669,7.0,50.0,0.0,0.0,0.0,50.0,14.4,2.0,1.5,30.0,2.9,154.9,20.4
7876,RAC,real,See Table 3 (compiled sources),380.0,0.62,28.0,100.0,0.0,0.0,0.0,100.0,45.7,5.53,4.2,30.0,3.7,221.9,34.8
7877,RAC,real,See Table 3 (compiled sources),280.0,0.42,3.0,2.0,0.0,0.0,0.0,2.0,24.3,3.11,1.91,19.44,6.1,225.1,45.5
7878,RAC,real,See Table 3 (compiled sources),210.0,0.51,56.0,1.0,0.0,0.0,0.0,1.0,46.4,5.87,4.17,17.01,6.6,170.1,37.8
7879,RAC,real,See Table 3 (compiled sources),300.0,0.56,56.0,2.0,0.0,0.0,0.0,2.0,49.4,5.92,4.43,19.24,6.1,246.8,56.4
