Repository: ML-optimized-waste-derived-concrete/Dataset-and-codeNotebooks-for-sustainable-concrete-with-case-study

An Integrated Data-Driven Framework for Sustainable Multi-Waste Concrete Design and Multi-Objective Optimization of Offshore Wind Turbine Towers: A Comparative Evaluation of Ensemble, Deep, and Operator Learning Approaches

Author Information

1. Anjum Parveen
Department of Process, Energy and Environmental Technology, Faculty of Technology, Natural Sciences and Maritime Sciences, University of South-Eastern Norway, Norway
Email: anjumsara0499@gmail.com
ORCID: https://orcid.org/0009-0008-0974-976X

2. Hadi Amlashi (Corresponding Author)

File: MASTER_waste_concrete_dataset_v5_FINAL_1.csv (part 26 of 27)
sample_id,waste_type,data_source,paper_ref_no,cement_kg_m3,water_cement_ratio,curing_days,rac_%,rcwtb_%,ceramic_%,plastic_%,total_replacement_%,compressive_strength_mpa,flexural_strength_mpa,split_tensile_strength_mpa,chloride_penetration_mm,marine_durability_score,co2_emission_kg_m3,cost_usd_m3
7880,RAC,real,See Table 3 (compiled sources),537.0,0.41,3.0,45.0,0.0,0.0,0.0,45.0,35.4,4.15,3.22,21.63,5.9,391.5,68.2
7881,RAC,real,See Table 3 (compiled sources),340.0,0.53,28.0,2.0,0.0,0.0,0.0,2.0,43.4,5.6,3.66,18.89,5.3,281.6,56.5
7882,RAC,real,See Table 3 (compiled sources),350.0,0.43,3.0,1.0,0.0,0.0,0.0,1.0,37.6,4.13,3.46,18.17,6.3,289.2,48.2
7883,RAC,real,See Table 3 (compiled sources),300.0,0.53,56.0,1.0,0.0,0.0,0.0,1.0,50.4,6.34,4.43,18.93,6.1,250.7,52.0
7884,RAC,real,See Table 3 (compiled sources),280.0,0.42,28.0,1.0,0.0,0.0,0.0,1.0,48.8,5.97,4.46,15.01,6.6,233.1,47.7
7885,RAC,real,See Table 3 (compiled sources),500.0,0.35,28.0,1.0,0.0,0.0,0.0,1.0,61.0,7.52,5.16,9.61,8.1,410.4,92.9
7886,RAC,real,See Table 3 (compiled sources),350.0,0.43,56.0,1.0,0.0,0.0,0.0,1.0,59.3,6.87,5.03,12.99,7.8,280.9,61.0
7887,RAC,real,"Yuan et al. 2022, Materials (Ref 47, compiled from 68 sources - see their Table S1)",380.0,0.43,28.0,100.0,0.0,0.0,0.0,100.0,42.5,5.0,3.72,24.11,5.7,228.7,36.4
7888,RCWTB,augmented_literature_based,This study (synthetic augmentation),493.9,0.389,7.0,23.5,7.7,0.0,0.0,31.2,60.3,7.36,5.18,13.29,7.6,384.2,72.0
7889,RAC,real,See Table 3 (compiled sources),280.0,0.4,56.0,1.0,0.0,0.0,0.0,1.0,55.8,7.09,5.01,13.29,7.5,225.1,59.1
7890,Ceramic,augmented_literature_based,This study (synthetic augmentation),490.2,0.303,7.0,42.8,0.0,7.5,0.0,50.3,58.2,7.51,5.0,13.44,8.0,358.9,76.8
7891,RCWTB,augmented_literature_based,This study (synthetic augmentation),450.8,0.369,28.0,31.2,15.9,0.0,0.0,47.1,60.9,7.46,5.15,12.1,8.6,323.0,72.7
7892,RAC,real,See Table 3 (compiled sources),380.0,0.57,28.0,50.0,0.0,0.0,0.0,50.0,45.2,5.54,3.88,23.67,5.7,263.6,57.1
7893,RAC,real,"Yuan et al. 2022, Materials (Ref 47, compiled from 68 sources - see their Table S1)",380.0,0.45,28.0,50.0,0.0,0.0,0.0,50.0,59.4,7.33,5.1,19.35,5.5,276.7,60.0
7894,RAC,real,See Table 3 (compiled sources),380.0,0.48,28.0,0.0,0.0,0.0,0.0,0.0,36.0,4.83,3.01,17.86,6.2,319.3,58.3
7895,RAC,real,See Table 3 (compiled sources),360.0,0.39,28.0,0.0,0.0,0.0,0.0,0.0,62.1,7.69,5.93,13.4,7.3,296.9,72.6
7896,RAC,real,See Table 3 (compiled sources),410.0,0.549,4.0,49.1,0.0,0.0,0.0,49.1,21.8,2.51,1.57,28.85,4.2,293.2,50.7
7897,Combined,augmented_literature_based,This study (synthetic augmentation),355.3,0.445,90.0,25.6,8.6,14.7,7.3,56.2,61.2,7.34,5.68,12.23,9.4,256.7,50.0
7898,RCWTB,augmented_literature_based,This study (synthetic augmentation),318.7,0.508,7.0,27.1,17.6,0.0,0.0,44.7,55.3,6.85,4.96,20.29,7.1,222.6,46.2
7899,RAC,real,See Table 3 (compiled sources),350.0,0.4,28.0,57.0,0.0,0.0,0.0,57.0,35.3,4.2,4.0,20.46,6.8,241.0,40.7
7900,RAC,real,See Table 3 (compiled sources),210.0,0.58,28.0,1.0,0.0,0.0,0.0,1.0,33.3,4.04,2.81,22.0,5.2,171.6,38.4
7901,RAC,real,See Table 3 (compiled sources),537.0,0.41,7.0,30.0,0.0,0.0,0.0,30.0,41.6,4.96,3.51,18.6,5.8,406.7,77.2
7902,RAC,real,"Hoang 2024, Mathematics (Ref 9)",217.0,0.687,28.0,0.0,0.0,0.0,0.0,0.0,45.1,5.47,3.86,22.95,4.2,184.0,38.2
7903,RAC,real,See Table 3 (compiled sources),210.0,0.55,28.0,1.0,0.0,0.0,0.0,1.0,39.1,4.77,3.34,21.31,5.6,166.9,40.7
7904,RAC,real,"Hoang 2024, Mathematics (Ref 9)",284.0,0.38,28.0,0.0,0.0,0.0,0.0,0.0,19.3,2.36,1.68,16.66,7.1,233.2,40.3
7905,RAC,real,See Table 3 (compiled sources),280.0,0.4,28.0,1.0,0.0,0.0,0.0,1.0,44.7,5.39,4.34,14.72,6.9,228.3,53.8
7906,RAC,real,See Table 3 (compiled sources),210.0,0.5,56.0,0.0,0.0,0.0,0.0,0.0,38.3,4.76,3.55,18.4,6.2,164.9,36.4
7907,RAC,real,See Table 3 (compiled sources),500.0,0.36,28.0,8.1,0.0,0.0,0.0,8.1,46.1,6.0,4.35,15.78,6.9,409.3,73.5
7908,Plastic,augmented_literature_based,This study (synthetic augmentation),365.0,0.487,7.0,27.5,0.0,0.0,8.1,35.6,44.0,5.63,4.19,21.66,5.5,277.1,51.0
7909,RAC,real,See Table 3 (compiled sources),500.0,0.34,56.0,1.0,0.0,0.0,0.0,1.0,70.5,8.28,6.0,9.45,9.3,411.1,86.6
7910,RAC,real,See Table 3 (compiled sources),243.0,0.55,28.0,0.0,0.0,0.0,0.0,0.0,19.3,2.52,2.16,22.74,4.9,193.5,28.4
7911,RAC,real,See Table 3 (compiled sources),380.0,0.52,28.0,60.0,0.0,0.0,0.0,60.0,35.8,4.02,3.1,23.81,5.1,253.1,44.4
7912,RAC,real,See Table 3 (compiled sources),400.0,0.43,28.0,2.0,0.0,0.0,0.0,2.0,59.0,7.14,5.79,13.9,7.0,320.9,76.5
7913,RAC,real,See Table 3 (compiled sources),418.0,0.55,28.0,0.0,0.0,0.0,0.0,0.0,26.5,3.37,2.43,22.64,5.2,339.0,64.4
7914,RAC,real,See Table 3 (compiled sources),350.0,0.37,56.0,1.0,0.0,0.0,0.0,1.0,55.4,6.37,4.92,10.86,8.6,293.8,64.2
7915,RAC,real,See Table 3 (compiled sources),513.0,0.4,28.0,0.0,0.0,0.0,0.0,0.0,36.8,3.85,3.2,14.66,6.9,420.0,72.8
7916,Plastic,augmented_literature_based,This study (synthetic augmentation),480.9,0.431,90.0,21.0,0.0,0.0,6.3,27.3,60.6,7.09,5.93,12.54,8.5,375.1,72.9
7917,RAC,real,See Table 3 (compiled sources),358.0,0.498044693,28.0,57.0,0.0,0.0,0.0,57.0,30.4,3.47,2.78,24.53,5.6,245.0,37.9
7918,RAC,real,See Table 3 (compiled sources),210.0,0.59,56.0,1.0,0.0,0.0,0.0,1.0,36.9,4.05,3.15,20.45,6.1,165.3,39.7
7919,RAC,real,See Table 3 (compiled sources),300.0,0.58,56.0,1.0,0.0,0.0,0.0,1.0,46.4,5.71,4.13,19.8,5.7,245.6,57.5
7920,RCWTB,augmented_literature_based,This study (synthetic augmentation),367.5,0.466,90.0,48.2,16.0,0.0,0.0,64.2,65.8,7.78,6.0,13.83,8.8,246.1,54.3
7921,RAC,real,See Table 3 (compiled sources),418.0,0.55,28.0,0.0,0.0,0.0,0.0,0.0,30.8,3.55,2.83,23.16,4.9,327.6,63.1
7922,RAC,real,See Table 3 (compiled sources),450.0,0.4,56.0,1.0,0.0,0.0,0.0,1.0,61.6,7.38,5.6,11.5,8.3,365.2,75.6
7923,RAC,real,See Table 3 (compiled sources),350.0,0.36,28.0,1.0,0.0,0.0,0.0,1.0,47.9,6.19,4.48,12.12,7.6,280.7,59.5
7924,RAC,real,See Table 3 (compiled sources),267.0,0.6,28.0,0.0,0.0,0.0,0.0,0.0,33.4,3.78,2.85,22.36,4.7,216.3,47.7
7925,RAC,real,See Table 3 (compiled sources),350.0,0.41,56.0,1.0,0.0,0.0,0.0,1.0,63.2,7.56,5.79,11.23,8.2,283.8,61.2
7926,RAC,real,See Table 3 (compiled sources),280.0,0.41,28.0,2.0,0.0,0.0,0.0,2.0,43.6,5.32,4.18,14.99,7.2,230.1,49.4
7927,RAC,real,"Yuan et al. 2022, Materials (Ref 47, compiled from 68 sources - see their Table S1)",380.0,0.58,28.0,100.0,0.0,0.0,0.0,100.0,40.7,5.04,3.63,30.0,4.3,226.8,35.4
7928,RAC,real,"Yuan et al. 2022, Materials (Ref 47, compiled from 68 sources - see their Table S1)",380.0,0.46,28.0,60.0,0.0,0.0,0.0,60.0,54.3,5.9,4.58,18.98,6.2,258.5,50.1
7929,RAC,real,See Table 3 (compiled sources),450.0,0.33,3.0,2.0,0.0,0.0,0.0,2.0,44.5,5.41,3.83,11.93,7.7,367.3,68.4
7930,RAC,real,See Table 3 (compiled sources),450.0,0.45,28.0,1.0,0.0,0.0,0.0,1.0,51.6,6.35,4.39,15.89,6.9,372.2,74.2
7931,RAC,real,See Table 3 (compiled sources),349.2,0.332,7.0,30.0,0.0,0.0,0.0,30.0,35.0,4.11,3.22,16.59,6.6,256.3,43.5
7932,RAC,real,See Table 3 (compiled sources),380.0,0.5,28.0,20.0,0.0,0.0,0.0,20.0,64.8,7.79,5.57,17.51,6.2,288.6,68.3
7933,RAC,real,See Table 3 (compiled sources),454.5,0.277227723,14.0,0.0,0.0,0.0,0.0,0.0,80.7,9.0,6.0,8.0,8.6,381.2,91.5
7934,RAC,real,See Table 3 (compiled sources),350.0,0.33,56.0,1.0,0.0,0.0,0.0,1.0,56.2,7.02,4.85,9.16,9.1,279.9,69.9
7935,RAC,real,See Table 3 (compiled sources),394.0,0.47,28.0,0.0,0.0,0.0,0.0,0.0,36.2,4.02,3.5,16.88,6.4,329.4,63.6
7936,RCWTB,augmented_literature_based,This study (synthetic augmentation),518.4,0.305,56.0,49.2,6.6,0.0,0.0,55.8,67.0,7.8,5.94,10.2,9.3,372.3,68.8
7937,RAC,real,See Table 3 (compiled sources),424.0,0.45,90.0,100.0,0.0,0.0,0.0,100.0,50.7,5.64,4.51,21.1,6.0,257.3,44.8
7938,RAC,real,See Table 3 (compiled sources),210.0,0.57,56.0,2.0,0.0,0.0,0.0,2.0,39.2,4.84,3.25,20.95,6.0,169.3,41.0
7939,RAC,real,See Table 3 (compiled sources),210.0,0.6,3.0,1.0,0.0,0.0,0.0,1.0,16.6,2.2,1.65,26.2,4.0,169.9,36.1
7940,RAC,real,See Table 3 (compiled sources),500.0,0.4286,3.0,8.4,0.0,0.0,0.0,8.4,30.9,3.8,2.7,19.17,5.8,409.6,66.9
7941,Ceramic,augmented_literature_based,This study (synthetic augmentation),478.2,0.553,28.0,26.9,0.0,22.6,0.0,49.5,51.3,5.9,4.66,19.68,7.9,351.0,70.7
7942,RAC,real,See Table 3 (compiled sources),454.5,0.277227723,1.0,0.0,0.0,0.0,0.0,0.0,44.2,5.48,3.71,11.93,8.2,377.1,76.5
7943,RAC,real,See Table 3 (compiled sources),210.0,0.52,56.0,2.0,0.0,0.0,0.0,2.0,45.1,4.93,4.13,18.14,6.5,165.9,43.0
7944,Ceramic,augmented_literature_based,This study (synthetic augmentation),490.3,0.377,7.0,44.8,0.0,14.9,0.0,59.7,55.7,6.53,4.84,16.16,8.1,355.3,74.8
7945,RAC,real,See Table 3 (compiled sources),450.0,0.4,3.0,1.0,0.0,0.0,0.0,1.0,33.4,4.28,3.23,18.61,6.0,365.7,63.7
7946,RAC,real,See Table 3 (compiled sources),413.0,0.499,28.0,0.0,0.0,0.0,0.0,0.0,52.0,6.19,4.57,17.85,6.1,344.2,72.0
7947,RAC,real,See Table 3 (compiled sources),350.0,0.34,3.0,2.0,0.0,0.0,0.0,2.0,26.6,2.88,1.93,16.87,6.9,282.6,56.5
7948,RAC,real,See Table 3 (compiled sources),350.0,0.33,28.0,1.0,0.0,0.0,0.0,1.0,49.9,5.45,4.6,11.88,8.3,290.1,62.4
7949,RAC,real,See Table 3 (compiled sources),210.0,0.53,3.0,2.0,0.0,0.0,0.0,2.0,17.5,2.0,1.5,22.87,4.8,169.5,35.8
7950,RAC,real,See Table 3 (compiled sources),210.0,0.58,28.0,2.0,0.0,0.0,0.0,2.0,34.6,4.31,3.11,22.18,5.2,171.3,41.9
7951,Ceramic,augmented_literature_based,This study (synthetic augmentation),476.4,0.379,7.0,26.6,0.0,18.5,0.0,45.1,52.9,6.56,5.09,14.85,8.2,350.7,69.3
7952,RAC,real,See Table 3 (compiled sources),500.0,0.33,3.0,1.0,0.0,0.0,0.0,1.0,38.4,4.87,3.27,14.88,7.1,402.7,65.4
7953,RAC,real,See Table 3 (compiled sources),300.0,0.53,56.0,1.0,0.0,0.0,0.0,1.0,50.4,6.22,4.23,17.8,6.5,246.7,55.6
7954,RAC,real,See Table 3 (compiled sources),380.0,0.55,28.0,0.0,0.0,0.0,0.0,0.0,34.0,4.43,2.82,21.98,5.0,310.3,57.9
7955,RAC,real,See Table 3 (compiled sources),210.0,0.5,3.0,0.0,0.0,0.0,0.0,0.0,13.9,2.0,1.5,24.33,4.8,168.2,24.8
7956,RCWTB,augmented_literature_based,This study (synthetic augmentation),435.8,0.567,7.0,20.9,6.0,0.0,0.0,26.9,46.2,6.04,4.31,21.58,5.8,330.1,63.2
7957,RAC,real,See Table 3 (compiled sources),450.0,0.33,3.0,1.0,0.0,0.0,0.0,1.0,45.8,5.34,4.0,14.75,6.8,370.8,72.4
7958,RAC,real,See Table 3 (compiled sources),350.0,0.33,28.0,2.0,0.0,0.0,0.0,2.0,56.7,6.7,4.9,11.85,7.4,283.2,67.7
7959,RAC,real,See Table 3 (compiled sources),380.0,0.34,28.0,100.0,0.0,0.0,0.0,100.0,78.2,9.0,6.0,16.34,7.1,222.3,52.4
7960,RAC,real,See Table 3 (compiled sources),320.0,0.55,28.0,0.0,0.0,0.0,0.0,0.0,39.1,5.16,3.38,20.96,5.6,268.5,63.0
7961,RAC,real,See Table 3 (compiled sources),210.0,0.53,56.0,2.0,0.0,0.0,0.0,2.0,42.8,5.29,3.59,17.87,7.1,163.4,42.8
7962,RAC,real,See Table 3 (compiled sources),380.0,0.55,28.0,20.0,0.0,0.0,0.0,20.0,42.8,4.69,3.96,21.61,5.0,290.4,49.7
7963,RAC,real,See Table 3 (compiled sources),350.0,0.34,3.0,1.0,0.0,0.0,0.0,1.0,29.2,3.59,2.49,15.57,6.9,278.6,57.2
7964,RAC,real,See Table 3 (compiled sources),350.0,0.34,3.0,2.0,0.0,0.0,0.0,2.0,26.6,3.28,2.05,15.64,7.3,281.3,53.3
7965,RAC,real,See Table 3 (compiled sources),300.0,0.65,7.0,21.0,0.0,0.0,0.0,21.0,34.8,4.05,2.92,26.94,3.5,228.6,40.6
7966,Plastic,augmented_literature_based,This study (synthetic augmentation),517.0,0.304,56.0,31.7,0.0,0.0,7.0,38.7,63.0,7.35,5.65,12.03,8.5,386.4,74.6
7967,Plastic,augmented_literature_based,This study (synthetic augmentation),458.1,0.418,56.0,46.6,0.0,0.0,7.0,53.6,52.7,6.02,4.96,16.97,7.0,326.5,59.3
7968,RAC,real,See Table 3 (compiled sources),500.0,0.4134,1.0,8.2,0.0,0.0,0.0,8.2,22.7,2.91,2.19,20.09,5.8,394.1,66.7
7969,RAC,real,See Table 3 (compiled sources),500.0,0.35,3.0,1.0,0.0,0.0,0.0,1.0,43.5,5.63,3.53,14.31,7.5,404.2,76.1
7970,RAC,real,See Table 3 (compiled sources),410.0,0.549,90.0,100.0,0.0,0.0,0.0,100.0,45.5,5.72,4.33,25.34,5.1,242.0,43.3
7971,RAC,real,See Table 3 (compiled sources),410.0,0.549,1.0,100.0,0.0,0.0,0.0,100.0,11.1,2.0,1.5,30.0,3.5,249.4,25.8
7972,RAC,real,"Yuan et al. 2022, Materials (Ref 47, compiled from 68 sources - see their Table S1)",380.0,0.41,28.0,0.0,0.0,0.0,0.0,0.0,42.3,5.61,3.85,14.56,7.4,306.7,64.6
7973,RAC,real,"Yuan et al. 2022, Materials (Ref 47, compiled from 68 sources - see their Table S1)",380.0,0.4,28.0,100.0,0.0,0.0,0.0,100.0,18.8,4.5,1.5,25.86,5.4,226.1,28.2
7974,RAC,real,"Yuan et al. 2022, Materials (Ref 47, compiled from 68 sources - see their Table S1)",380.0,0.46,28.0,100.0,0.0,0.0,0.0,100.0,38.6,5.15,3.1,26.56,4.7,224.6,35.5
7975,RAC,real,"Yuan et al. 2022, Materials (Ref 47, compiled from 68 sources - see their Table S1)",380.0,0.41,28.0,30.0,0.0,0.0,0.0,30.0,44.9,5.46,4.14,17.7,6.2,286.9,59.1
7976,RAC,real,See Table 3 (compiled sources),300.0,0.4,28.0,0.0,0.0,0.0,0.0,0.0,34.8,3.73,3.18,16.52,7.0,246.5,56.1
7977,RCWTB,augmented_literature_based,This study (synthetic augmentation),386.4,0.403,90.0,25.4,19.8,0.0,0.0,45.2,68.0,7.98,6.0,8.99,10.0,283.7,66.7
7978,RAC,real,"Yuan et al. 2022, Materials (Ref 47, compiled from 68 sources - see their Table S1)",380.0,0.41,28.0,45.0,0.0,0.0,0.0,45.0,49.5,5.86,4.64,17.16,7.1,275.4,49.9
7979,RAC,real,See Table 3 (compiled sources),210.0,0.57,3.0,2.0,0.0,0.0,0.0,2.0,17.2,2.1,1.5,24.92,4.8,169.9,36.8
7980,RAC,real,See Table 3 (compiled sources),210.0,0.54,3.0,1.0,0.0,0.0,0.0,1.0,16.6,2.0,1.63,23.15,5.1,174.3,24.1
7981,RAC,real,See Table 3 (compiled sources),380.0,0.4,7.0,7.1,0.0,0.0,0.0,7.1,31.4,3.58,2.89,17.78,6.8,303.6,56.6
7982,RAC,real,See Table 3 (compiled sources),454.5,0.293289329,14.0,7.8,0.0,0.0,0.0,7.8,70.1,8.02,6.0,8.95,8.2,369.1,83.5
7983,RAC,real,See Table 3 (compiled sources),454.5,0.289108911,1.0,7.7,0.0,0.0,0.0,7.7,36.7,5.11,2.91,12.67,7.7,376.0,67.4
7984,RAC,real,See Table 3 (compiled sources),210.0,0.58,3.0,2.0,0.0,0.0,0.0,2.0,16.3,2.14,1.5,25.16,4.5,169.7,34.0
7985,RCWTB_FreezeThaw,augmented_literature_based,This study (synthetic augmentation),325.7,0.515,56.0,41.8,5.2,0.0,0.0,47.0,54.8,6.08,4.76,18.64,6.5,213.4,43.9
7986,RAC,real,See Table 3 (compiled sources),210.0,0.58,56.0,2.0,0.0,0.0,0.0,2.0,41.9,5.22,3.45,18.74,6.5,169.8,40.8
7987,RAC,real,See Table 3 (compiled sources),380.0,0.5,28.0,46.0,0.0,0.0,0.0,46.0,48.4,5.79,4.25,21.16,6.0,273.7,52.6
7988,RAC,real,See Table 3 (compiled sources),280.0,0.42,56.0,2.0,0.0,0.0,0.0,2.0,55.3,6.78,5.11,13.9,6.7,231.3,56.3
7989,RAC,real,"Hoang 2024, Mathematics (Ref 9)",200.0,1.061,28.0,9.1,0.0,0.0,0.0,9.1,19.8,2.56,1.82,30.0,2.2,152.6,34.4
7990,RAC,real,"Yuan et al. 2022, Materials (Ref 47, compiled from 68 sources - see their Table S1)",380.0,0.34,28.0,72.0,0.0,0.0,0.0,72.0,36.7,4.57,3.15,19.52,6.3,243.0,45.2
7991,RAC,real,See Table 3 (compiled sources),350.0,0.37,56.0,1.0,0.0,0.0,0.0,1.0,55.4,7.02,5.1,12.13,8.0,283.7,67.4
7992,RAC,real,See Table 3 (compiled sources),210.0,0.5,28.0,1.0,0.0,0.0,0.0,1.0,31.6,3.67,2.88,19.06,6.0,175.5,34.6
7993,RAC,real,"Yuan et al. 2022, Materials (Ref 47, compiled from 68 sources - see their Table S1)",380.0,0.65,28.0,50.0,0.0,0.0,0.0,50.0,14.6,1.9,1.5,30.0,3.5,272.7,39.1
7994,RAC,real,See Table 3 (compiled sources),320.0,0.55,28.0,0.0,0.0,0.0,0.0,0.0,35.4,4.44,3.29,20.22,5.3,257.0,51.2
7995,RAC,real,See Table 3 (compiled sources),320.0,0.55,28.0,52.0,0.0,0.0,0.0,52.0,34.5,4.06,3.14,24.56,5.3,210.2,39.2
7996,RAC,real,See Table 3 (compiled sources),400.0,0.52,180.0,0.0,0.0,0.0,0.0,0.0,47.0,5.48,4.29,12.04,8.8,326.9,65.0
7997,RAC,real,See Table 3 (compiled sources),300.0,0.65,28.0,50.0,0.0,0.0,0.0,50.0,39.9,4.63,3.54,27.41,4.1,205.2,38.0
7998,RAC,real,See Table 3 (compiled sources),450.0,0.35,28.0,1.0,0.0,0.0,0.0,1.0,64.1,7.86,5.57,11.91,8.1,365.9,84.9
7999,RAC,real,"Hoang 2024, Mathematics (Ref 9)",195.0,0.505,7.0,100.0,0.0,0.0,0.0,100.0,22.5,2.0,2.12,29.8,3.6,80.0,15.0
8000,RCWTB,augmented_literature_based,This study (synthetic augmentation),469.0,0.54,56.0,31.3,13.9,0.0,0.0,45.2,56.0,6.08,4.9,18.81,7.6,347.0,64.3
8001,RAC,real,"Yuan et al. 2022, Materials (Ref 47, compiled from 68 sources - see their Table S1)",380.0,0.36,28.0,0.0,0.0,0.0,0.0,0.0,57.9,6.88,5.22,11.69,8.0,307.2,64.7
8002,RAC,real,"Hoang 2024, Mathematics (Ref 9)",249.0,0.436,28.0,25.0,0.0,0.0,0.0,25.0,37.2,4.02,3.48,18.82,6.3,177.3,37.6
8003,RAC,real,"Mahmoudian, Bypour & Kontoni 2024, Asian J. Civil Eng. (Ref 45)",437.5,0.4,28.0,30.4,0.0,0.0,0.0,30.4,35.5,4.51,3.07,18.48,6.6,335.8,66.9
8004,RAC,real,See Table 3 (compiled sources),280.0,0.58,3.0,1.0,0.0,0.0,0.0,1.0,26.3,3.51,2.09,25.1,3.9,226.8,45.1
8005,RAC,real,See Table 3 (compiled sources),500.0,0.34,56.0,2.0,0.0,0.0,0.0,2.0,76.4,9.0,6.0,7.1,9.2,415.0,88.0
8006,RAC,real,See Table 3 (compiled sources),210.0,0.51,3.0,1.0,0.0,0.0,0.0,1.0,12.5,2.0,1.5,23.54,5.0,175.3,27.4
8007,RAC,real,See Table 3 (compiled sources),350.0,0.34,56.0,2.0,0.0,0.0,0.0,2.0,67.9,8.16,5.64,8.5,8.9,278.7,68.3
8008,RAC,real,See Table 3 (compiled sources),300.0,0.6,56.0,2.0,0.0,0.0,0.0,2.0,50.3,6.37,4.66,19.67,6.0,253.1,52.9
8009,RAC,real,See Table 3 (compiled sources),350.0,0.4,28.0,25.0,0.0,0.0,0.0,25.0,39.4,4.59,3.77,17.03,6.7,261.6,51.1
8010,RAC,real,See Table 3 (compiled sources),350.0,0.33,3.0,1.0,0.0,0.0,0.0,1.0,30.7,3.72,2.88,15.5,7.4,289.4,55.0
8011,RAC,real,See Table 3 (compiled sources),500.0,0.34,28.0,2.0,0.0,0.0,0.0,2.0,61.8,7.8,5.61,10.32,8.4,408.3,81.9
8012,RAC,real,See Table 3 (compiled sources),450.0,0.33,56.0,1.0,0.0,0.0,0.0,1.0,74.0,9.0,6.0,5.84,9.9,363.3,84.0
8013,RAC,real,See Table 3 (compiled sources),380.0,0.7,28.0,0.0,0.0,0.0,0.0,0.0,27.5,3.8,2.64,28.0,4.0,314.5,54.6
8014,RAC,real,See Table 3 (compiled sources),400.0,0.52,90.0,1.5,0.0,0.0,0.0,1.5,41.6,4.79,3.73,16.63,6.3,323.5,65.7
8015,RCWTB,augmented_literature_based,This study (synthetic augmentation),447.2,0.499,14.0,23.9,8.1,0.0,0.0,32.0,50.5,6.44,4.11,17.9,6.5,343.1,62.2
8016,RAC,real,See Table 3 (compiled sources),454.5,0.387238724,1.0,8.0,0.0,0.0,0.0,8.0,40.0,4.34,3.87,15.96,6.8,361.6,70.1
8017,RAC,real,See Table 3 (compiled sources),350.0,0.34,3.0,2.0,0.0,0.0,0.0,2.0,26.6,3.49,2.18,14.93,7.4,289.5,52.4
8018,RAC,real,"Hoang 2024, Mathematics (Ref 9)",284.0,0.38,28.0,0.0,0.0,0.0,0.0,0.0,20.2,2.26,1.9,16.72,6.9,233.0,38.8
8019,RAC,real,See Table 3 (compiled sources),380.0,0.45,28.0,25.0,0.0,0.0,0.0,25.0,45.7,5.61,4.12,18.74,6.3,293.1,60.6
8020,RAC,real,See Table 3 (compiled sources),500.0,0.34,3.0,2.0,0.0,0.0,0.0,2.0,44.7,4.93,4.0,12.62,7.7,410.2,76.0
8021,RAC,real,See Table 3 (compiled sources),350.0,0.36,56.0,1.0,0.0,0.0,0.0,1.0,59.7,6.81,5.56,11.53,7.7,295.3,70.7
8022,RAC,real,See Table 3 (compiled sources),400.0,0.45,7.0,19.5,0.0,0.0,0.0,19.5,51.2,6.81,4.38,18.56,6.3,309.7,66.5
8023,RAC,real,"Yuan et al. 2022, Materials (Ref 47, compiled from 68 sources - see their Table S1)",380.0,0.45,28.0,30.0,0.0,0.0,0.0,30.0,37.0,4.62,3.47,20.28,6.0,283.1,49.0
8024,RAC,real,See Table 3 (compiled sources),350.0,0.5,28.0,100.0,0.0,0.0,0.0,100.0,29.5,3.97,2.53,27.76,4.2,192.3,33.4
8025,RAC,real,See Table 3 (compiled sources),500.0,0.34,28.0,1.0,0.0,0.0,0.0,1.0,63.8,7.12,5.5,9.56,8.7,405.6,84.3
8026,RAC,real,See Table 3 (compiled sources),380.0,0.5,28.0,100.0,0.0,0.0,0.0,100.0,65.1,7.84,5.89,23.74,5.1,219.5,45.4
8027,RAC,real,See Table 3 (compiled sources),388.0,0.299,7.0,0.0,0.0,0.0,0.0,0.0,41.3,4.82,3.63,12.61,8.3,326.3,62.0
8028,RAC,real,See Table 3 (compiled sources),275.0,0.65,28.0,20.0,0.0,0.0,0.0,20.0,49.3,6.24,4.54,23.99,4.2,215.5,45.8
8029,Ceramic,augmented_literature_based,This study (synthetic augmentation),340.9,0.407,90.0,46.4,0.0,12.4,0.0,58.8,62.8,7.18,5.82,12.47,8.7,237.2,56.5
8030,RAC,real,See Table 3 (compiled sources),450.0,0.4,56.0,1.0,0.0,0.0,0.0,1.0,61.6,7.61,5.45,9.64,8.2,367.9,77.4
8031,RAC,real,See Table 3 (compiled sources),155.0,1.097,7.0,100.0,0.0,0.0,0.0,100.0,15.0,2.0,1.5,30.0,1.6,80.0,15.0
8032,RAC,real,"Yuan et al. 2022, Materials (Ref 47, compiled from 68 sources - see their Table S1)",380.0,0.68,28.0,100.0,0.0,0.0,0.0,100.0,45.1,5.13,4.19,30.0,3.8,216.9,48.5
8033,RAC,real,See Table 3 (compiled sources),340.0,0.54,3.0,2.0,0.0,0.0,0.0,2.0,26.1,3.58,2.53,22.91,4.5,277.6,57.1
8034,RAC,real,See Table 3 (compiled sources),210.0,0.58,28.0,2.0,0.0,0.0,0.0,2.0,34.6,4.38,3.21,21.35,5.3,170.7,32.3
8035,RAC,real,See Table 3 (compiled sources),380.0,0.47,7.0,0.0,0.0,0.0,0.0,0.0,28.5,2.99,2.18,19.93,5.7,305.7,49.6
8036,RAC,real,See Table 3 (compiled sources),300.0,0.56,28.0,2.0,0.0,0.0,0.0,2.0,44.7,5.34,4.19,21.06,5.8,239.7,49.0
8037,RAC,real,See Table 3 (compiled sources),380.0,0.55,28.0,50.0,0.0,0.0,0.0,50.0,42.5,5.33,3.97,24.59,4.3,284.9,50.8
8038,RAC,real,See Table 3 (compiled sources),210.0,0.58,3.0,1.0,0.0,0.0,0.0,1.0,17.4,2.37,1.82,24.97,4.0,172.8,28.1
8039,RAC,real,See Table 3 (compiled sources),450.0,0.35,56.0,1.0,0.0,0.0,0.0,1.0,69.1,8.5,6.0,9.71,8.4,369.0,91.6
8040,RAC,real,See Table 3 (compiled sources),380.0,0.84,28.0,20.0,0.0,0.0,0.0,20.0,18.0,2.01,1.83,30.0,2.7,296.1,50.8
8041,RAC,real,See Table 3 (compiled sources),680.0,0.25,3.0,100.0,0.0,0.0,0.0,100.0,45.0,5.22,4.26,17.89,6.4,420.0,68.6
8042,RAC,real,"Yuan et al. 2022, Materials (Ref 47, compiled from 68 sources - see their Table S1)",380.0,0.66,28.0,100.0,0.0,0.0,0.0,100.0,35.7,4.07,3.17,30.0,3.6,221.9,33.7
8043,RCWTB,augmented_literature_based,This study (synthetic augmentation),384.7,0.529,14.0,34.5,7.7,0.0,0.0,42.2,47.7,5.76,4.04,19.63,5.9,279.1,57.9
8044,RAC,real,See Table 3 (compiled sources),410.0,0.549,3.0,100.0,0.0,0.0,0.0,100.0,17.9,2.2,1.78,30.0,3.7,242.9,32.1
8045,Ceramic,augmented_literature_based,This study (synthetic augmentation),443.4,0.331,7.0,31.9,0.0,16.2,0.0,48.1,56.9,7.03,5.32,11.53,9.0,328.2,65.8
8046,RCWTB,augmented_literature_based,This study (synthetic augmentation),368.8,0.335,28.0,39.9,14.1,0.0,0.0,54.0,63.6,7.46,5.56,11.48,9.5,258.7,58.7
8047,RAC,real,See Table 3 (compiled sources),500.0,0.35,56.0,1.0,0.0,0.0,0.0,1.0,65.8,7.65,5.89,9.81,8.8,412.5,86.2
8048,RAC,real,See Table 3 (compiled sources),450.0,0.43,3.0,2.0,0.0,0.0,0.0,2.0,32.2,3.73,2.71,18.4,6.0,363.8,58.9
8049,RAC,real,See Table 3 (compiled sources),350.0,0.46,28.0,100.0,0.0,0.0,0.0,100.0,66.8,8.12,5.94,21.41,5.2,201.1,40.8
8050,RAC,real,See Table 3 (compiled sources),360.0,0.58,28.0,2.0,0.0,0.0,0.0,2.0,45.4,5.46,4.19,19.71,6.1,292.4,63.0
8051,RAC,real,See Table 3 (compiled sources),280.0,0.52,56.0,0.0,0.0,0.0,0.0,0.0,52.9,6.35,4.79,17.31,6.6,234.7,52.4
8052,RAC,real,See Table 3 (compiled sources),210.0,0.51,3.0,1.0,0.0,0.0,0.0,1.0,12.5,2.0,1.5,22.81,4.9,161.3,33.4
8053,Ceramic,augmented_literature_based,This study (synthetic augmentation),351.0,0.497,56.0,48.1,0.0,18.9,0.0,67.0,53.2,6.69,4.98,17.2,7.8,234.8,41.3
8054,RAC,real,See Table 3 (compiled sources),500.0,0.35,56.0,2.0,0.0,0.0,0.0,2.0,64.1,7.72,5.87,10.33,8.6,405.1,83.1
8055,RAC,real,See Table 3 (compiled sources),210.0,0.53,28.0,2.0,0.0,0.0,0.0,2.0,37.2,4.25,3.4,19.73,5.9,178.6,38.2
8056,RAC,real,See Table 3 (compiled sources),280.0,0.4,56.0,2.0,0.0,0.0,0.0,2.0,62.1,7.53,5.77,11.01,8.9,230.1,58.8
8057,RAC,real,See Table 3 (compiled sources),380.0,0.42,28.0,50.0,0.0,0.0,0.0,50.0,45.4,5.56,4.12,19.33,6.5,259.3,49.1
8058,RCWTB,augmented_literature_based,This study (synthetic augmentation),358.3,0.377,56.0,23.5,7.1,0.0,0.0,30.6,64.5,7.06,5.81,11.72,9.0,264.2,62.1
8059,RAC,real,See Table 3 (compiled sources),537.0,0.41,28.0,15.0,0.0,0.0,0.0,15.0,52.9,6.15,4.86,16.18,7.0,420.0,88.0
8060,RAC,real,See Table 3 (compiled sources),270.0,0.814814815,28.0,73.0,0.0,0.0,0.0,73.0,16.5,2.0,1.5,30.0,2.7,159.4,17.3
8061,RAC,real,See Table 3 (compiled sources),210.0,0.58,56.0,1.0,0.0,0.0,0.0,1.0,40.7,4.58,3.79,19.82,6.2,171.3,35.1
8062,RAC,real,See Table 3 (compiled sources),500.0,0.35,28.0,1.0,0.0,0.0,0.0,1.0,61.0,7.23,5.53,11.47,7.8,407.1,85.5
8063,RAC,real,See Table 3 (compiled sources),398.0,0.49,28.0,50.0,0.0,0.0,0.0,50.0,42.4,5.11,3.651791045,21.49,5.3,283.7,50.6
8064,RAC,real,See Table 3 (compiled sources),280.0,0.4,3.0,1.0,0.0,0.0,0.0,1.0,24.1,2.72,1.96,18.22,6.5,224.8,47.9
8065,RAC,real,"Yuan et al. 2022, Materials (Ref 47, compiled from 68 sources - see their Table S1)",380.0,0.46,28.0,80.0,0.0,0.0,0.0,80.0,39.2,4.93,3.77,23.04,5.9,243.2,40.9
8066,RAC,real,See Table 3 (compiled sources),380.0,0.61,28.0,40.0,0.0,0.0,0.0,40.0,36.5,4.05,3.47,25.16,4.8,279.8,54.7
8067,RAC,real,See Table 3 (compiled sources),210.0,0.57,28.0,2.0,0.0,0.0,0.0,2.0,33.1,3.65,2.93,21.67,5.0,161.2,38.0
8068,RAC,real,See Table 3 (compiled sources),280.0,0.55,28.0,1.0,0.0,0.0,0.0,1.0,43.8,5.17,3.96,21.36,5.5,231.5,56.8
8069,RAC,real,See Table 3 (compiled sources),210.0,0.6,3.0,1.0,0.0,0.0,0.0,1.0,16.6,2.0,1.75,25.38,4.9,173.5,36.6
8070,RAC,real,See Table 3 (compiled sources),350.0,0.4,56.0,2.0,0.0,0.0,0.0,2.0,66.8,7.64,5.91,10.59,8.2,289.9,70.9
8071,RAC,real,See Table 3 (compiled sources),450.0,0.35,56.0,1.0,0.0,0.0,0.0,1.0,66.8,7.93,5.79,10.09,8.3,366.6,75.4
8072,Combined,augmented_literature_based,This study (synthetic augmentation),336.1,0.403,56.0,31.1,9.7,5.8,4.0,50.6,61.6,7.33,5.78,12.61,8.5,233.6,55.4
8073,RAC,real,See Table 3 (compiled sources),500.0,0.25,28.0,100.0,0.0,0.0,0.0,100.0,50.0,5.86,4.63,17.35,7.9,315.5,165.4
8074,RAC,real,See Table 3 (compiled sources),450.0,0.35,56.0,1.0,0.0,0.0,0.0,1.0,66.8,8.17,5.88,8.48,9.0,362.3,82.3
8075,RAC,real,See Table 3 (compiled sources),350.0,0.33,3.0,1.0,0.0,0.0,0.0,1.0,23.0,2.66,2.25,16.34,7.0,280.9,50.9
8076,RAC,real,See Table 3 (compiled sources),350.0,0.33,28.0,0.0,0.0,0.0,0.0,0.0,52.4,6.27,4.34,11.14,9.0,293.2,57.4
8077,RAC,real,See Table 3 (compiled sources),280.0,0.55,3.0,1.0,0.0,0.0,0.0,1.0,24.5,3.06,2.15,23.89,4.6,231.7,43.4
8078,RAC,real,See Table 3 (compiled sources),300.0,0.58,3.0,1.0,0.0,0.0,0.0,1.0,25.0,2.6,2.13,24.52,3.9,245.8,47.8
8079,RAC,real,See Table 3 (compiled sources),418.0,0.55,28.0,0.0,0.0,0.0,0.0,0.0,34.0,4.17,3.17,22.38,5.4,342.1,61.9
8080,RAC,real,See Table 3 (compiled sources),340.0,0.57,3.0,1.0,0.0,0.0,0.0,1.0,21.0,2.26,2.11,24.91,4.7,275.6,52.9
8081,Plastic,augmented_literature_based,This study (synthetic augmentation),424.7,0.537,56.0,44.6,0.0,0.0,11.2,55.8,45.6,4.94,4.09,23.51,5.2,291.2,58.6
8082,RAC,real,See Table 3 (compiled sources),280.0,0.45,3.0,1.0,0.0,0.0,0.0,1.0,23.9,2.74,2.23,19.08,5.8,232.1,48.0
8083,RAC,real,See Table 3 (compiled sources),380.0,0.4,28.0,100.0,0.0,0.0,0.0,100.0,38.7,4.68,3.3,23.64,6.0,218.7,36.1
8084,RAC,real,See Table 3 (compiled sources),400.0,0.44,3.0,2.0,0.0,0.0,0.0,2.0,37.6,4.47,2.91,20.64,5.9,321.9,71.0
8085,RAC,real,"Yuan et al. 2022, Materials (Ref 47, compiled from 68 sources - see their Table S1)",380.0,0.36,28.0,100.0,0.0,0.0,0.0,100.0,42.4,5.13,4.01,22.44,5.9,214.3,30.5
8086,RAC,real,See Table 3 (compiled sources),280.0,0.44,56.0,2.0,0.0,0.0,0.0,2.0,51.9,6.5,4.89,14.16,7.3,227.0,54.4
8087,Combined,augmented_literature_based,This study (synthetic augmentation),459.7,0.473,90.0,37.5,13.5,8.1,5.3,64.4,60.6,7.29,5.6,13.33,9.0,329.6,66.1
8088,RAC,real,See Table 3 (compiled sources),280.0,0.41,3.0,2.0,0.0,0.0,0.0,2.0,23.6,3.23,1.92,18.53,6.6,231.2,45.3
8089,Combined,augmented_literature_based,This study (synthetic augmentation),332.6,0.349,28.0,30.7,7.0,11.6,6.3,55.6,57.0,7.21,5.24,12.3,8.6,236.6,53.8
8090,Plastic,augmented_literature_based,This study (synthetic augmentation),321.6,0.429,7.0,43.5,0.0,0.0,14.1,57.6,41.9,5.63,3.7,22.88,5.7,216.8,46.8
8091,Ceramic,real,See Table 3 (compiled sources),550.0,0.35,28.0,0.0,0.0,30.0,0.0,30.0,38.8,4.41,3.6,11.76,9.9,420.0,74.2
8092,RAC,real,See Table 3 (compiled sources),280.0,0.38,56.0,0.0,0.0,0.0,0.0,0.0,57.1,6.49,5.02,10.76,8.4,226.1,60.5
8093,RAC,real,See Table 3 (compiled sources),500.0,0.34,56.0,1.0,0.0,0.0,0.0,1.0,70.5,8.3,6.0,8.91,8.7,410.7,89.5
8094,RAC,real,See Table 3 (compiled sources),450.0,0.33,3.0,2.0,0.0,0.0,0.0,2.0,44.5,4.78,3.71,12.73,7.4,373.9,70.3
8095,RAC,real,See Table 3 (compiled sources),210.0,0.58,56.0,2.0,0.0,0.0,0.0,2.0,41.9,5.39,3.62,21.81,5.9,170.1,38.6
8096,RAC,real,See Table 3 (compiled sources),400.0,0.46,28.0,1.0,0.0,0.0,0.0,1.0,51.4,5.96,4.71,15.17,7.2,325.4,64.6
8097,RAC,real,See Table 3 (compiled sources),350.0,0.33,3.0,2.0,0.0,0.0,0.0,2.0,29.4,3.71,2.67,16.11,7.5,286.8,55.2
8098,RCWTB,augmented_literature_based,This study (synthetic augmentation),438.8,0.36,56.0,40.0,17.3,0.0,0.0,57.3,70.3,8.07,6.0,10.77,9.5,314.8,60.0
8099,RAC,real,See Table 3 (compiled sources),350.0,0.37,3.0,1.0,0.0,0.0,0.0,1.0,30.7,4.2,2.58,16.9,6.7,288.2,58.3
8100,RCWTB_FreezeThaw,augmented_literature_based,This study (synthetic augmentation),487.1,0.447,90.0,43.9,15.6,0.0,0.0,59.5,61.9,7.87,5.75,11.91,9.5,355.4,64.6
8101,RAC,real,See Table 3 (compiled sources),400.0,0.44,56.0,2.0,0.0,0.0,0.0,2.0,61.8,7.43,5.94,13.83,7.7,326.9,73.2
8102,Combined,augmented_literature_based,This study (synthetic augmentation),365.8,0.357,56.0,17.8,6.0,11.1,3.8,38.7,67.5,8.21,6.0,8.6,10.0,266.9,62.0
8103,RAC,real,See Table 3 (compiled sources),537.0,0.41,3.0,30.0,0.0,0.0,0.0,30.0,27.4,2.81,2.85,20.78,6.0,414.7,69.1
8104,RCWTB_FreezeThaw,augmented_literature_based,This study (synthetic augmentation),376.7,0.443,90.0,34.9,14.6,0.0,0.0,49.5,60.6,7.13,5.63,12.18,9.9,263.0,54.6
8105,RAC,real,See Table 3 (compiled sources),300.0,0.65,7.0,100.0,0.0,0.0,0.0,100.0,40.6,5.04,3.45,30.0,3.3,159.8,27.0
8106,RAC,real,See Table 3 (compiled sources),350.0,0.42,3.0,2.0,0.0,0.0,0.0,2.0,35.6,4.55,2.66,17.23,6.5,282.4,56.1
8107,Ceramic,augmented_literature_based,This study (synthetic augmentation),494.2,0.557,7.0,21.7,0.0,10.0,0.0,31.7,44.4,5.02,3.85,22.1,6.1,380.7,67.3
8108,RAC,real,See Table 3 (compiled sources),350.0,0.37,56.0,1.0,0.0,0.0,0.0,1.0,55.4,6.83,5.09,11.48,9.0,283.3,66.1
8109,Plastic,augmented_literature_based,This study (synthetic augmentation),349.4,0.51,56.0,25.9,0.0,0.0,10.6,36.5,49.5,5.99,4.2,19.38,6.2,267.8,54.1
8110,RAC,real,See Table 3 (compiled sources),227.0,0.749,3.0,100.0,0.0,0.0,0.0,100.0,9.8,2.0,1.5,30.0,2.0,97.9,15.0
8111,RAC,real,See Table 3 (compiled sources),350.0,0.37,3.0,1.0,0.0,0.0,0.0,1.0,30.7,3.45,2.54,15.9,6.8,287.1,55.2
8112,RAC,real,"Yuan et al. 2022, Materials (Ref 47, compiled from 68 sources - see their Table S1)",380.0,0.41,28.0,30.0,0.0,0.0,0.0,30.0,48.9,6.02,4.35,18.07,6.5,286.1,63.0
8113,RAC,real,"Hoang 2024, Mathematics (Ref 9)",143.0,0.472,180.0,75.0,0.0,0.0,0.0,75.0,25.0,2.35,2.1,18.93,7.4,80.0,15.0
8114,RCWTB_FreezeThaw,augmented_literature_based,This study (synthetic augmentation),373.1,0.309,28.0,43.0,7.0,0.0,0.0,50.0,55.9,6.5,5.12,12.07,8.5,260.4,58.4
8115,RAC,real,See Table 3 (compiled sources),275.0,0.75,28.0,11.3,0.0,0.0,0.0,11.3,28.5,3.56,2.32,30.0,3.0,215.7,43.8
8116,RCWTB,augmented_literature_based,This study (synthetic augmentation),460.7,0.4,90.0,29.1,14.3,0.0,0.0,43.4,72.9,9.0,6.0,11.15,9.8,340.2,78.1
8117,RAC,real,See Table 3 (compiled sources),210.0,0.58,3.0,2.0,0.0,0.0,0.0,2.0,16.3,2.41,1.5,26.0,4.4,166.3,28.8
8118,RAC_FreezeThaw,real,See Table 3 (compiled sources),459.0,0.322,28.0,75.0,0.0,0.0,0.0,75.0,59.8,7.15,4.08,16.27,7.5,308.2,66.4
8119,RAC,real,See Table 3 (compiled sources),280.0,0.41,56.0,2.0,0.0,0.0,0.0,2.0,58.2,7.08,5.52,13.82,8.0,236.4,53.9
8120,RAC,real,See Table 3 (compiled sources),380.0,0.45,28.0,50.0,0.0,0.0,0.0,50.0,44.3,5.16,4.13,19.04,6.5,267.6,61.1
8121,RAC,real,See Table 3 (compiled sources),210.0,0.57,28.0,2.0,0.0,0.0,0.0,2.0,38.2,4.56,3.82,22.55,4.8,168.9,33.1
8122,RAC,real,See Table 3 (compiled sources),350.0,0.35,3.0,1.0,0.0,0.0,0.0,1.0,27.7,3.15,2.53,14.19,7.3,287.4,47.8
8123,RAC,real,See Table 3 (compiled sources),500.0,0.35,56.0,1.0,0.0,0.0,0.0,1.0,65.8,7.28,5.89,8.64,9.2,405.3,86.9
8124,RAC,real,"Hoang 2024, Mathematics (Ref 9)",350.0,0.371,91.0,0.0,0.0,0.0,0.0,0.0,47.1,5.76,3.92,10.03,9.2,293.0,59.9
8125,Plastic,real,See Table 3 (compiled sources),430.0,0.442,28.0,9.9,0.0,0.0,0.0,9.9,31.7,3.95,3.21,19.76,6.3,347.2,62.8
8126,RAC,real,See Table 3 (compiled sources),400.0,0.41,28.0,2.0,0.0,0.0,0.0,2.0,60.9,7.36,5.03,13.1,7.5,328.3,69.9
8127,RAC,real,"Yuan et al. 2022, Materials (Ref 47, compiled from 68 sources - see their Table S1)",380.0,0.45,28.0,100.0,0.0,0.0,0.0,100.0,45.9,5.26,4.31,24.26,5.6,223.4,38.2
8128,RAC,real,See Table 3 (compiled sources),280.0,0.43,3.0,1.0,0.0,0.0,0.0,1.0,23.9,2.46,1.7,19.56,6.0,230.9,42.4
8129,RAC,real,See Table 3 (compiled sources),450.0,0.35,56.0,1.0,0.0,0.0,0.0,1.0,69.1,7.94,5.82,9.31,8.6,370.3,76.4
8130,RAC,real,See Table 3 (compiled sources),191.8,1.0,28.0,100.0,0.0,0.0,0.0,100.0,21.6,2.08,1.72,30.0,2.1,80.0,15.0
8131,Plastic,augmented_literature_based,This study (synthetic augmentation),478.4,0.572,90.0,42.1,0.0,0.0,6.3,48.4,46.6,6.14,4.52,19.97,5.8,361.1,63.8
8132,RAC,real,See Table 3 (compiled sources),500.0,0.36,3.0,1.0,0.0,0.0,0.0,1.0,43.2,5.42,3.5,14.26,7.4,416.2,75.5
8133,Combined,augmented_literature_based,This study (synthetic augmentation),305.1,0.508,14.0,22.4,9.3,9.1,7.5,48.3,43.6,4.82,4.04,20.44,7.1,214.0,42.9
8134,RAC,real,See Table 3 (compiled sources),350.0,0.37,56.0,1.0,0.0,0.0,0.0,1.0,55.4,6.34,4.8,11.92,8.0,286.5,68.4
8135,Combined,augmented_literature_based,This study (synthetic augmentation),382.1,0.325,56.0,38.8,12.9,9.2,7.3,68.2,61.1,7.63,5.44,11.35,10.0,252.1,59.5
8136,RAC,real,See Table 3 (compiled sources),413.0,0.513,28.0,47.9,0.0,0.0,0.0,47.9,51.0,5.69,4.6,20.86,5.7,284.0,59.6
8137,RAC,real,See Table 3 (compiled sources),400.0,0.45,7.0,49.3,0.0,0.0,0.0,49.3,49.8,6.02,4.29,21.76,5.5,283.0,56.3
8138,RAC,real,See Table 3 (compiled sources),420.0,0.47,3.0,1.0,0.0,0.0,0.0,1.0,32.5,4.11,3.34,22.39,5.6,339.5,64.6
8139,RAC,real,See Table 3 (compiled sources),500.0,0.4134,3.0,8.2,0.0,0.0,0.0,8.2,32.1,4.16,2.64,18.26,6.5,401.6,68.3
8140,RAC,real,See Table 3 (compiled sources),389.56,0.47,28.0,55.4,0.0,0.0,0.0,55.4,43.3,4.938870968,3.651791045,22.54,5.4,274.5,46.0
8141,Plastic,augmented_literature_based,This study (synthetic augmentation),385.4,0.376,14.0,35.7,0.0,0.0,5.3,41.0,52.1,6.27,4.91,16.04,7.0,284.1,53.5
8142,RAC,real,See Table 3 (compiled sources),500.0,0.36,28.0,1.0,0.0,0.0,0.0,1.0,61.0,7.31,5.22,11.31,8.1,411.3,85.9
8143,RAC,real,See Table 3 (compiled sources),380.0,0.5,28.0,100.0,0.0,0.0,0.0,100.0,41.5,5.19,3.61,26.26,4.4,225.3,37.3
8144,RAC,real,See Table 3 (compiled sources),428.89,0.561962275,28.0,10.7,0.0,0.0,0.0,10.7,49.0,6.75,4.53,21.2,5.1,350.1,63.8
8145,RAC,real,See Table 3 (compiled sources),280.0,0.42,28.0,1.0,0.0,0.0,0.0,1.0,48.8,5.09,4.55,15.4,7.1,233.6,56.1
8146,RAC,real,See Table 3 (compiled sources),400.0,0.45,4.0,100.0,0.0,0.0,0.0,100.0,26.8,3.28,2.39,28.04,4.6,233.6,35.7
8147,RAC,real,"Yuan et al. 2022, Materials (Ref 47, compiled from 68 sources - see their Table S1)",380.0,0.55,28.0,0.0,0.0,0.0,0.0,0.0,21.0,2.55,1.5,22.53,5.2,310.0,48.8
8148,RAC,real,See Table 3 (compiled sources),380.0,0.35,28.0,100.0,0.0,0.0,0.0,100.0,59.4,7.56,5.07,17.88,6.6,224.8,46.4
8149,RAC,real,See Table 3 (compiled sources),340.0,0.54,3.0,2.0,0.0,0.0,0.0,2.0,26.1,3.64,1.94,23.09,4.6,284.8,46.5
8150,RAC,real,See Table 3 (compiled sources),275.0,0.650909091,28.0,20.0,0.0,0.0,0.0,20.0,49.3,6.23,4.4,25.72,4.7,203.6,54.3
8151,RAC,real,See Table 3 (compiled sources),380.0,0.84,28.0,100.0,0.0,0.0,0.0,100.0,14.5,2.0,1.5,30.0,3.0,223.8,22.4
8152,RAC,real,See Table 3 (compiled sources),500.0,0.34,3.0,1.0,0.0,0.0,0.0,1.0,41.4,5.15,3.61,13.86,7.2,420.0,77.3
8153,RAC,real,See Table 3 (compiled sources),560.0,0.29,28.0,100.0,0.0,0.0,0.0,100.0,70.0,8.44,6.0,14.88,8.4,368.4,71.6
8154,RAC,real,See Table 3 (compiled sources),500.0,0.35,56.0,1.0,0.0,0.0,0.0,1.0,62.5,7.06,5.68,9.84,8.4,411.9,84.7
8155,RAC,real,See Table 3 (compiled sources),210.0,0.56,56.0,2.0,0.0,0.0,0.0,2.0,41.3,4.72,3.76,19.81,6.0,163.6,39.5
8156,RAC,real,See Table 3 (compiled sources),210.0,0.58,56.0,2.0,0.0,0.0,0.0,2.0,41.9,5.55,3.65,19.85,6.2,170.7,37.1
8157,RAC,real,See Table 3 (compiled sources),400.0,0.48,14.0,100.0,0.0,0.0,0.0,100.0,27.2,2.96,2.43,28.57,4.1,233.3,40.2
8158,RAC,real,See Table 3 (compiled sources),350.0,0.5,28.0,2.1,0.0,0.0,0.0,2.1,37.7,4.28,3.76,17.97,6.3,283.5,54.5
8159,RAC,real,See Table 3 (compiled sources),380.0,0.6,28.0,100.0,0.0,0.0,0.0,100.0,24.9,2.33,2.43,30.0,3.6,225.2,34.4
8160,RAC,real,See Table 3 (compiled sources),450.0,0.34,56.0,2.0,0.0,0.0,0.0,2.0,74.8,8.75,6.0,8.0,9.3,364.6,80.1
8161,RAC,real,See Table 3 (compiled sources),380.0,0.45,28.0,0.0,0.0,0.0,0.0,0.0,66.8,8.01,5.97,15.02,7.1,311.2,74.1
8162,RAC,real,See Table 3 (compiled sources),350.0,0.34,28.0,1.0,0.0,0.0,0.0,1.0,56.2,6.41,5.02,11.84,8.2,288.0,62.7
8163,RAC,real,See Table 3 (compiled sources),280.0,0.44,3.0,2.0,0.0,0.0,0.0,2.0,23.1,2.74,2.1,19.99,5.8,230.5,44.3
8164,Combined,augmented_literature_based,This study (synthetic augmentation),453.8,0.566,28.0,23.4,11.3,11.3,4.9,50.9,45.2,5.47,4.12,20.1,6.6,335.9,64.1
8165,RAC,real,See Table 3 (compiled sources),450.0,0.33,56.0,0.0,0.0,0.0,0.0,0.0,68.7,8.19,6.0,8.37,8.8,361.1,88.6
8166,RAC,real,See Table 3 (compiled sources),280.0,0.4,56.0,1.0,0.0,0.0,0.0,1.0,58.6,6.84,5.56,11.79,7.9,223.4,51.9
8167,RCWTB,augmented_literature_based,This study (synthetic augmentation),427.5,0.302,14.0,28.6,10.8,0.0,0.0,39.4,63.6,7.27,5.63,10.54,8.9,320.0,65.9
8168,RAC,real,See Table 3 (compiled sources),280.0,0.42,3.0,2.0,0.0,0.0,0.0,2.0,26.9,2.93,2.51,17.5,6.3,230.8,42.6
8169,RAC,real,See Table 3 (compiled sources),537.0,0.409683426,28.0,15.0,0.0,0.0,0.0,15.0,50.5,5.84,4.31,15.2,6.8,420.0,75.4
8170,RAC,real,See Table 3 (compiled sources),528.0,0.35,28.0,0.0,0.0,0.0,0.0,0.0,50.8,6.54,4.42,13.0,8.3,420.0,81.0
8171,RAC,real,See Table 3 (compiled sources),280.0,0.4,28.0,1.0,0.0,0.0,0.0,1.0,47.9,5.58,4.44,16.35,7.0,227.5,51.0
8172,RAC,real,See Table 3 (compiled sources),385.0,0.384,56.0,100.0,0.0,0.0,0.0,100.0,50.6,5.72,4.44,20.41,6.9,220.3,43.2
8173,Plastic,augmented_literature_based,This study (synthetic augmentation),304.7,0.409,28.0,42.6,0.0,0.0,9.3,51.9,48.2,5.86,4.5,19.51,6.4,199.3,42.6
8174,RAC,real,See Table 3 (compiled sources),280.0,0.57,28.0,1.0,0.0,0.0,0.0,1.0,42.5,5.3,3.51,20.79,5.6,239.7,52.6
8175,RAC,real,See Table 3 (compiled sources),537.0,0.41,7.0,30.0,0.0,0.0,0.0,30.0,33.0,4.35,3.14,20.88,5.8,413.6,69.4
8176,RAC,real,See Table 3 (compiled sources),537.0,0.41,28.0,45.0,0.0,0.0,0.0,45.0,53.7,6.69,4.68,18.58,6.5,404.9,75.3
8177,RAC,real,See Table 3 (compiled sources),385.0,0.449350649,28.0,20.0,0.0,0.0,0.0,20.0,53.5,6.49,4.56,16.79,6.8,295.2,63.9
8178,RAC,real,See Table 3 (compiled sources),500.0,0.34,28.0,2.0,0.0,0.0,0.0,2.0,61.8,7.05,5.69,10.69,8.1,410.7,86.2
8179,RAC,real,See Table 3 (compiled sources),210.0,0.58,56.0,2.0,0.0,0.0,0.0,2.0,41.9,5.3,3.72,20.51,6.0,168.9,47.9
8180,Plastic,real,See Table 3 (compiled sources),317.0,0.55,28.0,0.0,0.0,0.0,0.4,0.4,22.3,2.68,2.18,22.7,5.9,254.5,47.1
8181,RAC,real,"Mahmoudian, Bypour & Kontoni 2024, Asian J. Civil Eng. (Ref 45)",437.5,0.4,28.0,100.0,0.0,0.0,0.0,100.0,30.1,3.9,2.78,24.46,5.2,262.9,41.8
8182,RAC,real,See Table 3 (compiled sources),400.0,0.45,28.0,19.5,0.0,0.0,0.0,19.5,62.4,7.28,5.47,15.83,6.7,301.3,73.8
8183,RAC,real,See Table 3 (compiled sources),330.0,0.6,3.0,2.0,0.0,0.0,0.0,2.0,22.5,2.69,2.09,25.17,4.6,269.1,51.9
8184,RAC,real,See Table 3 (compiled sources),210.0,0.59,28.0,1.0,0.0,0.0,0.0,1.0,30.1,3.37,2.5,21.97,5.1,165.7,36.8
8185,RAC,real,"Yuan et al. 2022, Materials (Ref 47, compiled from 68 sources - see their Table S1)",380.0,0.52,28.0,100.0,0.0,0.0,0.0,100.0,41.1,5.22,3.62,27.53,4.9,214.4,43.6
8186,RAC,real,See Table 3 (compiled sources),350.0,0.37,28.0,1.0,0.0,0.0,0.0,1.0,49.1,6.29,4.33,12.29,8.0,286.5,63.3
8187,RAC,real,See Table 3 (compiled sources),300.0,0.53,56.0,1.0,0.0,0.0,0.0,1.0,50.4,6.19,4.68,18.8,6.3,239.7,57.1
8188,RCWTB,augmented_literature_based,This study (synthetic augmentation),494.7,0.327,28.0,37.3,5.6,0.0,0.0,42.9,63.8,7.85,5.82,12.04,8.3,372.4,73.1
8189,RAC,real,See Table 3 (compiled sources),400.0,0.41,28.0,2.0,0.0,0.0,0.0,2.0,60.9,7.66,5.34,12.82,7.6,324.3,71.5
8190,RAC,real,"Yuan et al. 2022, Materials (Ref 47, compiled from 68 sources - see their Table S1)",380.0,0.5,28.0,0.0,0.0,0.0,0.0,0.0,50.2,5.1,4.95,18.31,6.0,308.6,62.8
8191,RAC,real,See Table 3 (compiled sources),394.0,0.4,28.0,100.0,0.0,0.0,0.0,100.0,39.3,4.41,3.43,23.5,5.5,231.9,34.1
8192,RAC,real,See Table 3 (compiled sources),454.5,0.277227723,7.0,0.0,0.0,0.0,0.0,0.0,72.8,8.98,6.0,7.15,9.1,373.4,82.2
8193,RAC,real,See Table 3 (compiled sources),350.0,0.36,56.0,1.0,0.0,0.0,0.0,1.0,59.7,7.26,5.31,10.73,9.0,283.3,63.6
8194,RAC,real,See Table 3 (compiled sources),401.0,0.43,90.0,0.0,0.0,0.0,0.0,0.0,54.5,6.52,4.65,12.47,7.6,333.1,71.5
8195,RAC,real,See Table 3 (compiled sources),450.0,0.45,28.0,45.7,0.0,0.0,0.0,45.7,44.0,4.7,4.7,20.85,5.6,321.9,61.2
